Repository: tenoriolms/databank_CH4

File: 0_databank_CH4_220424.csv (part 1 of 7)
;mean value;;NaN;doesn't exist or unknow;;;;;;;;;;;;;;;;;;;;;;;;;;;;;;;;;;;;;;;;;;;;;;;;;;;;
;value extracted from graphic;;none;doesn't exist;;;;;;;;;;;;;;;;;;;;;;;;;;;;;;;;;;;;;;;;;;;;;;;;;;;;
;;;;;;;;;;;;;;;;;;;;;;;;;;;;;;;;;;;;;;;;;;;;;;;;;;;;;;;;
;;;;;%wt;mm;mm;mm;nm;nm;cc/g;sqm/g;cm2;K;Pa;Pa;Pa;mL(STP)/min;;mL(STP)/min;%;days;;barrer;mol/(sqm.s.Pa);;barrer;mol/(sqm.s.Pa);;barrer;mol/(sqm.s.Pa);;barrer;mol/(sqm.s.Pa);;barrer;mol/(sqm.s.Pa);;barrer;mol/(sqm.s.Pa);;barrer;mol/(sqm.s.Pa);;barrer;mol/(sqm.s.Pa);;barrer;mol/(sqm.s.Pa);;barrer;mol/(sqm.s.Pa);;;;
;type;description;support_material;subtype;filler_loading;previous_thickness;min_thickness;max_thickness;min_pore_size;max_pore_size;pore_volume;specific_surface_area;surface_area;temperature;feed_pressure;permeate_pressure;delta_pressure;feed_flow_rate;sweep_gas;sweep_gas_flow;stage_cut;aging;x_He;Py_He;Pe_He;x_H2;Py_H2;Pe_H2;x_CO2;Py_CO2;Pe_CO2;x_O2;Py_O2;Pe_O2;x_H2S;Py_H2S;Pe_H2S;x_N2;Py_N2;Pe_N2;x_CO;Py_CO;Pe_CO;x_CH4;Py_CH4;Pe_CH4;x_C2H6;Py_C2H6;Pe_C2H6;x_SF6;Py_SF6;Pe_SF6;provided_data_type ;in_reference_data_location;reference;url
;polymeric;PI-0.25;NaN;polyimides;none;none;40;60;NaN;NaN;NaN;411;NaN;308;200000;1000;199000;NaN;NaN;NaN;0.5;NaN;1;193;1.29171E-09;none;none;none;none;none;none;none;none;none;none;none;none;none;none;none;none;none;none;none;none;none;none;none;none;none;none;none;permeability;table 2;XIE W et al 2022;https://doi.org/10.1016/j.seppur.2021.120091
;polymeric;PI-0.50;NaN;polyimides;none;none;40;60;NaN;NaN;NaN;219;NaN;308;200000;1000;199000;NaN;NaN;NaN;0.5;NaN;1;133;8.90144E-10;none;none;none;none;none;none;none;none;none;none;none;none;none;none;none;none;none;none;none;none;none;none;none;none;none;none;none;permeability;table 2;XIE W et al 2022;https://doi.org/10.1016/j.seppur.2021.120091
;polymeric;PI-0.75;NaN;polyimides;none;none;40;60;NaN;NaN;NaN;63;NaN;308;200000;1000;199000;NaN;NaN;NaN;0.5;NaN;1;105;7.02745E-10;none;none;none;none;none;none;none;none;none;none;none;none;none;none;none;none;none;none;none;none;none;none;none;none;none;none;none;permeability;table 2;XIE W et al 2022;https://doi.org/10.1016/j.seppur.2021.120091
;polymeric;PI-1.00;NaN;polyimides;none;none;40;60;NaN;NaN;NaN;53;NaN;308;200000;1000;199000;NaN;NaN;NaN;0.5;NaN;1;59;3.94876E-10;none;none;none;none;none;none;none;none;none;none;none;none;none;none;none;none;none;none;none;none;none;none;none;none;none;none;none;permeability;table 2;XIE W et al 2022;https://doi.org/10.1016/j.seppur.2021.120091
;polymeric;IPI-0.25;NaN;ionic copolyimides;none;none;40;60;NaN;NaN;NaN;367;NaN;308;200000;1000;199000;NaN;NaN;NaN;0.5;NaN;1;157;1.05077E-09;none;none;none;none;none;none;none;none;none;none;none;none;none;none;none;none;none;none;none;none;none;none;none;none;none;none;none;permeability;table 2;XIE W et al 2022;https://doi.org/10.1016/j.seppur.2021.120091
;polymeric;IPI-0.50;NaN;ionic copolyimides;none;none;40;60;NaN;NaN;NaN;83;NaN;308;200000;1000;199000;NaN;NaN;NaN;0.5;NaN;1;74;4.95268E-10;none;none;none;none;none;none;none;none;none;none;none;none;none;none;none;none;none;none;none;none;none;none;none;none;none;none;none;permeability;table 2;XIE W et al 2022;https://doi.org/10.1016/j.seppur.2021.120091
;polymeric;IPI-0.75;NaN;ionic copolyimides;none;none;40;60;NaN;NaN;NaN;56;NaN;308;200000;1000;199000;NaN;NaN;NaN;0.5;NaN;1;33;2.20863E-10;none;none;none;none;none;none;none;none;none;none;none;none;none;none;none;none;none;none;none;none;none;none;none;none;none;none;none;permeability;table 2;XIE W et al 2022;https://doi.org/10.1016/j.seppur.2021.120091
;polymeric;IPI-1.00;NaN;ionic copolyimides;none;none;40;60;NaN;NaN;NaN;41;NaN;308;200000;1000;199000;NaN;NaN;NaN;0.5;NaN;1;11;7.36209E-11;none;none;none;none;none;none;none;none;none;none;none;none;none;none;none;none;none;none;none;none;none;none;none;none;none;none;none;permeability;table 2;XIE W et al 2022;https://doi.org/10.1016/j.seppur.2021.120091
;polymeric;PI-0.25;NaN;polyimides;none;none;40;60;NaN;NaN;NaN;411;NaN;308;200000;1000;199000;NaN;NaN;NaN;0.5;NaN;none;none;none;1;238;1.59289E-09;none;none;none;none;none;none;none;none;none;none;none;none;none;none;none;none;none;none;none;none;none;none;none;none;permeability;table 2;XIE W et al 2022;https://doi.org/10.1016/j.seppur.2021.120091
;polymeric;PI-0.50;NaN;polyimides;none;none;40;60;NaN;NaN;NaN;219;NaN;308;200000;1000;199000;NaN;NaN;NaN;0.5;NaN;none;none;none;1;159;1.06416E-09;none;none;none;none;none;none;none;none;none;none;none;none;none;none;none;none;none;none;none;none;none;none;none;none;permeability;table 2;XIE W et al 2022;https://doi.org/10.1016/j.seppur.2021.120091
;polymeric;PI-0.75;NaN;polyimides;none;none;40;60;NaN;NaN;NaN;63;NaN;308;200000;1000;199000;NaN;NaN;NaN;0.5;NaN;none;none;none;1;117;7.83059E-10;none;none;none;none;none;none;none;none;none;none;none;none;none;none;none;none;none;none;none;none;none;none;none;none;permeability;table 2;XIE W et al 2022;https://doi.org/10.1016/j.seppur.2021.120091
;polymeric;PI-1.00;NaN;polyimides;none;none;40;60;NaN;NaN;NaN;53;NaN;308;200000;1000;199000;NaN;NaN;NaN;0.5;NaN;none;none;none;1;55;3.68105E-10;none;none;none;none;none;none;none;none;none;none;none;none;none;none;none;none;none;none;none;none;none;none;none;none;permeability;table 2;XIE W et al 2022;https://doi.org/10.1016/j.seppur.2021.120091
;polymeric;IPI-0.25;NaN;ionic copolyimides;none;none;40;60;NaN;NaN;NaN;367;NaN;308;200000;1000;199000;NaN;NaN;NaN;0.5;NaN;none;none;none;1;201;1.34526E-09;none;none;none;none;none;none;none;none;none;none;none;none;none;none;none;none;none;none;none;none;none;none;none;none;permeability;table 2;XIE W et al 2022;https://doi.org/10.1016/j.seppur.2021.120091
;polymeric;IPI-0.50;NaN;ionic copolyimides;none;none;40;60;NaN;NaN;NaN;83;NaN;308;200000;1000;199000;NaN;NaN;NaN;0.5;NaN;none;none;none;1;78;5.22039E-10;none;none;none;none;none;none;none;none;none;none;none;none;none;none;none;none;none;none;none;none;none;none;none;none;permeability;table 2;XIE W et al 2022;https://doi.org/10.1016/j.seppur.2021.120091
;polymeric;IPI-0.75;NaN;ionic copolyimides;none;none;40;60;NaN;NaN;NaN;56;NaN;308;200000;1000;199000;NaN;NaN;NaN;0.5;NaN;none;none;none;1;30;2.00784E-10;none;none;none;none;none;none;none;none;none;none;none;none;none;none;none;none;none;none;none;none;none;none;none;none;permeability;table 2;XIE W et al 2022;https://doi.org/10.1016/j.seppur.2021.120091
;polymeric;IPI-1.00;NaN;ionic copolyimides;none;none;40;60;NaN;NaN;NaN;41;NaN;308;200000;1000;199000;NaN;NaN;NaN;0.5;NaN;none;none;none;1;8.4;5.62196E-11;none;none;none;none;none;none;none;none;none;none;none;none;none;none;none;none;none;none;none;none;none;none;none;none;permeability;table 2;XIE W et al 2022;https://doi.org/10.1016/j.seppur.2021.120091
;polymeric;PI-0.25;NaN;polyimides;none;none;40;60;NaN;NaN;NaN;411;NaN;308;200000;1000;199000;NaN;NaN;NaN;0.5;NaN;none;none;none;none;none;none;1;191;1.27833E-09;none;none;none;none;none;none;none;none;none;none;none;none;none;none;none;none;none;none;none;none;none;permeability;table 2;XIE W et al 2022;https://doi.org/10.1016/j.seppur.2021.120091
;polymeric;PI-0.50;NaN;polyimides;none;none;40;60;NaN;NaN;NaN;219;NaN;308;200000;1000;199000;NaN;NaN;NaN;0.5;NaN;none;none;none;none;none;none;1;121;8.0983E-10;none;none;none;none;none;none;none;none;none;none;none;none;none;none;none;none;none;none;none;none;none;permeability;table 2;XIE W et al 2022;https://doi.org/10.1016/j.seppur.2021.120091
;polymeric;PI-0.75;NaN;polyimides;none;none;40;60;NaN;NaN;NaN;63;NaN;308;200000;1000;199000;NaN;NaN;NaN;0.5;NaN;none;none;none;none;none;none;1;66;4.41726E-10;none;none;none;none;none;none;none;none;none;none;none;none;none;none;none;none;none;none;none;none;none;permeability;table 2;XIE W et al 2022;https://doi.org/10.1016/j.seppur.2021.120091
;polymeric;PI-1.00;NaN;polyimides;none;none;40;60;NaN;NaN;NaN;53;NaN;308;200000;1000;199000;NaN;NaN;NaN;0.5;NaN;none;none;none;none;none;none;1;25;1.6732E-10;none;none;none;none;none;none;none;none;none;none;none;none;none;none;none;none;none;none;none;none;none;permeability;table 2;XIE W et al 2022;https://doi.org/10.1016/j.seppur.2021.120091
;polymeric;IPI-0.25;NaN;ionic copolyimides;none;none;40;60;NaN;NaN;NaN;367;NaN;308;200000;1000;199000;NaN;NaN;NaN;0.5;NaN;none;none;none;none;none;none;1;178;1.19132E-09;none;none;none;none;none;none;none;none;none;none;none;none;none;none;none;none;none;none;none;none;none;permeability;table 2;XIE W et al 2022;https://doi.org/10.1016/j.seppur.2021.120091
;polymeric;IPI-0.50;NaN;ionic copolyimides;none;none;40;60;NaN;NaN;NaN;83;NaN;308;200000;1000;199000;NaN;NaN;NaN;0.5;NaN;none;none;none;none;none;none;1;44;2.94484E-10;none;none;none;none;none;none;none;none;none;none;none;none;none;none;none;none;none;none;none;none;none;permeability;table 2;XIE W et al 2022;https://doi.org/10.1016/j.seppur.2021.120091
;polymeric;IPI-0.75;NaN;ionic copolyimides;none;none;40;60;NaN;NaN;NaN;56;NaN;308;200000;1000;199000;NaN;NaN;NaN;0.5;NaN;none;none;none;none;none;none;1;13;8.70065E-11;none;none;none;none;none;none;none;none;none;none;none;none;none;none;none;none;none;none;none;none;none;permeability;table 2;XIE W et al 2022;https://doi.org/10.1016/j.seppur.2021.120091
;polymeric;IPI-1.00;NaN;ionic copolyimides;none;none;40;60;NaN;NaN;NaN;41;NaN;308;200000;1000;199000;NaN;NaN;NaN;0.5;NaN;none;none;none;none;none;none;1;2.2;1.47242E-11;none;none;none;none;none;none;none;none;none;none;none;none;none;none;none;none;none;none;none;none;none;permeability;table 2;XIE W et al 2022;https://doi.org/10.1016/j.seppur.2021.120091
;polymeric;PI-0.25;NaN;polyimides;none;none;40;60;NaN;NaN;NaN;411;NaN;308;200000;1000;199000;NaN;NaN;NaN;0.5;NaN;none;none;none;none;none;none;none;none;none;1;37;2.47634E-10;none;none;none;none;none;none;none;none;none;none;none;none;none;none;none;none;none;none;permeability;table 2;XIE W et al 2022;https://doi.org/10.1016/j.seppur.2021.120091
;polymeric;PI-0.50;NaN;polyimides;none;none;40;60;NaN;NaN;NaN;219;NaN;308;200000;1000;199000;NaN;NaN;NaN;0.5;NaN;none;none;none;none;none;none;none;none;none;1;22;1.47242E-10;none;none;none;none;none;none;none;none;none;none;none;none;none;none;none;none;none;none;permeability;table 2;XIE W et al 2022;https://doi.org/10.1016/j.seppur.2021.120091
;polymeric;PI-0.75;NaN;polyimides;none;none;40;60;NaN;NaN;NaN;63;NaN;308;200000;1000;199000;NaN;NaN;NaN;0.5;NaN;none;none;none;none;none;none;none;none;none;1;14;9.36994E-11;none;none;none;none;none;none;none;none;none;none;none;none;none;none;none;none;none;none;permeability;table 2;XIE W et al 2022;https://doi.org/10.1016/j.seppur.2021.120091
;polymeric;PI-1.00;NaN;polyimides;none;none;40;60;NaN;NaN;NaN;53;NaN;308;200000;1000;199000;NaN;NaN;NaN;0.5;NaN;none;none;none;none;none;none;none;none;none;1;4.8;3.21255E-11;none;none;none;none;none;none;none;none;none;none;none;none;none;none;none;none;none;none;permeability;table 2;XIE W et al 2022;https://doi.org/10.1016/j.seppur.2021.120091
;polymeric;IPI-0.25;NaN;ionic copolyimides;none;none;40;60;NaN;NaN;NaN;367;NaN;308;200000;1000;199000;NaN;NaN;NaN;0.5;NaN;none;none;none;none;none;none;none;none;none;1;35;2.34248E-10;none;none;none;none;none;none;none;none;none;none;none;none;none;none;none;none;none;none;permeability;table 2;XIE W et al 2022;https://doi.org/10.1016/j.seppur.2021.120091
;polymeric;IPI-0.50;NaN;ionic copolyimides;none;none;40;60;NaN;NaN;NaN;83;NaN;308;200000;1000;199000;NaN;NaN;NaN;0.5;NaN;none;none;none;none;none;none;none;none;none;1;8.5;5.68889E-11;none;none;none;none;none;none;none;none;none;none;none;none;none;none;none;none;none;none;permeability;table 2;XIE W et al 2022;https://doi.org/10.1016/j.seppur.2021.120091
;polymeric;IPI-0.75;NaN;ionic copolyimides;none;none;40;60;NaN;NaN;NaN;56;NaN;308;200000;1000;199000;NaN;NaN;NaN;0.5;NaN;none;none;none;none;none;none;none;none;none;1;2.6;1.74013E-11;none;none;none;none;none;none;none;none;none;none;none;none;none;none;none;none;none;none;permeability;table 2;XIE W et al 2022;https://doi.org/10.1016/j.seppur.2021.120091
;polymeric;IPI-1.00;NaN;ionic copolyimides;none;none;40;60;NaN;NaN;NaN;41;NaN;308;200000;1000;199000;NaN;NaN;NaN;0.5;NaN;none;none;none;none;none;none;none;none;none;1;0.46;3.07869E-12;none;none;none;none;none;none;none;none;none;none;none;none;none;none;none;none;none;none;permeability;table 2;XIE W et al 2022;https://doi.org/10.1016/j.seppur.2021.120091
;polymeric;PI-0.25;NaN;polyimides;none;none;40;60;NaN;NaN;NaN;411;NaN;308;200000;1000;199000;NaN;NaN;NaN;0.5;NaN;none;none;none;none;none;none;none;none;none;none;none;none;none;none;none;1;9;6.02353E-11;none;none;none;none;none;none;none;none;none;none;none;none;permeability;table 2;XIE W et al 2022;https://doi.org/10.1016/j.seppur.2021.120091
;polymeric;PI-0.50;NaN;polyimides;none;none;40;60;NaN;NaN;NaN;219;NaN;308;200000;1000;199000;NaN;NaN;NaN;0.5;NaN;none;none;none;none;none;none;none;none;none;none;none;none;none;none;none;1;5;3.34641E-11;none;none;none;none;none;none;none;none;none;none;none;none;permeability;table 2;XIE W et al 2022;https://doi.org/10.1016/j.seppur.2021.120091
;polymeric;PI-0.75;NaN;polyimides;none;none;40;60;NaN;NaN;NaN;63;NaN;308;200000;1000;199000;NaN;NaN;NaN;0.5;NaN;none;none;none;none;none;none;none;none;none;none;none;none;none;none;none;1;2.8;1.87399E-11;none;none;none;none;none;none;none;none;none;none;none;none;permeability;table 2;XIE W et al 2022;https://doi.org/10.1016/j.seppur.2021.120091
;polymeric;PI-1.00;NaN;polyimides;none;none;40;60;NaN;NaN;NaN;53;NaN;308;200000;1000;199000;NaN;NaN;NaN;0.5;NaN;none;none;none;none;none;none;none;none;none;none;none;none;none;none;none;1;0.9;6.02353E-12;none;none;none;none;none;none;none;none;none;none;none;none;permeability;table 2;XIE W et al 2022;https://doi.org/10.1016/j.seppur.2021.120091
;polymeric;IPI-0.25;NaN;ionic copolyimides;none;none;40;60;NaN;NaN;NaN;367;NaN;308;200000;1000;199000;NaN;NaN;NaN;0.5;NaN;none;none;none;none;none;none;none;none;none;none;none;none;none;none;none;1;7.8;5.22039E-11;none;none;none;none;none;none;none;none;none;none;none;none;permeability;table 2;XIE W et al 2022;https://doi.org/10.1016/j.seppur.2021.120091
;polymeric;IPI-0.50;NaN;ionic copolyimides;none;none;40;60;NaN;NaN;NaN;83;NaN;308;200000;1000;199000;NaN;NaN;NaN;0.5;NaN;none;none;none;none;none;none;none;none;none;none;none;none;none;none;none;1;1.5;1.00392E-11;none;none;none;none;none;none;none;none;none;none;none;none;permeability;table 2;XIE W et al 2022;https://doi.org/10.1016/j.seppur.2021.120091
;polymeric;IPI-0.75;NaN;ionic copolyimides;none;none;40;60;NaN;NaN;NaN;56;NaN;308;200000;1000;199000;NaN;NaN;NaN;0.5;NaN;none;none;none;none;none;none;none;none;none;none;none;none;none;none;none;1;0.4;2.67712E-12;none;none;none;none;none;none;none;none;none;none;none;none;permeability;table 2;XIE W et al 2022;https://doi.org/10.1016/j.seppur.2021.120091
;polymeric;IPI-1.00;NaN;ionic copolyimides;none;none;40;60;NaN;NaN;NaN;41;NaN;308;200000;1000;199000;NaN;NaN;NaN;0.5;NaN;none;none;none;none;none;none;none;none;none;none;none;none;none;none;none;1;0.06;4.01569E-13;none;none;none;none;none;none;none;none;none;none;none;none;permeability;table 2;XIE W et al 2022;https://doi.org/10.1016/j.seppur.2021.120091
;polymeric;PI-0.25;NaN;polyimides;none;none;40;60;NaN;NaN;NaN;411;NaN;308;200000;1000;199000;NaN;NaN;NaN;0.5;NaN;none;none;none;none;none;none;none;none;none;none;none;none;none;none;none;none;none;none;none;none;none;1;6;4.01569E-11;none;none;none;none;none;none;permeability;table 2;XIE W et al 2022;https://doi.org/10.1016/j.seppur.2021.120091
;polymeric;PI-0.50;NaN;polyimides;none;none;40;60;NaN;NaN;NaN;219;NaN;308;200000;1000;199000;NaN;NaN;NaN;0.5;NaN;none;none;none;none;none;none;none;none;none;none;none;none;none;none;none;none;none;none;none;none;none;1;3;2.00784E-11;none;none;none;none;none;none;permeability;table 2;XIE W et al 2022;https://doi.org/10.1016/j.seppur.2021.120091
;polymeric;PI-0.75;NaN;polyimides;none;none;40;60;NaN;NaN;NaN;63;NaN;308;200000;1000;199000;NaN;NaN;NaN;0.5;NaN;none;none;none;none;none;none;none;none;none;none;none;none;none;none;none;none;none;none;none;none;none;1;1.5;1.00392E-11;none;none;none;none;none;none;permeability;table 2;XIE W et al 2022;https://doi.org/10.1016/j.seppur.2021.120091
;polymeric;PI-1.00;NaN;polyimides;none;none;40;60;NaN;NaN;NaN;53;NaN;308;200000;1000;199000;NaN;NaN;NaN;0.5;NaN;none;none;none;none;none;none;none;none;none;none;none;none;none;none;none;none;none;none;none;none;none;1;0.44;2.94484E-12;none;none;none;none;none;none;permeability;table 2;XIE W et al 2022;https://doi.org/10.1016/j.seppur.2021.120091
;polymeric;IPI-0.25;NaN;ionic copolyimides;none;none;40;60;NaN;NaN;NaN;367;NaN;308;200000;1000;199000;NaN;NaN;NaN;0.5;NaN;none;none;none;none;none;none;none;none;none;none;none;none;none;none;none;none;none;none;none;none;none;1;5.3;3.54719E-11;none;none;none;none;none;none;permeability;table 2;XIE W et al 2022;https://doi.org/10.1016/j.seppur.2021.120091
;polymeric;IPI-0.50;NaN;ionic copolyimides;none;none;40;60;NaN;NaN;NaN;83;NaN;308;200000;1000;199000;NaN;NaN;NaN;0.5;NaN;none;none;none;none;none;none;none;none;none;none;none;none;none;none;none;none;none;none;none;none;none;1;0.97;6.49203E-12;none;none;none;none;none;none;permeability;table 2;XIE W et al 2022;https://doi.org/10.1016/j.seppur.2021.120091
;polymeric;IPI-0.75;NaN;ionic copolyimides;none;none;40;60;NaN;NaN;NaN;56;NaN;308;200000;1000;199000;NaN;NaN;NaN;0.5;NaN;none;none;none;none;none;none;none;none;none;none;none;none;none;none;none;none;none;none;none;none;none;1;0.25;1.6732E-12;none;none;none;none;none;none;permeability;table 2;XIE W et al 2022;https://doi.org/10.1016/j.seppur.2021.120091
;polymeric;IPI-1.00;NaN;ionic copolyimides;none;none;40;60;NaN;NaN;NaN;41;NaN;308;200000;1000;199000;NaN;NaN;NaN;0.5;NaN;none;none;none;none;none;none;none;none;none;none;none;none;none;none;none;none;none;none;none;none;none;1;0.03;2.00784E-13;none;none;none;none;none;none;permeability;table 2;XIE W et al 2022;https://doi.org/10.1016/j.seppur.2021.120091
;polymeric;PI-0.25;NaN;polyimides;none;none;40;60;NaN;NaN;NaN;411;NaN;308;400000;1000;399000;NaN;NaN;NaN;0.5;NaN;none;none;none;none;none;none;0.5;132.9645941;8.89907E-10;none;none;none;none;none;none;none;none;none;none;none;none;0.5;3.314285714;2.21819E-11;none;none;none;none;none;none;permeability;fig 6;XIE W et al 2022;https://doi.org/10.1016/j.seppur.2021.120091
;polymeric;PI-0.25;NaN;polyimides;none;none;40;60;NaN;NaN;NaN;411;NaN;308;1000000;1000;999000;NaN;NaN;NaN;0.5;NaN;none;none;none;none;none;none;0.5;133.0110164;8.90218E-10;none;none;none;none;none;none;none;none;none;none;none;none;0.5;3.485714286;2.33292E-11;none;none;none;none;none;none;permeability;fig 6;XIE W et al 2022;https://doi.org/10.1016/j.seppur.2021.120091
;polymeric;PI-0.25;NaN;polyimides;none;none;40;60;NaN;NaN;NaN;411;NaN;308;2000000;1000;1999000;NaN;NaN;NaN;0.5;NaN;none;none;none;none;none;none;0.5;124.083058;8.30464E-10;none;none;none;none;none;none;none;none;none;none;none;none;0.5;3.542857143;2.37117E-11;none;none;none;none;none;none;permeability;fig 6;XIE W et al 2022;https://doi.org/10.1016/j.seppur.2021.120091
;polymeric;PI-0.25;NaN;polyimides;none;none;40;60;NaN;NaN;NaN;411;NaN;308;3000000;1000;2999000;NaN;NaN;NaN;0.5;NaN;none;none;none;none;none;none;0.5;117.7136815;7.87835E-10;none;none;none;none;none;none;none;none;none;none;none;none;0.5;3.771428571;2.52415E-11;none;none;none;none;none;none;permeability;fig 6;XIE W et al 2022;https://doi.org/10.1016/j.seppur.2021.120091
;polymeric;PI-0.25;NaN;polyimides;none;none;40;60;NaN;NaN;NaN;411;NaN;308;4000000;1000;3999000;NaN;NaN;NaN;0.5;NaN;none;none;none;none;none;none;0.5;115.2091727;7.71073E-10;none;none;none;none;none;none;none;none;none;none;none;none;0.5;3.971428571;2.658E-11;none;none;none;none;none;none;permeability;fig 6;XIE W et al 2022;https://doi.org/10.1016/j.seppur.2021.120091
;polymeric;PI-0.50;NaN;polyimides;none;none;40;60;NaN;NaN;NaN;219;NaN;308;400000;1000;399000;NaN;NaN;NaN;0.5;NaN;none;none;none;none;none;none;0.5;62.38333145;4.1752E-10;none;none;none;none;none;none;none;none;none;none;none;none;0.5;0.971365639;6.50117E-12;none;none;none;none;none;none;permeability;fig 6;XIE W et al 2022;https://doi.org/10.1016/j.seppur.2021.120091
;polymeric;PI-0.50;NaN;polyimides;none;none;40;60;NaN;NaN;NaN;219;NaN;308;1000000;1000;999000;NaN;NaN;NaN;0.5;NaN;none;none;none;none;none;none;0.5;54.81228684;3.66848E-10;none;none;none;none;none;none;none;none;none;none;none;none;0.5;1.146475771;7.67315E-12;none;none;none;none;none;none;permeability;fig 6;XIE W et al 2022;https://doi.org/10.1016/j.seppur.2021.120091
;polymeric;PI-0.50;NaN;polyimides;none;none;40;60;NaN;NaN;NaN;219;NaN;308;2000000;1000;1999000;NaN;NaN;NaN;0.5;NaN;none;none;none;none;none;none;0.5;53.89321287;3.60697E-10;none;none;none;none;none;none;none;none;none;none;none;none;0.5;1.248898678;8.35864E-12;none;none;none;none;none;none;permeability;fig 6;XIE W et al 2022;https://doi.org/10.1016/j.seppur.2021.120091
;polymeric;PI-0.50;NaN;polyimides;none;none;40;60;NaN;NaN;NaN;219;NaN;308;3000000;1000;2999000;NaN;NaN;NaN;0.5;NaN;none;none;none;none;none;none;0.5;51.551214;3.45023E-10;none;none;none;none;none;none;none;none;none;none;none;none;0.5;1.209251101;8.09329E-12;none;none;none;none;none;none;permeability;fig 6;XIE W et al 2022;https://doi.org/10.1016/j.seppur.2021.120091
;polymeric;PI-0.50;NaN;polyimides;none;none;40;60;NaN;NaN;NaN;219;NaN;308;4000000;1000;3999000;NaN;NaN;NaN;0.5;NaN;none;none;none;none;none;none;0.5;50.98787126;3.41252E-10;none;none;none;none;none;none;none;none;none;none;none;none;0.5;1.324889868;8.86724E-12;none;none;none;none;none;none;permeability;fig 6;XIE W et al 2022;https://doi.org/10.1016/j.seppur.2021.120091
;polymeric;PI-0.75;NaN;polyimides;none;none;40;60;NaN;NaN;NaN;63;NaN;308;400000;1000;399000;NaN;NaN;NaN;0.5;NaN;none;none;none;none;none;none;0.5;30.2489441;2.0245E-10;none;none;none;none;none;none;none;none;none;none;none;none;0.5;0.389867841;2.60931E-12;none;none;none;none;none;none;permeability;fig 6;XIE W et al 2022;https://doi.org/10.1016/j.seppur.2021.120091
;polymeric;PI-0.75;NaN;polyimides;none;none;40;60;NaN;NaN;NaN;63;NaN;308;1000000;1000;999000;NaN;NaN;NaN;0.5;NaN;none;none;none;none;none;none;0.5;30.97815923;2.07331E-10;none;none;none;none;none;none;none;none;none;none;none;none;0.5;0.531938326;3.56016E-12;none;none;none;none;none;none;permeability;fig 6;XIE W et al 2022;https://doi.org/10.1016/j.seppur.2021.120091
;polymeric;PI-0.75;NaN;polyimides;none;none;40;60;NaN;NaN;NaN;63;NaN;308;2000000;1000;1999000;NaN;NaN;NaN;0.5;NaN;none;none;none;none;none;none;0.5;27.45052513;1.83721E-10;none;none;none;none;none;none;none;none;none;none;none;none;0.5;0.578193833;3.86974E-12;none;none;none;none;none;none;permeability;fig 6;XIE W et al 2022;https://doi.org/10.1016/j.seppur.2021.120091
;polymeric;PI-0.75;NaN;polyimides;none;none;40;60;NaN;NaN;NaN;63;NaN;308;3000000;1000;2999000;NaN;NaN;NaN;0.5;NaN;none;none;none;none;none;none;0.5;26.29443252;1.75984E-10;none;none;none;none;none;none;none;none;none;none;none;none;0.5;0.601321586;4.02453E-12;none;none;none;none;none;none;permeability;fig 6;XIE W et al 2022;https://doi.org/10.1016/j.seppur.2021.120091
;polymeric;PI-0.75;NaN;polyimides;none;none;40;60;NaN;NaN;NaN;63;NaN;308;4000000;1000;3999000;NaN;NaN;NaN;0.5;NaN;none;none;none;none;none;none;0.5;25.73108978;1.72213E-10;none;none;none;none;none;none;none;none;none;none;none;none;0.5;0.647577093;4.33411E-12;none;none;none;none;none;none;permeability;fig 6;XIE W et al 2022;https://doi.org/10.1016/j.seppur.2021.120091
;polymeric;PI-1.00;NaN;polyimides;none;none;40;60;NaN;NaN;NaN;53;NaN;308;400000;1000;399000;NaN;NaN;NaN;0.5;NaN;none;none;none;none;none;none;0.5;9.972264257;6.67425E-11;none;none;none;none;none;none;none;none;none;none;none;none;0.5;0.102422907;6.85497E-13;none;none;none;none;none;none;permeability;fig 6;XIE W et al 2022;https://doi.org/10.1016/j.seppur.2021.120091
;polymeric;PI-1.00;NaN;polyimides;none;none;40;60;NaN;NaN;NaN;53;NaN;308;1000000;1000;999000;NaN;NaN;NaN;0.5;NaN;none;none;none;none;none;none;0.5;9.515708639;6.36868E-11;none;none;none;none;none;none;none;none;none;none;none;none;0.5;0.135462555;9.06625E-13;none;none;none;none;none;none;permeability;fig 6;XIE W et al 2022;https://doi.org/10.1016/j.seppur.2021.120091
;polymeric;PI-1.00;NaN;polyimides;none;none;40;60;NaN;NaN;NaN;53;NaN;308;2000000;1000;1999000;NaN;NaN;NaN;0.5;NaN;none;none;none;none;none;none;0.5;8.596770186;5.75366E-11;none;none;none;none;none;none;none;none;none;none;none;none;0.5;0.135462555;9.06625E-13;none;none;none;none;none;none;permeability;fig 6;XIE W et al 2022;https://doi.org/10.1016/j.seppur.2021.120091
;polymeric;PI-1.00;NaN;polyimides;none;none;40;60;NaN;NaN;NaN;53;NaN;308;3000000;1000;2999000;NaN;NaN;NaN;0.5;NaN;none;none;none;none;none;none;0.5;8.270717109;5.53543E-11;none;none;none;none;none;none;none;none;none;none;none;none;0.5;0.165198238;1.10564E-12;none;none;none;none;none;none;permeability;fig 6;XIE W et al 2022;https://doi.org/10.1016/j.seppur.2021.120091
;polymeric;PI-1.00;NaN;polyimides;none;none;40;60;NaN;NaN;NaN;53;NaN;308;4000000;1000;3999000;NaN;NaN;NaN;0.5;NaN;none;none;none;none;none;none;0.5;8.06310559;5.39648E-11;none;none;none;none;none;none;none;none;none;none;none;none;0.5;0.181718062;1.2162E-12;none;none;none;none;none;none;permeability;fig 6;XIE W et al 2022;https://doi.org/10.1016/j.seppur.2021.120091
;polymeric;IPI-0.25;NaN;ionic copolyimides;none;none;40;60;NaN;NaN;NaN;367;NaN;308;400000;1000;399000;NaN;NaN;NaN;0.5;NaN;none;none;none;none;none;none;0.5;82.71966527;5.53627E-10;none;none;none;none;none;none;none;none;none;none;none;none;0.5;1.354101923;9.06275E-12;none;none;none;none;none;none;permeability;fig 6;XIE W et al 2022;https://doi.org/10.1016/j.seppur.2021.120091
;polymeric;IPI-0.25;NaN;ionic copolyimides;none;none;40;60;NaN;NaN;NaN;367;NaN;308;1000000;1000;999000;NaN;NaN;NaN;0.5;NaN;none;none;none;none;none;none;0.5;73.05439331;4.88939E-10;none;none;none;none;none;none;none;none;none;none;none;none;0.5;1.883511281;1.2606E-11;none;none;none;none;none;none;permeability;fig 6;XIE W et al 2022;https://doi.org/10.1016/j.seppur.2021.120091
;polymeric;IPI-0.25;NaN;ionic copolyimides;none;none;40;60;NaN;NaN;NaN;367;NaN;308;2000000;1000;1999000;NaN;NaN;NaN;0.5;NaN;none;none;none;none;none;none;0.5;71.92468619;4.81378E-10;none;none;none;none;none;none;none;none;none;none;none;none;0.5;1.920963925;1.28566E-11;none;none;none;none;none;none;permeability;fig 6;XIE W et al 2022;https://doi.org/10.1016/j.seppur.2021.120091
;polymeric;IPI-0.25;NaN;ionic copolyimides;none;none;40;60;NaN;NaN;NaN;367;NaN;308;3000000;1000;2999000;NaN;NaN;NaN;0.5;NaN;none;none;none;none;none;none;0.5;66.0251046;4.41894E-10;none;none;none;none;none;none;none;none;none;none;none;none;0.5;1.958249837;1.31062E-11;none;none;none;none;none;none;permeability;fig 6;XIE W et al 2022;https://doi.org/10.1016/j.seppur.2021.120091
;polymeric;IPI-0.25;NaN;ionic copolyimides;none;none;40;60;NaN;NaN;NaN;367;NaN;308;4000000;1000;3999000;NaN;NaN;NaN;0.5;NaN;none;none;none;none;none;none;0.5;62.38493724;4.17531E-10;none;none;none;none;none;none;none;none;none;none;none;none;0.5;2.019632581;1.3517E-11;none;none;none;none;none;none;permeability;fig 6;XIE W et al 2022;https://doi.org/10.1016/j.seppur.2021.120091
;polymeric;IPI-0.50;NaN;ionic copolyimides;none;none;40;60;NaN;NaN;NaN;83;NaN;308;400000;1000;399000;NaN;NaN;NaN;0.5;NaN;none;none;none;none;none;none;0.5;31.19733925;2.08798E-10;none;none;none;none;none;none;none;none;none;none;none;none;0.5;0.480160288;3.21362E-12;none;none;none;none;none;none;permeability;fig 6;XIE W et al 2022;https://doi.org/10.1016/j.seppur.2021.120091
;polymeric;IPI-0.50;NaN;ionic copolyimides;none;none;40;60;NaN;NaN;NaN;83;NaN;308;1000000;1000;999000;NaN;NaN;NaN;0.5;NaN;none;none;none;none;none;none;0.5;29.26829268;1.95887E-10;none;none;none;none;none;none;none;none;none;none;none;none;0.5;0.526197701;3.52174E-12;none;none;none;none;none;none;permeability;fig 6;XIE W et al 2022;https://doi.org/10.1016/j.seppur.2021.120091
;polymeric;IPI-0.50;NaN;ionic copolyimides;none;none;40;60;NaN;NaN;NaN;83;NaN;308;2000000;1000;1999000;NaN;NaN;NaN;0.5;NaN;none;none;none;none;none;none;0.5;28.13747228;1.88319E-10;none;none;none;none;none;none;none;none;none;none;none;none;0.5;0.580053191;3.88219E-12;none;none;none;none;none;none;permeability;fig 6;XIE W et al 2022;https://doi.org/10.1016/j.seppur.2021.120091
;polymeric;IPI-0.50;NaN;ionic copolyimides;none;none;40;60;NaN;NaN;NaN;83;NaN;308;3000000;1000;2999000;NaN;NaN;NaN;0.5;NaN;none;none;none;none;none;none;0.5;27.60532151;1.84757E-10;none;none;none;none;none;none;none;none;none;none;none;none;0.5;0.59241932;3.96495E-12;none;none;none;none;none;none;permeability;fig 6;XIE W et al 2022;https://doi.org/10.1016/j.seppur.2021.120091
;polymeric;IPI-0.50;NaN;ionic copolyimides;none;none;40;60;NaN;NaN;NaN;83;NaN;308;4000000;1000;3999000;NaN;NaN;NaN;0.5;NaN;none;none;none;none;none;none;0.5;27.53880266;1.84312E-10;none;none;none;none;none;none;none;none;none;none;none;none;0.5;0.652659574;4.36813E-12;none;none;none;none;none;none;permeability;fig 6;XIE W et al 2022;https://doi.org/10.1016/j.seppur.2021.120091
;polymeric;IPI-0.75;NaN;ionic copolyimides;none;none;40;60;NaN;NaN;NaN;56;NaN;308;400000;1000;399000;NaN;NaN;NaN;0.5;NaN;none;none;none;none;none;none;0.5;11.50776053;7.70193E-11;none;none;none;none;none;none;none;none;none;none;none;none;0.5;0.143458161;9.60138E-13;none;none;none;none;none;none;permeability;fig 6;XIE W et al 2022;https://doi.org/10.1016/j.seppur.2021.120091
;polymeric;IPI-0.75;NaN;ionic copolyimides;none;none;40;60;NaN;NaN;NaN;56;NaN;308;1000000;1000;999000;NaN;NaN;NaN;0.5;NaN;none;none;none;none;none;none;0.5;10.90909091;7.30125E-11;none;none;none;none;none;none;none;none;none;none;none;none;0.5;0.194281022;1.30029E-12;none;none;none;none;none;none;permeability;fig 6;XIE W et al 2022;https://doi.org/10.1016/j.seppur.2021.120091
;polymeric;IPI-0.75;NaN;ionic copolyimides;none;none;40;60;NaN;NaN;NaN;56;NaN;308;2000000;1000;1999000;NaN;NaN;NaN;0.5;NaN;none;none;none;none;none;none;0.5;10.37694013;6.94509E-11;none;none;none;none;none;none;none;none;none;none;none;none;0.5;0.192287234;1.28694E-12;none;none;none;none;none;none;permeability;fig 6;XIE W et al 2022;https://doi.org/10.1016/j.seppur.2021.120091
;polymeric;IPI-0.75;NaN;ionic copolyimides;none;none;40;60;NaN;NaN;NaN;56;NaN;308;3000000;1000;2999000;NaN;NaN;NaN;0.5;NaN;none;none;none;none;none;none;0.5;10.11086475;6.76701E-11;none;none;none;none;none;none;none;none;none;none;none;none;0.5;0.191887405;1.28427E-12;none;none;none;none;none;none;permeability;fig 6;XIE W et al 2022;https://doi.org/10.1016/j.seppur.2021.120091
;polymeric;IPI-0.75;NaN;ionic copolyimides;none;none;40;60;NaN;NaN;NaN;56;NaN;308;4000000;1000;3999000;NaN;NaN;NaN;0.5;NaN;none;none;none;none;none;none;0.5;9.911308204;6.63345E-11;none;none;none;none;none;none;none;none;none;none;none;none;0.5;0.217021277;1.45248E-12;none;none;none;none;none;none;permeability;fig 6;XIE W et al 2022;https://doi.org/10.1016/j.seppur.2021.120091
;polymeric;IPI-1.00;NaN;ionic copolyimides;none;none;40;60;NaN;NaN;NaN;41;NaN;308;400000;1000;399000;NaN;NaN;NaN;0.5;NaN;none;none;none;none;none;none;0.5;2.328159645;1.55819E-11;none;none;none;none;none;none;none;none;none;none;none;none;0.5;0.02058582;1.37777E-13;none;none;none;none;none;none;permeability;fig 6;XIE W et al 2022;https://doi.org/10.1016/j.seppur.2021.120091
;polymeric;IPI-1.00;NaN;ionic copolyimides;none;none;40;60;NaN;NaN;NaN;41;NaN;308;1000000;1000;999000;NaN;NaN;NaN;0.5;NaN;none;none;none;none;none;none;0.5;2.261640798;1.51367E-11;none;none;none;none;none;none;none;none;none;none;none;none;0.5;0.03151685;2.10936E-13;none;none;none;none;none;none;permeability;fig 6;XIE W et al 2022;https://doi.org/10.1016/j.seppur.2021.120091
;polymeric;IPI-1.00;NaN;ionic copolyimides;none;none;40;60;NaN;NaN;NaN;41;NaN;308;2000000;1000;1999000;NaN;NaN;NaN;0.5;NaN;none;none;none;none;none;none;0.5;2.062084257;1.38011E-11;none;none;none;none;none;none;none;none;none;none;none;none;0.5;0.0375;2.5098E-13;none;none;none;none;none;none;permeability;fig 6;XIE W et al 2022;https://doi.org/10.1016/j.seppur.2021.120091
;polymeric;IPI-1.00;NaN;ionic copolyimides;none;none;40;60;NaN;NaN;NaN;41;NaN;308;3000000;1000;2999000;NaN;NaN;NaN;0.5;NaN;none;none;none;none;none;none;0.5;1.99556541;1.33559E-11;none;none;none;none;none;none;none;none;none;none;none;none;0.5;0.037100171;2.48304E-13;none;none;none;none;none;none;permeability;fig 6;XIE W et al 2022;https://doi.org/10.1016/j.seppur.2021.120091
;polymeric;IPI-1.00;NaN;ionic copolyimides;none;none;40;60;NaN;NaN;NaN;41;NaN;308;4000000;1000;3999000;NaN;NaN;NaN;0.5;NaN;none;none;none;none;none;none;0.5;1.862527716;1.24655E-11;none;none;none;none;none;none;none;none;none;none;none;none;0.5;0.039893617;2.67E-13;none;none;none;none;none;none;permeability;fig 6;XIE W et al 2022;https://doi.org/10.1016/j.seppur.2021.120091
;zeolite;O3at473K Seeds0.07; alfa-alumina tubes;SSZ-13;none;none;1.2;1.2;0.38;0.38;0.27;624;NaN;298;303000;103000;200000;4;NaN;NaN;NaN;NaN;none;none;none;none;none;none;none;none;none;none;none;none;none;none;none;0.5;2665.546563;7.43333E-07;none;none;none;0.5;431.507762;1.20333E-07;none;none;none;none;none;none;permeance;table S1;LI Y et al 2021;https://doi.org/10.1016/j.memsci.2021.119349
;zeolite;O3at473K Seeds0.7; alfa-alumina tubes;SSZ-13;none;none;1.2;1.2;0.38;0.38;0.27;624;NaN;298;303000;103000;200000;4;NaN;NaN;NaN;NaN;none;none;none;none;none;none;none;none;none;none;none;none;none;none;none;0.5;3048.046518;0.00000085;none;none;none;0.5;262.9687192;7.33333E-08;none;none;none;none;none;none;permeance;table S1;LI Y et al 2021;https://doi.org/10.1016/j.memsci.2021.119349
;zeolite;O3at473K Seeds7; alfa-alumina tubes;SSZ-13;none;none;1.2;1.2;0.38;0.38;0.27;624;NaN;298;303000;103000;200000;4;NaN;NaN;NaN;NaN;none;none;none;none;none;none;none;none;none;none;none;none;none;none;none;0.5;394.4530788;0.00000011;none;none;none;0.5;193.6406023;0.000000054;none;none;none;none;none;none;permeance;table S1;LI Y et al 2021;https://doi.org/10.1016/j.memsci.2021.119349
;zeolite;O2at673K; alfa-alumina tubes;SSZ-13;none;none;1.2;1.2;0.38;0.38;0.33;791;NaN;298;303000;103000;200000;4;NaN;NaN;NaN;NaN;none;none;none;none;none;none;none;none;none;none;none;none;none;none;none;0.5;2433.655965;6.78667E-07;none;none;none;0.5;41.59687013;1.16E-08;none;none;none;none;none;none;permeance;table S2;LI Y et al 2021;https://doi.org/10.1016/j.memsci.2021.119349
;zeolite;O2at753K; alfa-alumina tubes;SSZ-13;none;none;1.2;1.2;0.38;0.38;0.33;791;NaN;298;303000;103000;200000;4;NaN;NaN;NaN;NaN;none;none;none;none;none;none;none;none;none;none;none;none;none;none;none;0.5;3430.546473;9.56667E-07;none;none;none;0.5;107.8171749;3.00667E-08;none;none;none;none;none;none;permeance;table S2;LI Y et al 2021;https://doi.org/10.1016/j.memsci.2021.119349
;zeolite;AIRat673K; alfa-alumina tubes;SSZ-13;none;none;1.2;1.2;0.38;0.38;0.31;714;NaN;298;303000;103000;200000;4;NaN;NaN;NaN;NaN;none;none;none;none;none;none;none;none;none;none;none;none;none;none;none;0.5;3192.679314;8.90333E-07;none;none;none;0.5;95.38592633;2.66E-08;none;none;none;none;none;none;permeance;table S2;LI Y et al 2021;https://doi.org/10.1016/j.memsci.2021.119349
;zeolite;AIRat753K; alfa-alumina tubes;SSZ-13;none;none;1.2;1.2;0.38;0.38;0.31;714;NaN;298;303000;103000;200000;4;NaN;NaN;NaN;NaN;none;none;none;none;none;none;none;none;none;none;none;none;none;none;none;0.5;5271.327508;0.00000147;none;none;none;0.5;289.1460599;8.06333E-08;none;none;none;none;none;none;permeance;table S2;LI Y et al 2021;https://doi.org/10.1016/j.memsci.2021.119349
;zeolite;O3at473K calcination_time_6h; alfa-alumina tubes;SSZ-13;none;none;1.2;1.2;0.38;0.38;0.27;624;NaN;298;303000;103000;200000;4;NaN;NaN;NaN;NaN;none;none;none;none;none;none;none;none;none;none;none;none;none;none;none;0.5;1770.07958;4.93617E-07;none;none;none;0.5;170.6538262;4.75897E-08;none;none;none;none;none;none;permeance;fig 6;LI Y et al 2021;https://doi.org/10.1016/j.memsci.2021.119349
;zeolite;O3at473K calcination_time_12h; alfa-alumina tubes;SSZ-13;none;none;1.2;1.2;0.38;0.38;0.27;624;NaN;298;303000;103000;200000;4;NaN;NaN;NaN;NaN;none;none;none;none;none;none;none;none;none;none;none;none;none;none;none;0.5;2048.561928;5.71277E-07;none;none;none;0.5;222.2970519;6.19913E-08;none;none;none;none;none;none;permeance;fig 6;LI Y et al 2021;https://doi.org/10.1016/j.memsci.2021.119349
;zeolite;O3at473K calcination_time_24h; alfa-alumina tubes;SSZ-13;none;none;1.2;1.2;0.38;0.38;0.27;624;NaN;298;303000;103000;200000;4;NaN;NaN;NaN;NaN;none;none;none;none;none;none;none;none;none;none;none;none;none;none;none;0.5;2227.858782;6.21277E-07;none;none;none;0.5;248.7527548;6.9369E-08;none;none;none;none;none;none;permeance;fig 6;LI Y et al 2021;https://doi.org/10.1016/j.memsci.2021.119349
;zeolite;O3at473K calcination_time_48h; alfa-alumina tubes;SSZ-13;none;none;1.2;1.2;0.38;0.38;0.27;624;NaN;298;303000;103000;200000;4;NaN;NaN;NaN;NaN;none;none;none;none;none;none;none;none;none;none;none;none;none;none;none;0.5;2452.933556;6.84043E-07;none;none;none;0.5;282.0498523;7.86544E-08;none;none;none;none;none;none;permeance;fig 6;LI Y et al 2021;https://doi.org/10.1016/j.memsci.2021.119349
;zeolite;O3at473K calcination_time_60h; alfa-alumina tubes;SSZ-13;none;none;1.2;1.2;0.38;0.38;0.27;624;NaN;298;303000;103000;200000;4;NaN;NaN;NaN;NaN;none;none;none;none;none;none;none;none;none;none;none;none;none;none;none;0.5;2479.637343;6.91489E-07;none;none;none;0.5;286.4342982;7.98771E-08;none;none;none;none;none;none;permeance;fig 6;LI Y et al 2021;https://doi.org/10.1016/j.memsci.2021.119349
;zeolite;O3at473K; alfa-alumina tubes;SSZ-13;none;none;1.2;1.2;0.38;0.38;0.27;624;NaN;298;303000;103000;200000;4;NaN;NaN;NaN;NaN;none;none;none;1;16584.71648;4.62493E-06;none;none;none;none;none;none;none;none;none;none;none;none;none;none;none;none;none;none;none;none;none;none;none;none;permeance;fig 7;LI Y et al 2021;https://doi.org/10.1016/j.memsci.2021.119349
;zeolite;O3at473K; alfa-alumina tubes;SSZ-13;none;none;1.2;1.2;0.38;0.38;0.27;624;NaN;298;303000;103000;200000;4;NaN;NaN;NaN;NaN;none;none;none;none;none;none;1;23546.85318;6.56644E-06;none;none;none;none;none;none;none;none;none;none;none;none;none;none;none;none;none;none;none;none;none;permeance;fig 7;LI Y et al 2021;https://doi.org/10.1016/j.memsci.2021.119349
;zeolite;O3at473K; alfa-alumina tubes;SSZ-13;none;none;1.2;1.2;0.38;0.38;0.27;624;NaN;298;303000;103000;200000;4;NaN;NaN;NaN;NaN;none;none;none;none;none;none;none;none;none;none;none;none;none;none;none;none;none;none;none;none;none;none;none;none;1;61.6546253;1.71934E-08;none;none;none;permeance;fig 7;LI Y et al 2021;https://doi.org/10.1016/j.memsci.2021.119349
;zeolite;O3at473K; alfa-alumina tubes;SSZ-13;none;none;1.2;1.2;0.38;0.38;0.27;624;NaN;298;303000;103000;200000;4;NaN;NaN;NaN;NaN;none;none;none;none;none;none;none;none;none;none;none;none;none;none;none;none;none;none;none;none;none;none;none;none;none;none;none;1;23.67417187;6.60195E-09;permeance;fig 7;LI Y et al 2021;https://doi.org/10.1016/j.memsci.2021.119349
;zeolite;O3at473K; alfa-alumina tubes;SSZ-13;none;none;1.2;1.2;0.38;0.38;0.27;624;NaN;298;303000;103000;200000;4;NaN;NaN;NaN;NaN;none;none;none;none;none;none;none;none;none;none;none;none;none;none;none;1;3251.952744;9.06863E-07;none;none;none;none;none;none;none;none;none;none;none;none;permeance;fig 8a;LI Y et al 2021;https://doi.org/10.1016/j.memsci.2021.119349
;zeolite;O3at473K; alfa-alumina tubes;SSZ-13;none;none;1.2;1.2;0.38;0.38;0.27;624;NaN;323;303000;103000;200000;4;NaN;NaN;NaN;NaN;none;none;none;none;none;none;none;none;none;none;none;none;none;none;none;1;2276.366921;6.34804E-07;none;none;none;none;none;none;none;none;none;none;none;none;permeance;fig 8a;LI Y et al 2021;https://doi.org/10.1016/j.memsci.2021.119349
