Repository: tenoriolms/databank_CH4

File: 0_databank_CH4_220424.csv (part 2 of 7)
;mean value;;NaN;doesn't exist or unknow;;;;;;;;;;;;;;;;;;;;;;;;;;;;;;;;;;;;;;;;;;;;;;;;;;;;
;zeolite;O3at473K; alfa-alumina tubes;SSZ-13;none;none;1.2;1.2;0.38;0.38;0.27;624;NaN;348;303000;103000;200000;4;NaN;NaN;NaN;NaN;none;none;none;none;none;none;none;none;none;none;none;none;none;none;none;1;1819.335724;5.07353E-07;none;none;none;none;none;none;none;none;none;none;none;none;permeance;fig 8a;LI Y et al 2021;https://doi.org/10.1016/j.memsci.2021.119349
;zeolite;O3at473K; alfa-alumina tubes;SSZ-13;none;none;1.2;1.2;0.38;0.38;0.27;624;NaN;373;303000;103000;200000;4;NaN;NaN;NaN;NaN;none;none;none;none;none;none;none;none;none;none;none;none;none;none;none;1;1476.562327;4.11765E-07;none;none;none;none;none;none;none;none;none;none;none;none;permeance;fig 8a;LI Y et al 2021;https://doi.org/10.1016/j.memsci.2021.119349
;zeolite;O3at473K; alfa-alumina tubes;SSZ-13;none;none;1.2;1.2;0.38;0.38;0.27;624;NaN;398;303000;103000;200000;4;NaN;NaN;NaN;NaN;none;none;none;none;none;none;none;none;none;none;none;none;none;none;none;1;1190.917829;3.32108E-07;none;none;none;none;none;none;none;none;none;none;none;none;permeance;fig 8a;LI Y et al 2021;https://doi.org/10.1016/j.memsci.2021.119349
;zeolite;O3at473K; alfa-alumina tubes;SSZ-13;none;none;1.2;1.2;0.38;0.38;0.27;624;NaN;298;303000;103000;200000;4;NaN;NaN;NaN;NaN;none;none;none;none;none;none;none;none;none;none;none;none;none;none;none;none;none;none;none;none;none;1;197.7538831;5.51471E-08;none;none;none;none;none;none;permeance;fig 8a;LI Y et al 2021;https://doi.org/10.1016/j.memsci.2021.119349
;zeolite;O3at473K; alfa-alumina tubes;SSZ-13;none;none;1.2;1.2;0.38;0.38;0.27;624;NaN;323;303000;103000;200000;4;NaN;NaN;NaN;NaN;none;none;none;none;none;none;none;none;none;none;none;none;none;none;none;none;none;none;none;none;none;1;180.1757601;5.02451E-08;none;none;none;none;none;none;permeance;fig 8a;LI Y et al 2021;https://doi.org/10.1016/j.memsci.2021.119349
;zeolite;O3at473K; alfa-alumina tubes;SSZ-13;none;none;1.2;1.2;0.38;0.38;0.27;624;NaN;348;303000;103000;200000;4;NaN;NaN;NaN;NaN;none;none;none;none;none;none;none;none;none;none;none;none;none;none;none;none;none;none;none;none;none;1;171.3866987;4.77941E-08;none;none;none;none;none;none;permeance;fig 8a;LI Y et al 2021;https://doi.org/10.1016/j.memsci.2021.119349
;zeolite;O3at473K; alfa-alumina tubes;SSZ-13;none;none;1.2;1.2;0.38;0.38;0.27;624;NaN;373;303000;103000;200000;4;NaN;NaN;NaN;NaN;none;none;none;none;none;none;none;none;none;none;none;none;none;none;none;none;none;none;none;none;none;1;166.9921679;4.65686E-08;none;none;none;none;none;none;permeance;fig 8a;LI Y et al 2021;https://doi.org/10.1016/j.memsci.2021.119349
;zeolite;O3at473K; alfa-alumina tubes;SSZ-13;none;none;1.2;1.2;0.38;0.38;0.27;624;NaN;398;303000;103000;200000;4;NaN;NaN;NaN;NaN;none;none;none;none;none;none;none;none;none;none;none;none;none;none;none;none;none;none;none;none;none;1;162.5976372;4.53431E-08;none;none;none;none;none;none;permeance;fig 8a;LI Y et al 2021;https://doi.org/10.1016/j.memsci.2021.119349
;zeolite;O3at473K; alfa-alumina tubes;SSZ-13;none;none;1.2;1.2;0.38;0.38;0.27;624;NaN;298;503000;103000;400000;4;NaN;NaN;NaN;NaN;none;none;none;none;none;none;none;none;none;none;none;none;none;none;none;1;2818.675768;7.86036E-07;none;none;none;none;none;none;none;none;none;none;none;none;permeance;fig 8b;LI Y et al 2021;https://doi.org/10.1016/j.memsci.2021.119349
;zeolite;O3at473K; alfa-alumina tubes;SSZ-13;none;none;1.2;1.2;0.38;0.38;0.27;624;NaN;298;703000;103000;600000;4;NaN;NaN;NaN;NaN;none;none;none;none;none;none;none;none;none;none;none;none;none;none;none;1;2798.484681;7.80405E-07;none;none;none;none;none;none;none;none;none;none;none;none;permeance;fig 8b;LI Y et al 2021;https://doi.org/10.1016/j.memsci.2021.119349
;zeolite;O3at473K; alfa-alumina tubes;SSZ-13;none;none;1.2;1.2;0.38;0.38;0.27;624;NaN;298;903000;103000;800000;4;NaN;NaN;NaN;NaN;none;none;none;none;none;none;none;none;none;none;none;none;none;none;none;1;2766.178941;7.71396E-07;none;none;none;none;none;none;none;none;none;none;none;none;permeance;fig 8b;LI Y et al 2021;https://doi.org/10.1016/j.memsci.2021.119349
;zeolite;O3at473K; alfa-alumina tubes;SSZ-13;none;none;1.2;1.2;0.38;0.38;0.27;624;NaN;298;1103000;103000;1000000;4;NaN;NaN;NaN;NaN;none;none;none;none;none;none;none;none;none;none;none;none;none;none;none;1;2725.796767;7.60135E-07;none;none;none;none;none;none;none;none;none;none;none;none;permeance;fig 8b;LI Y et al 2021;https://doi.org/10.1016/j.memsci.2021.119349
;zeolite;O3at473K; alfa-alumina tubes;SSZ-13;none;none;1.2;1.2;0.38;0.38;0.27;624;NaN;298;503000;103000;400000;4;NaN;NaN;NaN;NaN;none;none;none;none;none;none;none;none;none;none;none;none;none;none;none;none;none;none;none;none;none;1;197.8726542;5.51802E-08;none;none;none;none;none;none;permeance;fig 8b;LI Y et al 2021;https://doi.org/10.1016/j.memsci.2021.119349
;zeolite;O3at473K; alfa-alumina tubes;SSZ-13;none;none;1.2;1.2;0.38;0.38;0.27;624;NaN;298;703000;103000;600000;4;NaN;NaN;NaN;NaN;none;none;none;none;none;none;none;none;none;none;none;none;none;none;none;none;none;none;none;none;none;1;197.8726542;5.51802E-08;none;none;none;none;none;none;permeance;fig 8b;LI Y et al 2021;https://doi.org/10.1016/j.memsci.2021.119349
;zeolite;O3at473K; alfa-alumina tubes;SSZ-13;none;none;1.2;1.2;0.38;0.38;0.27;624;NaN;298;903000;103000;800000;4;NaN;NaN;NaN;NaN;none;none;none;none;none;none;none;none;none;none;none;none;none;none;none;none;none;none;none;none;none;1;197.8726542;5.51802E-08;none;none;none;none;none;none;permeance;fig 8b;LI Y et al 2021;https://doi.org/10.1016/j.memsci.2021.119349
;zeolite;O3at473K; alfa-alumina tubes;SSZ-13;none;none;1.2;1.2;0.38;0.38;0.27;624;NaN;298;1103000;103000;1000000;4;NaN;NaN;NaN;NaN;none;none;none;none;none;none;none;none;none;none;none;none;none;none;none;none;none;none;none;none;none;1;205.9490891;5.74324E-08;none;none;none;none;none;none;permeance;fig 8b;LI Y et al 2021;https://doi.org/10.1016/j.memsci.2021.119349
;zeolite;O3at473K; alfa-alumina tubes;SSZ-13;none;none;1.2;1.2;0.38;0.38;0.27;624;NaN;298;303000;103000;200000;4;NaN;NaN;NaN;NaN;none;none;none;none;none;none;none;none;none;none;none;none;none;none;none;0.1;2032.231995;5.66723E-07;none;none;none;0.9;199.4148081;5.56102E-08;none;none;none;none;none;none;permeance;fig 9b;LI Y et al 2021;https://doi.org/10.1016/j.memsci.2021.119349
;zeolite;O3at473K; alfa-alumina tubes;SSZ-13;none;none;1.2;1.2;0.38;0.38;0.27;624;NaN;323;303000;103000;200000;4;NaN;NaN;NaN;NaN;none;none;none;none;none;none;none;none;none;none;none;none;none;none;none;0.1;1873.474671;5.22451E-07;none;none;none;0.9;219.9641413;6.13408E-08;none;none;none;none;none;none;permeance;fig 9b;LI Y et al 2021;https://doi.org/10.1016/j.memsci.2021.119349
;zeolite;O3at473K; alfa-alumina tubes;SSZ-13;none;none;1.2;1.2;0.38;0.38;0.27;624;NaN;348;303000;103000;200000;4;NaN;NaN;NaN;NaN;none;none;none;none;none;none;none;none;none;none;none;none;none;none;none;0.1;1754.568444;4.89291E-07;none;none;none;0.9;225.564717;6.29026E-08;none;none;none;none;none;none;permeance;fig 9b;LI Y et al 2021;https://doi.org/10.1016/j.memsci.2021.119349
;zeolite;O3at473K; alfa-alumina tubes;SSZ-13;none;none;1.2;1.2;0.38;0.38;0.27;624;NaN;373;303000;103000;200000;4;NaN;NaN;NaN;NaN;none;none;none;none;none;none;none;none;none;none;none;none;none;none;none;0.1;1578.384383;4.4016E-07;none;none;none;0.9;231.1677437;6.44651E-08;none;none;none;none;none;none;permeance;fig 9b;LI Y et al 2021;https://doi.org/10.1016/j.memsci.2021.119349
;zeolite;O3at473K; alfa-alumina tubes;SSZ-13;none;none;1.2;1.2;0.38;0.38;0.27;624;NaN;398;303000;103000;200000;4;NaN;NaN;NaN;NaN;none;none;none;none;none;none;none;none;none;none;none;none;none;none;none;0.1;1334.966452;3.72278E-07;none;none;none;0.9;236.7732214;6.60283E-08;none;none;none;none;none;none;permeance;fig 9b;LI Y et al 2021;https://doi.org/10.1016/j.memsci.2021.119349
;zeolite;O3at473K; alfa-alumina tubes;SSZ-13;none;none;1.2;1.2;0.38;0.38;0.27;624;NaN;298;303000;103000;200000;0.6;NaN;NaN;NaN;NaN;none;none;none;none;none;none;none;none;none;none;none;none;none;none;none;0.5;2694.912519;7.51523E-07;none;none;none;0.5;240.22721;6.69915E-08;none;none;none;none;none;none;permeance;fig11;LI Y et al 2021;https://doi.org/10.1016/j.memsci.2021.119349
;zeolite;O3at473K; alfa-alumina tubes;SSZ-13;none;none;1.2;1.2;0.38;0.38;0.27;624;NaN;298;303000;103000;200000;0.8;NaN;NaN;NaN;NaN;none;none;none;none;none;none;none;none;none;none;none;none;none;none;none;0.5;2852.152148;7.95371E-07;none;none;none;0.5;248.9627449;6.94275E-08;none;none;none;none;none;none;permeance;fig11;LI Y et al 2021;https://doi.org/10.1016/j.memsci.2021.119349
;zeolite;O3at473K; alfa-alumina tubes;SSZ-13;none;none;1.2;1.2;0.38;0.38;0.27;624;NaN;298;303000;103000;200000;1;NaN;NaN;NaN;NaN;none;none;none;none;none;none;none;none;none;none;none;none;none;none;none;0.5;2882.72652;8.03898E-07;none;none;none;0.5;240.22721;6.69915E-08;none;none;none;none;none;none;permeance;fig11;LI Y et al 2021;https://doi.org/10.1016/j.memsci.2021.119349
;zeolite;O3at473K; alfa-alumina tubes;SSZ-13;none;none;1.2;1.2;0.38;0.38;0.27;624;NaN;298;303000;103000;200000;2;NaN;NaN;NaN;NaN;none;none;none;none;none;none;none;none;none;none;none;none;none;none;none;0.5;3022.495078;8.42875E-07;none;none;none;0.5;240.22721;6.69915E-08;none;none;none;none;none;none;permeance;fig11;LI Y et al 2021;https://doi.org/10.1016/j.memsci.2021.119349
;zeolite;O3at473K; alfa-alumina tubes;SSZ-13;none;none;1.2;1.2;0.38;0.38;0.27;624;NaN;298;303000;103000;200000;3;NaN;NaN;NaN;NaN;none;none;none;none;none;none;none;none;none;none;none;none;none;none;none;0.5;3070.54052;8.56273E-07;none;none;none;0.5;240.22721;6.69915E-08;none;none;none;none;none;none;permeance;fig11;LI Y et al 2021;https://doi.org/10.1016/j.memsci.2021.119349
;zeolite;O3at473K; alfa-alumina tubes;SSZ-13;none;none;1.2;1.2;0.38;0.38;0.27;624;NaN;298;303000;103000;200000;5;NaN;NaN;NaN;NaN;none;none;none;none;none;none;none;none;none;none;none;none;none;none;none;0.5;3131.689265;8.73325E-07;none;none;none;0.5;231.4916751;6.45554E-08;none;none;none;none;none;none;permeance;fig11;LI Y et al 2021;https://doi.org/10.1016/j.memsci.2021.119349
;zeolite;O3at473K; alfa-alumina tubes;SSZ-13;none;none;1.2;1.2;0.38;0.38;0.27;624;NaN;298;303000;103000;200000;6;NaN;NaN;NaN;NaN;none;none;none;none;none;none;none;none;none;none;none;none;none;none;none;0.5;3166.631404;8.83069E-07;none;none;none;0.5;231.4916751;6.45554E-08;none;none;none;none;none;none;permeance;fig11;LI Y et al 2021;https://doi.org/10.1016/j.memsci.2021.119349
;zeolite;O3at473K; alfa-alumina tubes;SSZ-13;none;none;1.2;1.2;0.38;0.38;0.27;624;NaN;298;303000;103000;200000;7;NaN;NaN;NaN;NaN;none;none;none;none;none;none;none;none;none;none;none;none;none;none;none;0.5;3153.528102;8.79415E-07;none;none;none;0.5;222.7561402;6.21194E-08;none;none;none;none;none;none;permeance;fig11;LI Y et al 2021;https://doi.org/10.1016/j.memsci.2021.119349
;zeolite;O3at473K; alfa-alumina tubes;SSZ-13;none;none;1.2;1.2;0.38;0.38;0.27;624;NaN;298;503000;103000;400000;4;NaN;NaN;NaN;NaN;none;none;none;none;none;none;none;none;none;none;none;none;none;none;none;0.5;2579.282454;7.19277E-07;none;none;none;0.5;220.3407121;6.14458E-08;none;none;none;none;none;none;permeance;fig10a;LI Y et al 2021;https://doi.org/10.1016/j.memsci.2021.119349
;zeolite;O3at473K; alfa-alumina tubes;SSZ-13;none;none;1.2;1.2;0.38;0.38;0.27;624;NaN;298;703000;103000;600000;4;NaN;NaN;NaN;NaN;none;none;none;none;none;none;none;none;none;none;none;none;none;none;none;0.5;2341.660117;6.53012E-07;none;none;none;0.5;228.9815244;6.38554E-08;none;none;none;none;none;none;permeance;fig10a;LI Y et al 2021;https://doi.org/10.1016/j.memsci.2021.119349
;zeolite;O3at473K; alfa-alumina tubes;SSZ-13;none;none;1.2;1.2;0.38;0.38;0.27;624;NaN;298;903000;103000;800000;4;NaN;NaN;NaN;NaN;none;none;none;none;none;none;none;none;none;none;none;none;none;none;none;0.5;2121.319405;5.91566E-07;none;none;none;0.5;228.9815244;6.38554E-08;none;none;none;none;none;none;permeance;fig10a;LI Y et al 2021;https://doi.org/10.1016/j.memsci.2021.119349
;zeolite;O3at473K; alfa-alumina tubes;SSZ-13;none;none;1.2;1.2;0.38;0.38;0.27;624;NaN;298;1103000;103000;1000000;4;NaN;NaN;NaN;NaN;none;none;none;none;none;none;none;none;none;none;none;none;none;none;none;0.5;1991.707222;5.55422E-07;none;none;none;0.5;233.3019305;6.50602E-08;none;none;none;none;none;none;permeance;fig10a;LI Y et al 2021;https://doi.org/10.1016/j.memsci.2021.119349
;zeolite;O3at473K; alfa-alumina tubes;SSZ-13;none;none;1.2;1.2;0.38;0.38;0.27;624;NaN;298;1603000;103000;1500000;4;NaN;NaN;NaN;NaN;none;none;none;none;none;none;none;none;none;none;none;none;none;none;none;0.5;1671.997169;4.66265E-07;none;none;none;0.5;237.6223366;6.62651E-08;none;none;none;none;none;none;permeance;fig10a;LI Y et al 2021;https://doi.org/10.1016/j.memsci.2021.119349
;zeolite;O3at473K; alfa-alumina tubes;SSZ-13;none;none;1.2;1.2;0.38;0.38;0.27;624;NaN;298;2103000;103000;2000000;4;NaN;NaN;NaN;NaN;none;none;none;none;none;none;none;none;none;none;none;none;none;none;none;0.5;1503.50133;4.19277E-07;none;none;none;0.5;233.3019305;6.50602E-08;none;none;none;none;none;none;permeance;fig10a;LI Y et al 2021;https://doi.org/10.1016/j.memsci.2021.119349
;zeolite;O3at473K; alfa-alumina tubes;SSZ-13;none;none;1.2;1.2;0.38;0.38;0.27;624;NaN;298;2603000;103000;2500000;4;NaN;NaN;NaN;NaN;none;none;none;none;none;none;none;none;none;none;none;none;none;none;none;0.5;1421.413614;3.96386E-07;none;none;none;0.5;233.3019305;6.50602E-08;none;none;none;none;none;none;permeance;fig10a;LI Y et al 2021;https://doi.org/10.1016/j.memsci.2021.119349
;zeolite;O3at473K; alfa-alumina tubes;SSZ-13;none;none;1.2;1.2;0.38;0.38;0.27;624;NaN;298;503000;103000;400000;4;NaN;NaN;NaN;NaN;none;none;none;none;none;none;none;none;none;none;none;none;none;none;none;0.1;1733.342888;4.83372E-07;none;none;none;0.9;186.4351362;5.19906E-08;none;none;none;none;none;none;permeance;fig10b;LI Y et al 2021;https://doi.org/10.1016/j.memsci.2021.119349
;zeolite;O3at473K; alfa-alumina tubes;SSZ-13;none;none;1.2;1.2;0.38;0.38;0.27;624;NaN;298;703000;103000;600000;4;NaN;NaN;NaN;NaN;none;none;none;none;none;none;none;none;none;none;none;none;none;none;none;0.1;1448.651396;4.03981E-07;none;none;none;0.9;183.9157425;5.12881E-08;none;none;none;none;none;none;permeance;fig10b;LI Y et al 2021;https://doi.org/10.1016/j.memsci.2021.119349
;zeolite;O3at473K; alfa-alumina tubes;SSZ-13;none;none;1.2;1.2;0.38;0.38;0.27;624;NaN;298;903000;103000;800000;4;NaN;NaN;NaN;NaN;none;none;none;none;none;none;none;none;none;none;none;none;none;none;none;0.1;1332.759285;3.71663E-07;none;none;none;0.9;176.3575613;4.91803E-08;none;none;none;none;none;none;permeance;fig10b;LI Y et al 2021;https://doi.org/10.1016/j.memsci.2021.119349
;zeolite;O3at473K; alfa-alumina tubes;SSZ-13;none;none;1.2;1.2;0.38;0.38;0.27;624;NaN;298;1103000;103000;1000000;4;NaN;NaN;NaN;NaN;none;none;none;none;none;none;none;none;none;none;none;none;none;none;none;0.1;1221.905961;3.40749E-07;none;none;none;0.9;176.3575613;4.91803E-08;none;none;none;none;none;none;permeance;fig10b;LI Y et al 2021;https://doi.org/10.1016/j.memsci.2021.119349
;zeolite;O3at473K; alfa-alumina tubes;SSZ-13;none;none;1.2;1.2;0.38;0.38;0.27;624;NaN;298;1603000;103000;1500000;4;NaN;NaN;NaN;NaN;none;none;none;none;none;none;none;none;none;none;none;none;none;none;none;0.1;1037.990218;2.89461E-07;none;none;none;0.9;178.876955;4.98829E-08;none;none;none;none;none;none;permeance;fig10b;LI Y et al 2021;https://doi.org/10.1016/j.memsci.2021.119349
;zeolite;O3at473K; alfa-alumina tubes;SSZ-13;none;none;1.2;1.2;0.38;0.38;0.27;624;NaN;298;2103000;103000;2000000;4;NaN;NaN;NaN;NaN;none;none;none;none;none;none;none;none;none;none;none;none;none;none;none;0.1;927.1368938;2.58548E-07;none;none;none;0.9;176.3575613;4.91803E-08;none;none;none;none;none;none;permeance;fig10b;LI Y et al 2021;https://doi.org/10.1016/j.memsci.2021.119349
;zeolite;O3at473K; alfa-alumina tubes;SSZ-13;none;none;1.2;1.2;0.38;0.38;0.27;624;NaN;298;2603000;103000;2500000;4;NaN;NaN;NaN;NaN;none;none;none;none;none;none;none;none;none;none;none;none;none;none;none;0.1;849.035688;2.36768E-07;none;none;none;0.9;176.3575613;4.91803E-08;none;none;none;none;none;none;permeance;fig10b;LI Y et al 2021;https://doi.org/10.1016/j.memsci.2021.119349
;zeolite;O3at473K; alfa-alumina tubes;SSZ-13;none;none;1.2;1.2;0.38;0.38;0.27;624;NaN;298;303000;103000;200000;4;NaN;NaN;NaN;NaN;none;none;none;none;none;none;none;none;none;none;none;none;none;none;none;0.5;3083.905889;0.00000086;none;none;none;0.5;261.7734068;0.000000073;none;none;none;none;none;none;permeance;table S5;LI Y et al 2021;https://doi.org/10.1016/j.memsci.2021.119349
;zeolite;O3at473K; alfa-alumina tubes;SSZ-13;none;none;1.2;1.2;0.38;0.38;0.27;624;NaN;323;303000;103000;200000;4;NaN;NaN;NaN;NaN;none;none;none;none;none;none;none;none;none;none;none;none;none;none;none;0.5;2402.577844;0.00000067;none;none;none;0.5;254.6015327;0.000000071;none;none;none;none;none;none;permeance;table S5;LI Y et al 2021;https://doi.org/10.1016/j.memsci.2021.119349
;zeolite;O3at473K; alfa-alumina tubes;SSZ-13;none;none;1.2;1.2;0.38;0.38;0.27;624;NaN;348;303000;103000;200000;4;NaN;NaN;NaN;NaN;none;none;none;none;none;none;none;none;none;none;none;none;none;none;none;0.5;1972.265394;0.00000055;none;none;none;0.5;243.8437214;0.000000068;none;none;none;none;none;none;permeance;table S5;LI Y et al 2021;https://doi.org/10.1016/j.memsci.2021.119349
;zeolite;O3at473K; alfa-alumina tubes;SSZ-13;none;none;1.2;1.2;0.38;0.38;0.27;624;NaN;373;303000;103000;200000;4;NaN;NaN;NaN;NaN;none;none;none;none;none;none;none;none;none;none;none;none;none;none;none;0.5;1685.390428;0.00000047;none;none;none;0.5;236.6718473;0.000000066;none;none;none;none;none;none;permeance;table S5;LI Y et al 2021;https://doi.org/10.1016/j.memsci.2021.119349
;zeolite;O3at473K; alfa-alumina tubes;SSZ-13;none;none;1.2;1.2;0.38;0.38;0.27;624;NaN;398;303000;103000;200000;4;NaN;NaN;NaN;NaN;none;none;none;none;none;none;none;none;none;none;none;none;none;none;none;0.5;1398.515461;0.00000039;none;none;none;0.5;233.0859102;0.000000065;none;none;none;none;none;none;permeance;table S5;LI Y et al 2021;https://doi.org/10.1016/j.memsci.2021.119349
;zeolite;O3at473K wet_mixture; alfa-alumina tubes;SSZ-13;none;none;1.2;1.2;0.38;0.38;0.27;624;NaN;298;303000;103000;200000;4;NaN;NaN;NaN;NaN;none;none;none;none;none;none;none;none;none;none;none;none;none;none;none;0.5;50.20311912;0.000000014;none;none;none;0.5;25.10155956;0.000000007;none;none;none;none;none;none;permeance;table S5;LI Y et al 2021;https://doi.org/10.1016/j.memsci.2021.119349
;zeolite;O3at473K wet_mixture; alfa-alumina tubes;SSZ-13;none;none;1.2;1.2;0.38;0.38;0.27;624;NaN;323;303000;103000;200000;4;NaN;NaN;NaN;NaN;none;none;none;none;none;none;none;none;none;none;none;none;none;none;none;0.5;502.0311912;0.00000014;none;none;none;0.5;78.89061576;0.000000022;none;none;none;none;none;none;permeance;table S5;LI Y et al 2021;https://doi.org/10.1016/j.memsci.2021.119349
;zeolite;O3at473K wet_mixture; alfa-alumina tubes;SSZ-13;none;none;1.2;1.2;0.38;0.38;0.27;624;NaN;348;303000;103000;200000;4;NaN;NaN;NaN;NaN;none;none;none;none;none;none;none;none;none;none;none;none;none;none;none;0.5;788.9061576;0.00000022;none;none;none;0.5;118.3359236;0.000000033;none;none;none;none;none;none;permeance;table S5;LI Y et al 2021;https://doi.org/10.1016/j.memsci.2021.119349
;zeolite;O3at473K wet_mixture; alfa-alumina tubes;SSZ-13;none;none;1.2;1.2;0.38;0.38;0.27;624;NaN;373;303000;103000;200000;4;NaN;NaN;NaN;NaN;none;none;none;none;none;none;none;none;none;none;none;none;none;none;none;0.5;896.48427;0.00000025;none;none;none;0.5;150.6093574;0.000000042;none;none;none;none;none;none;permeance;table S5;LI Y et al 2021;https://doi.org/10.1016/j.memsci.2021.119349
;zeolite;O3at473K wet_mixture; alfa-alumina tubes;SSZ-13;none;none;1.2;1.2;0.38;0.38;0.27;624;NaN;398;303000;103000;200000;4;NaN;NaN;NaN;NaN;none;none;none;none;none;none;none;none;none;none;none;none;none;none;none;0.5;860.6248992;0.00000024;none;none;none;0.5;168.5390428;0.000000047;none;none;none;none;none;none;permeance;table S5;LI Y et al 2021;https://doi.org/10.1016/j.memsci.2021.119349
;zeolite;O3at473K dried_membrane; alfa-alumina tubes;SSZ-13;none;none;1.2;1.2;0.38;0.38;0.27;624;NaN;298;303000;103000;200000;4;NaN;NaN;NaN;NaN;none;none;none;none;none;none;none;none;none;none;none;none;none;none;none;0.5;3155.62463;0.00000088;none;none;none;0.5;261.7734068;0.000000073;none;none;none;none;none;none;permeance;table S5;LI Y et al 2021;https://doi.org/10.1016/j.memsci.2021.119349
;polymer;Neat PIM-1;NaN;PIM-1;0;none;74.2;74.2;NaN;NaN;NaN;770;0.79;298;200000;100000;100000;NaN;He;NaN;2;0;none;none;none;none;none;none;0.5;6578;2.96667E-08;none;none;none;none;none;none;none;none;none;none;none;none;0.5;758;3.41857E-09;none;none;none;none;none;none;permeability;table S3;AMEEN AW et al 2021;https://doi.org/10.1016/j.memsci.2021.119527
;polymer;Neat PIM-1;NaN;PIM-1;0;none;74.2;74.2;NaN;NaN;NaN;NaN;0.79;298;200000;100000;100000;NaN;He;NaN;2;51;none;none;none;none;none;none;0.5;4619;2.08316E-08;none;none;none;none;none;none;none;none;none;none;none;none;0.5;468;2.11067E-09;none;none;none;none;none;none;permeability;table S3;AMEEN AW et al 2021;https://doi.org/10.1016/j.memsci.2021.119527
;polymer;Neat PIM-1;NaN;PIM-1;0;none;74.2;74.2;NaN;NaN;NaN;NaN;0.79;298;200000;100000;100000;NaN;He;NaN;2;102;none;none;none;none;none;none;0.5;4133;1.86397E-08;none;none;none;none;none;none;none;none;none;none;none;none;0.5;400;1.80399E-09;none;none;none;none;none;none;permeability;table S3;AMEEN AW et al 2021;https://doi.org/10.1016/j.memsci.2021.119527
;polymer;Neat PIM-1;NaN;PIM-1;0;none;74.2;74.2;NaN;NaN;NaN;NaN;0.79;298;800000;100000;700000;NaN;He;NaN;2;414;none;none;none;none;none;none;0.5;2758;1.24385E-08;none;none;none;none;none;none;none;none;none;none;none;none;0.5;320;1.44319E-09;none;none;none;none;none;none;permeability;table S3;AMEEN AW et al 2021;https://doi.org/10.1016/j.memsci.2021.119527
;polymer;Neat PIM-1;NaN;PIM-1;0;none;74.2;74.2;NaN;NaN;NaN;NaN;0.79;298;200000;100000;100000;NaN;He;NaN;2;620;none;none;none;none;none;none;0.5;3082;1.38998E-08;none;none;none;none;none;none;none;none;none;none;none;none;0.5;378;1.70477E-09;none;none;none;none;none;none;permeability;table S3;AMEEN AW et al 2021;https://doi.org/10.1016/j.memsci.2021.119527
;MMM;BNNS/PIM-1;NaN;PIM-1/BNNS;0.5;none;72.2;72.2;NaN;NaN;NaN;770;0.81;298;200000;100000;100000;NaN;He;NaN;2;0;none;none;none;none;none;none;0.5;5940;2.75314E-08;none;none;none;none;none;none;none;none;none;none;none;none;0.5;644;2.98488E-09;none;none;none;none;none;none;permeability;table S3;AMEEN AW et al 2021;https://doi.org/10.1016/j.memsci.2021.119527
;MMM;BNNS/PIM-1;NaN;PIM-1/BNNS;0.5;none;72.2;72.2;NaN;NaN;NaN;NaN;0.81;298;200000;100000;100000;NaN;He;NaN;2;51;none;none;none;none;none;none;0.5;5819;2.69705E-08;none;none;none;none;none;none;none;none;none;none;none;none;0.5;503;2.33136E-09;none;none;none;none;none;none;permeability;table S3;AMEEN AW et al 2021;https://doi.org/10.1016/j.memsci.2021.119527
;MMM;BNNS/PIM-1;NaN;PIM-1/BNNS;0.5;none;72.2;72.2;NaN;NaN;NaN;NaN;0.81;298;200000;100000;100000;NaN;He;NaN;2;102;none;none;none;none;none;none;0.5;5588;2.58999E-08;none;none;none;none;none;none;none;none;none;none;none;none;0.5;428;1.98374E-09;none;none;none;none;none;none;permeability;table S3;AMEEN AW et al 2021;https://doi.org/10.1016/j.memsci.2021.119527
;MMM;BNNS/PIM-1;NaN;PIM-1/BNNS;0.5;none;72.2;72.2;NaN;NaN;NaN;NaN;0.81;298;800000;100000;700000;NaN;He;NaN;2;414;none;none;none;none;none;none;0.5;4647;2.15384E-08;none;none;none;none;none;none;none;none;none;none;none;none;0.5;387;1.79371E-09;none;none;none;none;none;none;permeability;table S3;AMEEN AW et al 2021;https://doi.org/10.1016/j.memsci.2021.119527
;MMM;BNNS/PIM-1;NaN;PIM-1/BNNS;0.8;none;72.5;72.5;NaN;NaN;NaN;770;0.84;298;200000;100000;100000;NaN;He;NaN;2;0;none;none;none;none;none;none;0.5;5912;2.72882E-08;none;none;none;none;none;none;none;none;none;none;none;none;0.5;600;2.76944E-09;none;none;none;none;none;none;permeability;table S3;AMEEN AW et al 2021;https://doi.org/10.1016/j.memsci.2021.119527
;MMM;BNNS/PIM-1;NaN;PIM-1/BNNS;0.8;none;72.5;72.5;NaN;NaN;NaN;NaN;0.84;298;200000;100000;100000;NaN;He;NaN;2;51;none;none;none;none;none;none;0.5;5089;2.34895E-08;none;none;none;none;none;none;none;none;none;none;none;none;0.5;452;2.08631E-09;none;none;none;none;none;none;permeability;table S3;AMEEN AW et al 2021;https://doi.org/10.1016/j.memsci.2021.119527
;MMM;BNNS/PIM-1;NaN;PIM-1/BNNS;0.8;none;72.5;72.5;NaN;NaN;NaN;NaN;0.84;298;200000;100000;100000;NaN;He;NaN;2;102;none;none;none;none;none;none;0.5;4866;2.24602E-08;none;none;none;none;none;none;none;none;none;none;none;none;0.5;386;1.78167E-09;none;none;none;none;none;none;permeability;table S3;AMEEN AW et al 2021;https://doi.org/10.1016/j.memsci.2021.119527
;MMM;BNNS/PIM-1;NaN;PIM-1/BNNS;0.8;none;72.5;72.5;NaN;NaN;NaN;NaN;0.84;298;800000;100000;700000;NaN;He;NaN;2;414;none;none;none;none;none;none;0.5;3829;1.76736E-08;none;none;none;none;none;none;none;none;none;none;none;none;0.5;337;1.5555E-09;none;none;none;none;none;none;permeability;table S3;AMEEN AW et al 2021;https://doi.org/10.1016/j.memsci.2021.119527
;MMM;BNNS/PIM-1;NaN;PIM-1/BNNS;2;none;74.7;74.7;NaN;NaN;NaN;NaN;0.58;298;200000;100000;100000;NaN;He;NaN;2;0;none;none;none;none;none;none;0.5;5430;2.43253E-08;none;none;none;none;none;none;none;none;none;none;none;none;0.5;622;2.78643E-09;none;none;none;none;none;none;permeability;table S3;AMEEN AW et al 2021;https://doi.org/10.1016/j.memsci.2021.119527
;polymer;Neat PIM-1;NaN;PIM-1;0;none;74.2;74.2;NaN;NaN;NaN;NaN;0.79;293;120000;100000;20000;NaN;He;NaN;2;620;none;none;none;none;none;none;1;2688;1.21228E-08;none;none;none;none;none;none;none;none;none;none;none;none;none;none;none;none;none;none;none;none;none;permeability;table 1;AMEEN AW et al 2021;https://doi.org/10.1016/j.memsci.2021.119527
;polymer;Neat PIM-1;NaN;PIM-1;0;none;74.2;74.2;NaN;NaN;NaN;NaN;0.79;293;120000;100000;20000;NaN;He;NaN;2;620;none;none;none;none;none;none;none;none;none;none;none;none;none;none;none;none;none;none;none;none;none;1;172;7.75717E-10;none;none;none;none;none;none;permeability;table 1;AMEEN AW et al 2021;https://doi.org/10.1016/j.memsci.2021.119527
;MMM;BNNS/PIM-1;NaN;PIM-1/BNNS;0.5;none;72.2;72.2;NaN;NaN;NaN;NaN;0.81;293;120000;100000;20000;NaN;He;NaN;2;620;none;none;none;none;none;none;1;3495;1.6199E-08;none;none;none;none;none;none;none;none;none;none;none;none;none;none;none;none;none;none;none;none;none;permeability;table 1;AMEEN AW et al 2021;https://doi.org/10.1016/j.memsci.2021.119527
;MMM;BNNS/PIM-1;NaN;PIM-1/BNNS;0.5;none;72.2;72.2;NaN;NaN;NaN;NaN;0.81;293;120000;100000;20000;NaN;He;NaN;2;620;none;none;none;none;none;none;none;none;none;none;none;none;none;none;none;none;none;none;none;none;none;1;410;1.90031E-09;none;none;none;none;none;none;permeability;table 1;AMEEN AW et al 2021;https://doi.org/10.1016/j.memsci.2021.119527
;MMM;BNNS/PIM-1;NaN;PIM-1/BNNS;0.8;none;72.5;72.5;NaN;NaN;NaN;NaN;0.84;293;120000;100000;20000;NaN;He;NaN;2;620;none;none;none;none;none;none;1;3331;1.5375E-08;none;none;none;none;none;none;none;none;none;none;none;none;none;none;none;none;none;none;none;none;none;permeability;table 1;AMEEN AW et al 2021;https://doi.org/10.1016/j.memsci.2021.119527
;MMM;BNNS/PIM-1;NaN;PIM-1/BNNS;0.8;none;72.5;72.5;NaN;NaN;NaN;NaN;0.84;293;120000;100000;20000;NaN;He;NaN;2;620;none;none;none;none;none;none;none;none;none;none;none;none;none;none;none;none;none;none;none;none;none;1;278;1.28317E-09;none;none;none;none;none;none;permeability;table 1;AMEEN AW et al 2021;https://doi.org/10.1016/j.memsci.2021.119527
;MMM;BNNS/PIM-1;NaN;PIM-1/BNNS;0.5;none;72.2;72.2;NaN;NaN;NaN;NaN;0.81;298;200000;100000;100000;NaN;He;NaN;2;620;none;none;none;none;none;none;0.5;4673.791822;2.16626E-08;none;none;none;none;none;none;none;none;none;none;none;none;0.5;364.1263941;1.68769E-09;none;none;none;none;none;none;permeability;fig 10;AMEEN AW et al 2021;https://doi.org/10.1016/j.memsci.2021.119527
;MMM;BNNS/PIM-1;NaN;PIM-1/BNNS;0.5;none;72.2;72.2;NaN;NaN;NaN;NaN;0.81;298;400000;100000;300000;NaN;He;NaN;2;620;none;none;none;none;none;none;0.5;4353.159851;2.01765E-08;none;none;none;none;none;none;none;none;none;none;none;none;0.5;340.8921933;1.58E-09;none;none;none;none;none;none;permeability;fig 10;AMEEN AW et al 2021;https://doi.org/10.1016/j.memsci.2021.119527
;MMM;BNNS/PIM-1;NaN;PIM-1/BNNS;0.5;none;72.2;72.2;NaN;NaN;NaN;NaN;0.81;298;600000;100000;500000;NaN;He;NaN;2;620;none;none;none;none;none;none;0.5;4171.933086;1.93365E-08;none;none;none;none;none;none;none;none;none;none;none;none;0.5;325.5576208;1.50893E-09;none;none;none;none;none;none;permeability;fig 10;AMEEN AW et al 2021;https://doi.org/10.1016/j.memsci.2021.119527
;MMM;BNNS/PIM-1;NaN;PIM-1/BNNS;0.5;none;72.2;72.2;NaN;NaN;NaN;NaN;0.81;298;800000;100000;700000;NaN;He;NaN;2;620;none;none;none;none;none;none;0.5;4088.289963;1.89489E-08;none;none;none;none;none;none;none;none;none;none;none;none;0.5;323.2342007;1.49816E-09;none;none;none;none;none;none;permeability;fig 10;AMEEN AW et al 2021;https://doi.org/10.1016/j.memsci.2021.119527
;MMM;BNNS/PIM-1;NaN;PIM-1/BNNS;0.8;none;72.5;72.5;NaN;NaN;NaN;NaN;0.84;298;200000;100000;100000;NaN;He;NaN;2;620;none;none;none;none;none;none;0.5;4819.030374;2.22434E-08;none;none;none;none;none;none;none;none;none;none;none;none;0.5;346.4180238;1.59897E-09;none;none;none;none;none;none;permeability;fig 10;AMEEN AW et al 2021;https://doi.org/10.1016/j.memsci.2021.119527
;MMM;BNNS/PIM-1;NaN;PIM-1/BNNS;0.8;none;72.5;72.5;NaN;NaN;NaN;NaN;0.84;298;400000;100000;300000;NaN;He;NaN;2;620;none;none;none;none;none;none;0.5;4384.713238;2.02387E-08;none;none;none;none;none;none;none;none;none;none;none;none;0.5;326.3287357;1.50625E-09;none;none;none;none;none;none;permeability;fig 10;AMEEN AW et al 2021;https://doi.org/10.1016/j.memsci.2021.119527
;MMM;BNNS/PIM-1;NaN;PIM-1/BNNS;0.8;none;72.5;72.5;NaN;NaN;NaN;NaN;0.84;298;600000;100000;500000;NaN;He;NaN;2;620;none;none;none;none;none;none;0.5;4103.901163;1.89425E-08;none;none;none;none;none;none;none;none;none;none;none;none;0.5;309.8399113;1.43014E-09;none;none;none;none;none;none;permeability;fig 10;AMEEN AW et al 2021;https://doi.org/10.1016/j.memsci.2021.119527
;MMM;BNNS/PIM-1;NaN;PIM-1/BNNS;0.8;none;72.5;72.5;NaN;NaN;NaN;NaN;0.84;298;800000;100000;700000;NaN;He;NaN;2;620;none;none;none;none;none;none;0.5;3958.529109;1.82715E-08;none;none;none;none;none;none;none;none;none;none;none;none;0.5;304.3953994;1.40501E-09;none;none;none;none;none;none;permeability;fig 10;AMEEN AW et al 2021;https://doi.org/10.1016/j.memsci.2021.119527
;MMM;Y-fum-fcu-MOF/6FDA-DAM ;hollow fibre;MOF/PI;18;none;5;5;0.47;0.47;NaN;NaN;NaN;308;700000;0;700000;NaN;NaN;NaN;1;NaN;none;none;none;none;none;none;0.2;598.9863852;4.0089E-08;none;none;none;0.2;389.5341832;2.60708E-08;none;none;none;none;none;none;0.6;19.88868491;1.33111E-09;none;none;none;none;none;none;permeability;fig 4c;LIU G et al 2018;https://doi.org/10.1038/s41563-017-0013-1
;MMM;Y-fum-fcu-MOF/6FDA-DAM ;hollow fibre;MOF/PI;18;none;5;5;0.47;0.47;NaN;NaN;NaN;308;1400000;0;1400000;NaN;NaN;NaN;1;NaN;none;none;none;none;none;none;0.2;453.601614;3.03587E-08;none;none;none;0.2;356.9313669;2.38887E-08;none;none;none;none;none;none;0.6;16.37945815;1.09625E-09;none;none;none;none;none;none;permeability;fig 4c;LIU G et al 2018;https://doi.org/10.1038/s41563-017-0013-1
;MMM;Y-fum-fcu-MOF/6FDA-DAM ;hollow fibre;MOF/PI;18;none;5;5;0.47;0.47;NaN;NaN;NaN;308;2000000;0;2000000;NaN;NaN;NaN;1;NaN;none;none;none;none;none;none;0.2;392.0310493;2.62379E-08;none;none;none;0.2;388.8087078;2.60222E-08;none;none;none;none;none;none;0.6;15.95141498;1.0676E-09;none;none;none;none;none;none;permeability;fig 4c;LIU G et al 2018;https://doi.org/10.1038/s41563-017-0013-1
;MMM;Y-fum-fcu-MOF/6FDA-DAM ;hollow fibre;MOF/PI;18;none;5;5;0.47;0.47;NaN;NaN;NaN;308;2800000;0;2800000;NaN;NaN;NaN;1;NaN;none;none;none;none;none;none;0.2;362.6403205;2.42708E-08;none;none;none;0.2;436.7516131;2.9231E-08;none;none;none;none;none;none;0.6;16.49363143;1.10389E-09;none;none;none;none;none;none;permeability;fig 4c;LIU G et al 2018;https://doi.org/10.1038/s41563-017-0013-1
;MMM;Y-fum-fcu-MOF/6FDA-DAM ;hollow fibre;MOF/PI;18;none;5;5;0.47;0.47;NaN;NaN;NaN;308;4100000;0;4100000;NaN;NaN;NaN;1;NaN;none;none;none;none;none;none;0.2;384.4789266;2.57324E-08;none;none;none;0.2;619.7098611;4.1476E-08;none;none;none;none;none;none;0.6;20.17818332;1.35049E-09;none;none;none;none;none;none;permeability;fig 4c;LIU G et al 2018;https://doi.org/10.1038/s41563-017-0013-1
;MMM;Y-fum-fcu-MOF/6FDA-DAM ;hollow fibre;MOF/PI;18;none;5;5;0.47;0.47;NaN;NaN;NaN;308;5500000;0;5500000;NaN;NaN;NaN;1;NaN;none;none;none;none;none;none;0.2;486.8530002;3.25842E-08;none;none;none;0.2;950.8676225;6.36398E-08;none;none;none;none;none;none;0.6;28.64021546;1.91684E-09;none;none;none;none;none;none;permeability;fig 4c;LIU G et al 2018;https://doi.org/10.1038/s41563-017-0013-1
;polymer;6FDA-DAM;hollow fibre;PI;0;none;5;5;NaN;NaN;NaN;NaN;NaN;308;690000;0;690000;NaN;NaN;NaN;1;NaN;none;none;none;none;none;none;0.2;413.5;2.76748E-08;none;none;none;0.2;258.2;1.72808E-08;none;none;none;none;none;none;0.6;16.92191436;1.13255E-09;none;none;none;none;none;none;permeability;suppl table 1;LIU G et al 2018;https://doi.org/10.1038/s41563-017-0013-1
;MMM;Y-fum-fcuMOF/6FDA-DAM;hollow fibre;MOF/PI;10.55;none;5;5;0.47;0.47;NaN;NaN;NaN;308;690000;0;690000;NaN;NaN;NaN;1;NaN;none;none;none;none;none;none;0.2;496.3;3.32164E-08;none;none;none;0.2;326.9;2.18788E-08;none;none;none;none;none;none;0.6;19.83614458;1.3276E-09;none;none;none;none;none;none;permeability;suppl table 1;LIU G et al 2018;https://doi.org/10.1038/s41563-017-0013-1
;MMM;Y-fum-fcuMOF/6FDA-DAM;hollow fibre;MOF/PI;17.8;none;5;5;0.47;0.47;NaN;NaN;NaN;308;690000;0;690000;NaN;NaN;NaN;1;NaN;none;none;none;none;none;none;0.2;543.2;3.63554E-08;none;none;none;0.2;393;2.63027E-08;none;none;none;none;none;none;0.6;20.04710921;1.34172E-09;none;none;none;none;none;none;permeability;suppl table 1;LIU G et al 2018;https://doi.org/10.1038/s41563-017-0013-1
;MMM;Y-fum-fcuMOF/6FDA-DAM;hollow fibre;MOF/PI;30.05;none;5;5;0.47;0.47;NaN;NaN;NaN;308;690000;0;690000;NaN;NaN;NaN;1;NaN;none;none;none;none;none;none;0.2;587.9;3.9347E-08;none;none;none;0.2;469.8;3.14428E-08;none;none;none;none;none;none;0.6;20.03219697;1.34072E-09;none;none;none;none;none;none;permeability;suppl table 1;LIU G et al 2018;https://doi.org/10.1038/s41563-017-0013-1
;MMM; Eu-naph-fcuMOF/6FDA-DAM;hollow fibre;MOF/PI;9.8;none;5;5;0.5;0.5;NaN;NaN;NaN;308;690000;0;690000;NaN;NaN;NaN;1;NaN;none;none;none;none;none;none;0.2;432.8;2.89665E-08;none;none;none;0.2;269.5;1.80371E-08;none;none;none;none;none;none;0.6;16.52470588;1.10597E-09;none;none;none;none;none;none;permeability;suppl table 1;LIU G et al 2018;https://doi.org/10.1038/s41563-017-0013-1
;MMM;Eu-naph-fcuMOF/6FDA-DAM;hollow fibre;MOF/PI;19;none;5;5;0.5;0.5;NaN;NaN;NaN;308;690000;0;690000;NaN;NaN;NaN;1;NaN;none;none;none;none;none;none;0.2;460.4;3.08137E-08;none;none;none;0.2;287.4;1.92351E-08;none;none;none;none;none;none;0.6;15.19918699;1.01725E-09;none;none;none;none;none;none;permeability;suppl table 1;LIU G et al 2018;https://doi.org/10.1038/s41563-017-0013-1
;polymer;6FDA-DAM-DABA;hollow fibre;PI;0;none;5;5;NaN;NaN;NaN;NaN;NaN;308;690000;0;690000;NaN;NaN;NaN;1;NaN;none;none;none;none;none;none;0.2;95.6;6.39833E-09;none;none;none;0.2;42.4;2.83775E-09;none;none;none;none;none;none;0.6;2.646833013;1.77148E-10;none;none;none;none;none;none;permeability;suppl table 1;LIU G et al 2018;https://doi.org/10.1038/s41563-017-0013-1
;MMM;Y-fum-fcuMOF/6FDA-DAM-DABA;hollow fibre;MOF/PI;9.9;none;5;5;0.47;0.47;NaN;NaN;NaN;308;690000;0;690000;NaN;NaN;NaN;1;NaN;none;none;none;none;none;none;0.2;135;9.0353E-09;none;none;none;0.2;61.1;4.08931E-09;none;none;none;none;none;none;0.6;3.489323843;2.33534E-10;none;none;none;none;none;none;permeability;suppl table 1;LIU G et al 2018;https://doi.org/10.1038/s41563-017-0013-1
;MMM;Y-fum-fcuMOF/6FDA-DAM-DABA;hollow fibre;MOF/PI;17.7;none;5;5;0.47;0.47;NaN;NaN;NaN;308;690000;0;690000;NaN;NaN;NaN;1;NaN;none;none;none;none;none;none;0.2;158.6;1.06148E-08;none;none;none;0.2;67.3;4.50426E-09;none;none;none;none;none;none;0.6;3.417549168;2.2873E-10;none;none;none;none;none;none;permeability;suppl table 1;LIU G et al 2018;https://doi.org/10.1038/s41563-017-0013-1
;polymer;PIM-6FDA-OH;NaN;glassy;none;none;NaN;NaN;NaN;NaN;NaN;NaN;NaN;308;3450000;0;3450000;NaN;NaN;NaN;NaN;NaN;NaN;NaN;NaN;NaN;NaN;NaN;0.15;54.7;none;none;none;none;0.15;36;none;none;none;none;none;none;none;0.7;1.967462039;none;none;none;none;none;none;none;permeability;suppl table 2;LIU G et al 2018 / Yi S et al 2015;https://doi.org/10.1038/s41563-017-0013-1
;polymer;Crosslinked 6FDA-DAMDABA ;NaN;glassy;none;none;NaN;NaN;NaN;NaN;NaN;NaN;NaN;308;4830000;0;4830000;NaN;NaN;NaN;NaN;NaN;NaN;NaN;NaN;NaN;NaN;NaN;0.2;46.2;none;none;none;none;0.2;33.5;none;none;none;none;none;none;none;0.6;1.484171322;none;none;none;none;none;none;none;permeability;suppl table 2;LIU G et al 2018 / KRAFTSCHIK B and KOROS WJ 2013;https://doi.org/10.1038/s41563-017-0013-1
;polymer;Crosslinked 6FDA-DAMDABA;NaN;glassy;none;none;NaN;NaN;NaN;NaN;NaN;NaN;NaN;308;4830000;0;4830000;NaN;NaN;NaN;NaN;NaN;NaN;NaN;NaN;NaN;NaN;NaN;0.2;54.6;none;none;none;none;0.2;38.2;none;none;none;none;none;none;none;0.6;1.945492662;none;none;none;none;none;none;none;permeability;suppl table 2;LIU G et al 2018 / KRAFTSCHIK B and KOROS WJ 2013;https://doi.org/10.1038/s41563-017-0013-1
;polymer;CA ;NaN;glassy;none;none;NaN;NaN;NaN;NaN;NaN;NaN;NaN;308;3450000;0;3450000;NaN;NaN;NaN;NaN;NaN;NaN;NaN;NaN;NaN;NaN;NaN;0.2;8.66;none;none;none;none;0.2;8.71;none;none;none;none;none;none;none;0.6;0.293412162;none;none;none;none;none;none;none;permeability;suppl table 2;LIU G et al 2018 / ACHOUNDONG CSK et al 2013;https://doi.org/10.1038/s41563-017-0013-1
;polymer;CA ;NaN;glassy;none;none;NaN;NaN;NaN;NaN;NaN;NaN;NaN;308;4830000;0;4830000;NaN;NaN;NaN;NaN;NaN;NaN;NaN;NaN;NaN;NaN;NaN;0.2;27.5;none;none;none;none;0.2;39.7;none;none;none;none;none;none;none;0.6;1.44516129;none;none;none;none;none;none;none;permeability;suppl table 2;LIU G et al 2018 / ACHOUNDONG CSK et al 2013;https://doi.org/10.1038/s41563-017-0013-1
;polymer;6F-PAI-1;NaN;glassy;none;none;NaN;NaN;NaN;NaN;NaN;NaN;NaN;308;6330000;0;6330000;NaN;NaN;NaN;NaN;NaN;NaN;NaN;NaN;NaN;NaN;NaN;0.1;8.1;none;none;none;none;0.2;4.2;none;none;none;none;none;none;none;0.7;0.286046512;none;none;none;none;none;none;none;permeability;suppl table 2;LIU G et al 2018 / VAUGHN JT and KOROS WJ 2014;https://doi.org/10.1038/s41563-017-0013-1
;polymer;PIM-1; aluminium discs;PIM-1;0;none;40;40;NaN;NaN;NaN;NaN;0.325;298;300000;100000;200000;50;He;25;NaN;0;NaN;NaN;NaN;NaN;NaN;NaN;0.5;6400;5.35425E-08;none;none;none;none;none;none;none;none;none;none;none;none;0.5;330;2.76078E-09;none;none;none;none;none;none;permeability;table S1a and table S2a;ALBERTO M et al 2018;https://doi.org/10.1016/j.memsci.2018.06.026
;polymer;PIM-1; aluminium discs;PIM-1;0;none;40;40;NaN;NaN;NaN;NaN;0.325;298;300000;100000;200000;50;He;25;NaN;35;NaN;NaN;NaN;NaN;NaN;NaN;0.5;4100;3.43007E-08;none;none;none;none;none;none;none;none;none;none;none;none;0.5;200;1.6732E-09;none;none;none;none;none;none;permeability;table S1a and table S2a;ALBERTO M et al 2018;https://doi.org/10.1016/j.memsci.2018.06.026
;polymer;PIM-1; aluminium discs;PIM-1;0;none;40;40;NaN;NaN;NaN;NaN;0.325;298;300000;100000;200000;50;He;25;NaN;63;NaN;NaN;NaN;NaN;NaN;NaN;0.5;3500;2.9281E-08;none;none;none;none;none;none;none;none;none;none;none;none;0.5;150;1.2549E-09;none;none;none;none;none;none;permeability;table S1a and table S2a;ALBERTO M et al 2018;https://doi.org/10.1016/j.memsci.2018.06.026
