Repository: tenoriolms/databank_CH4

File: 0_databank_CH4_220424.csv (part 3 of 7)
;mean value;;NaN;doesn't exist or unknow;;;;;;;;;;;;;;;;;;;;;;;;;;;;;;;;;;;;;;;;;;;;;;;;;;;;
;polymer;PIM-1; aluminium discs;PIM-1;0;none;40;40;NaN;NaN;NaN;NaN;0.325;298;300000;100000;200000;50;He;25;NaN;92;NaN;NaN;NaN;NaN;NaN;NaN;0.5;2900;2.42614E-08;none;none;none;none;none;none;none;none;none;none;none;none;0.5;130;1.08758E-09;none;none;none;none;none;none;permeability;table S1a and table S2a;ALBERTO M et al 2018;https://doi.org/10.1016/j.memsci.2018.06.026
;polymer;PIM-1; aluminium discs;PIM-1;0;none;40;40;NaN;NaN;NaN;NaN;0.325;298;300000;100000;200000;50;He;25;NaN;128;NaN;NaN;NaN;NaN;NaN;NaN;0.5;2400;2.00784E-08;none;none;none;none;none;none;none;none;none;none;none;none;0.5;100;8.36601E-10;none;none;none;none;none;none;permeability;table S1a and table S2a;ALBERTO M et al 2018;https://doi.org/10.1016/j.memsci.2018.06.026
;polymer;PIM-1; aluminium discs;PIM-1;0;none;40;40;NaN;NaN;NaN;NaN;0.325;298;300000;100000;200000;50;He;25;NaN;155;NaN;NaN;NaN;NaN;NaN;NaN;0.5;2000;1.6732E-08;none;none;none;none;none;none;none;none;none;none;none;none;0.5;70;5.85621E-10;none;none;none;none;none;none;permeability;table S1a and table S2a;ALBERTO M et al 2018;https://doi.org/10.1016/j.memsci.2018.06.026
;MMM;0.01GO-ODA; aluminium discs;GO/PIM-1;0.03;none;52;52;370;370;NaN;NaN;0.325;298;300000;100000;200000;50;He;25;NaN;0;NaN;NaN;NaN;NaN;NaN;NaN;0.5;6100;3.92559E-08;none;none;none;none;none;none;none;none;none;none;none;none;0.5;440;2.83157E-09;none;none;none;none;none;none;permeability;table S1a and table S2a;ALBERTO M et al 2018;https://doi.org/10.1016/j.memsci.2018.06.026
;MMM;0.01GO-ODA; aluminium discs;GO/PIM-1;0.03;none;52;52;370;370;NaN;NaN;0.325;298;300000;100000;200000;50;He;25;NaN;35;NaN;NaN;NaN;NaN;NaN;NaN;0.5;4100;2.63851E-08;none;none;none;none;none;none;none;none;none;none;none;none;0.5;190;1.22273E-09;none;none;none;none;none;none;permeability;table S1a and table S2a;ALBERTO M et al 2018;https://doi.org/10.1016/j.memsci.2018.06.026
;MMM;0.01GO-ODA; aluminium discs;GO/PIM-1;0.03;none;52;52;370;370;NaN;NaN;0.325;298;300000;100000;200000;50;He;25;NaN;63;NaN;NaN;NaN;NaN;NaN;NaN;0.5;3600;2.31674E-08;none;none;none;none;none;none;none;none;none;none;none;none;0.5;160;1.02966E-09;none;none;none;none;none;none;permeability;table S1a and table S2a;ALBERTO M et al 2018;https://doi.org/10.1016/j.memsci.2018.06.026
;MMM;0.01GO-ODA; aluminium discs;GO/PIM-1;0.03;none;52;52;370;370;NaN;NaN;0.325;298;300000;100000;200000;50;He;25;NaN;92;NaN;NaN;NaN;NaN;NaN;NaN;0.5;3300;2.12368E-08;none;none;none;none;none;none;none;none;none;none;none;none;0.5;130;8.36601E-10;none;none;none;none;none;none;permeability;table S1a and table S2a;ALBERTO M et al 2018;https://doi.org/10.1016/j.memsci.2018.06.026
;MMM;0.01GO-ODA; aluminium discs;GO/PIM-1;0.03;none;52;52;370;370;NaN;NaN;0.325;298;300000;100000;200000;50;He;25;NaN;128;NaN;NaN;NaN;NaN;NaN;NaN;0.5;3000;1.93062E-08;none;none;none;none;none;none;none;none;none;none;none;none;0.5;110;7.07893E-10;none;none;none;none;none;none;permeability;table S1a and table S2a;ALBERTO M et al 2018;https://doi.org/10.1016/j.memsci.2018.06.026
;MMM;0.01GO-ODA; aluminium discs;GO/PIM-1;0.03;none;52;52;370;370;NaN;NaN;0.325;298;300000;100000;200000;50;He;25;NaN;155;NaN;NaN;NaN;NaN;NaN;NaN;0.5;2700;1.73756E-08;none;none;none;none;none;none;none;none;none;none;none;none;0.5;110;7.07893E-10;none;none;none;none;none;none;permeability;table S1a and table S2a;ALBERTO M et al 2018;https://doi.org/10.1016/j.memsci.2018.06.026
;MMM;0.05GO-ODA; aluminium discs;GO/PIM-1;0.067;none;45;45;370;370;NaN;NaN;0.325;298;300000;100000;200000;50;He;25;NaN;0;NaN;NaN;NaN;NaN;NaN;NaN;0.5;5500;4.09005E-08;none;none;none;none;none;none;none;none;none;none;none;none;0.5;320;2.37967E-09;none;none;none;none;none;none;permeability;table S1a and table S2a;ALBERTO M et al 2018;https://doi.org/10.1016/j.memsci.2018.06.026
;MMM;0.05GO-ODA; aluminium discs;GO/PIM-1;0.067;none;45;45;370;370;NaN;NaN;0.325;298;300000;100000;200000;50;He;25;NaN;35;NaN;NaN;NaN;NaN;NaN;NaN;0.5;4100;3.04895E-08;none;none;none;none;none;none;none;none;none;none;none;none;0.5;220;1.63602E-09;none;none;none;none;none;none;permeability;table S1a and table S2a;ALBERTO M et al 2018;https://doi.org/10.1016/j.memsci.2018.06.026
;MMM;0.05GO-ODA; aluminium discs;GO/PIM-1;0.067;none;45;45;370;370;NaN;NaN;0.325;298;300000;100000;200000;50;He;25;NaN;63;NaN;NaN;NaN;NaN;NaN;NaN;0.5;3600;2.67712E-08;none;none;none;none;none;none;none;none;none;none;none;none;0.5;160;1.18983E-09;none;none;none;none;none;none;permeability;table S1a and table S2a;ALBERTO M et al 2018;https://doi.org/10.1016/j.memsci.2018.06.026
;MMM;0.05GO-ODA; aluminium discs;GO/PIM-1;0.067;none;45;45;370;370;NaN;NaN;0.325;298;300000;100000;200000;50;He;25;NaN;92;NaN;NaN;NaN;NaN;NaN;NaN;0.5;3500;2.60276E-08;none;none;none;none;none;none;none;none;none;none;none;none;0.5;170;1.2642E-09;none;none;none;none;none;none;permeability;table S1a and table S2a;ALBERTO M et al 2018;https://doi.org/10.1016/j.memsci.2018.06.026
;MMM;0.05GO-ODA; aluminium discs;GO/PIM-1;0.067;none;45;45;370;370;NaN;NaN;0.325;298;300000;100000;200000;50;He;25;NaN;128;NaN;NaN;NaN;NaN;NaN;NaN;0.5;3300;2.45403E-08;none;none;none;none;none;none;none;none;none;none;none;none;0.5;150;1.11547E-09;none;none;none;none;none;none;permeability;table S1a and table S2a;ALBERTO M et al 2018;https://doi.org/10.1016/j.memsci.2018.06.026
;MMM;0.05GO-ODA; aluminium discs;GO/PIM-1;0.067;none;45;45;370;370;NaN;NaN;0.325;298;300000;100000;200000;50;He;25;NaN;155;NaN;NaN;NaN;NaN;NaN;NaN;0.5;3000;2.23094E-08;none;none;none;none;none;none;none;none;none;none;none;none;0.5;130;9.66739E-10;none;none;none;none;none;none;permeability;table S1a and table S2a;ALBERTO M et al 2018;https://doi.org/10.1016/j.memsci.2018.06.026
;MMM;0.1GO-ODA; aluminium discs;GO/PIM-1;0.14;none;52;52;370;370;NaN;NaN;0.325;298;300000;100000;200000;50;He;25;NaN;0;NaN;NaN;NaN;NaN;NaN;NaN;0.5;4800;3.08899E-08;none;none;none;none;none;none;none;none;none;none;none;none;0.5;250;1.60885E-09;none;none;none;none;none;none;permeability;table S1a and table S2a;ALBERTO M et al 2018;https://doi.org/10.1016/j.memsci.2018.06.026
;MMM;0.1GO-ODA; aluminium discs;GO/PIM-1;0.14;none;52;52;370;370;NaN;NaN;0.325;298;300000;100000;200000;50;He;25;NaN;35;NaN;NaN;NaN;NaN;NaN;NaN;0.5;4300;2.76722E-08;none;none;none;none;none;none;none;none;none;none;none;none;0.5;210;1.35143E-09;none;none;none;none;none;none;permeability;table S1a and table S2a;ALBERTO M et al 2018;https://doi.org/10.1016/j.memsci.2018.06.026
;MMM;0.1GO-ODA; aluminium discs;GO/PIM-1;0.14;none;52;52;370;370;NaN;NaN;0.325;298;300000;100000;200000;50;He;25;NaN;63;NaN;NaN;NaN;NaN;NaN;NaN;0.5;3800;2.44545E-08;none;none;none;none;none;none;none;none;none;none;none;none;0.5;170;1.09402E-09;none;none;none;none;none;none;permeability;table S1a and table S2a;ALBERTO M et al 2018;https://doi.org/10.1016/j.memsci.2018.06.026
;MMM;0.1GO-ODA; aluminium discs;GO/PIM-1;0.14;none;52;52;370;370;NaN;NaN;0.325;298;300000;100000;200000;50;He;25;NaN;92;NaN;NaN;NaN;NaN;NaN;NaN;0.5;3000;1.93062E-08;none;none;none;none;none;none;none;none;none;none;none;none;0.5;120;7.72247E-10;none;none;none;none;none;none;permeability;table S1a and table S2a;ALBERTO M et al 2018;https://doi.org/10.1016/j.memsci.2018.06.026
;MMM;0.1GO-ODA; aluminium discs;GO/PIM-1;0.14;none;52;52;370;370;NaN;NaN;0.325;298;300000;100000;200000;50;He;25;NaN;128;NaN;NaN;NaN;NaN;NaN;NaN;0.5;2500;1.60885E-08;none;none;none;none;none;none;none;none;none;none;none;none;0.5;90;5.79186E-10;none;none;none;none;none;none;permeability;table S1a and table S2a;ALBERTO M et al 2018;https://doi.org/10.1016/j.memsci.2018.06.026
;MMM;0.1GO-ODA; aluminium discs;GO/PIM-1;0.14;none;52;52;370;370;NaN;NaN;0.325;298;300000;100000;200000;50;He;25;NaN;155;NaN;NaN;NaN;NaN;NaN;NaN;0.5;2000;1.28708E-08;none;none;none;none;none;none;none;none;none;none;none;none;0.5;80;5.14832E-10;none;none;none;none;none;none;permeability;table S1a and table S2a;ALBERTO M et al 2018;https://doi.org/10.1016/j.memsci.2018.06.026
;MMM;0.25GO-ODA; aluminium discs;GO/PIM-1;0.22;none;51;51;370;370;NaN;NaN;0.325;298;300000;100000;200000;50;He;25;NaN;0;NaN;NaN;NaN;NaN;NaN;NaN;0.5;4500;2.95271E-08;none;none;none;none;none;none;none;none;none;none;none;none;0.5;250;1.64039E-09;none;none;none;none;none;none;permeability;table S1a and table S2a;ALBERTO M et al 2018;https://doi.org/10.1016/j.memsci.2018.06.026
;MMM;0.25GO-ODA; aluminium discs;GO/PIM-1;0.22;none;51;51;370;370;NaN;NaN;0.325;298;300000;100000;200000;50;He;25;NaN;35;NaN;NaN;NaN;NaN;NaN;NaN;0.5;3400;2.23094E-08;none;none;none;none;none;none;none;none;none;none;none;none;0.5;160;1.04985E-09;none;none;none;none;none;none;permeability;table S1a and table S2a;ALBERTO M et al 2018;https://doi.org/10.1016/j.memsci.2018.06.026
;MMM;0.25GO-ODA; aluminium discs;GO/PIM-1;0.22;none;51;51;370;370;NaN;NaN;0.325;298;300000;100000;200000;50;He;25;NaN;63;NaN;NaN;NaN;NaN;NaN;NaN;0.5;2600;1.70601E-08;none;none;none;none;none;none;none;none;none;none;none;none;0.5;120;7.8739E-10;none;none;none;none;none;none;permeability;table S1a and table S2a;ALBERTO M et al 2018;https://doi.org/10.1016/j.memsci.2018.06.026
;MMM;0.25GO-ODA; aluminium discs;GO/PIM-1;0.22;none;51;51;370;370;NaN;NaN;0.325;298;300000;100000;200000;50;He;25;NaN;92;NaN;NaN;NaN;NaN;NaN;NaN;0.5;2100;1.37793E-08;none;none;none;none;none;none;none;none;none;none;none;none;0.5;80;5.24926E-10;none;none;none;none;none;none;permeability;table S1a and table S2a;ALBERTO M et al 2018;https://doi.org/10.1016/j.memsci.2018.06.026
;MMM;0.25GO-ODA; aluminium discs;GO/PIM-1;0.22;none;51;51;370;370;NaN;NaN;0.325;298;300000;100000;200000;50;He;25;NaN;128;NaN;NaN;NaN;NaN;NaN;NaN;0.5;1900;1.2467E-08;none;none;none;none;none;none;none;none;none;none;none;none;0.5;70;4.59311E-10;none;none;none;none;none;none;permeability;table S1a and table S2a;ALBERTO M et al 2018;https://doi.org/10.1016/j.memsci.2018.06.026
;MMM;0.25GO-ODA; aluminium discs;GO/PIM-1;0.22;none;51;51;370;370;NaN;NaN;0.325;298;300000;100000;200000;50;He;25;NaN;155;NaN;NaN;NaN;NaN;NaN;NaN;0.5;1700;1.11547E-08;none;none;none;none;none;none;none;none;none;none;none;none;0.5;70;4.59311E-10;none;none;none;none;none;none;permeability;table S1a and table S2a;ALBERTO M et al 2018;https://doi.org/10.1016/j.memsci.2018.06.026
;MMM;0.01rGO-ODA; aluminium discs;GO/PIM-1;0.009;none;41;41;370;370;NaN;NaN;0.325;298;300000;100000;200000;50;He;25;NaN;0;NaN;NaN;NaN;NaN;NaN;NaN;0.5;4000;3.26479E-08;none;none;none;none;none;none;none;none;none;none;none;none;0.5;210;1.71401E-09;none;none;none;none;none;none;permeability;table S1b and table S2b;ALBERTO M et al 2018;https://doi.org/10.1016/j.memsci.2018.06.026
;MMM;0.01rGO-ODA; aluminium discs;GO/PIM-1;0.009;none;41;41;370;370;NaN;NaN;0.325;298;300000;100000;200000;50;He;25;NaN;35;NaN;NaN;NaN;NaN;NaN;NaN;0.5;3100;2.53021E-08;none;none;none;none;none;none;none;none;none;none;none;none;0.5;140;1.14268E-09;none;none;none;none;none;none;permeability;table S1b and table S2b;ALBERTO M et al 2018;https://doi.org/10.1016/j.memsci.2018.06.026
;MMM;0.01rGO-ODA; aluminium discs;GO/PIM-1;0.009;none;41;41;370;370;NaN;NaN;0.325;298;300000;100000;200000;50;He;25;NaN;63;NaN;NaN;NaN;NaN;NaN;NaN;0.5;2400;1.95887E-08;none;none;none;none;none;none;none;none;none;none;none;none;0.5;110;8.97816E-10;none;none;none;none;none;none;permeability;table S1b and table S2b;ALBERTO M et al 2018;https://doi.org/10.1016/j.memsci.2018.06.026
;MMM;0.01rGO-ODA; aluminium discs;GO/PIM-1;0.009;none;41;41;370;370;NaN;NaN;0.325;298;300000;100000;200000;50;He;25;NaN;92;NaN;NaN;NaN;NaN;NaN;NaN;0.5;2200;1.79563E-08;none;none;none;none;none;none;none;none;none;none;none;none;0.5;80;6.52957E-10;none;none;none;none;none;none;permeability;table S1b and table S2b;ALBERTO M et al 2018;https://doi.org/10.1016/j.memsci.2018.06.026
;MMM;0.01rGO-ODA; aluminium discs;GO/PIM-1;0.009;none;41;41;370;370;NaN;NaN;0.325;298;300000;100000;200000;50;He;25;NaN;128;NaN;NaN;NaN;NaN;NaN;NaN;0.5;2100;1.71401E-08;none;none;none;none;none;none;none;none;none;none;none;none;0.5;70;5.71338E-10;none;none;none;none;none;none;permeability;table S1b and table S2b;ALBERTO M et al 2018;https://doi.org/10.1016/j.memsci.2018.06.026
;MMM;0.01rGO-ODA; aluminium discs;GO/PIM-1;0.009;none;41;41;370;370;NaN;NaN;0.325;298;300000;100000;200000;50;He;25;NaN;155;NaN;NaN;NaN;NaN;NaN;NaN;0.5;1900;1.55077E-08;none;none;none;none;none;none;none;none;none;none;none;none;0.5;70;5.71338E-10;none;none;none;none;none;none;permeability;table S1b and table S2b;ALBERTO M et al 2018;https://doi.org/10.1016/j.memsci.2018.06.026
;MMM;0.05rGO-ODA; aluminium discs;GO/PIM-1;0.052;none;43;43;370;370;NaN;NaN;0.325;298;300000;100000;200000;50;He;25;NaN;0;NaN;NaN;NaN;NaN;NaN;NaN;0.5;4700;3.6577E-08;none;none;none;none;none;none;none;none;none;none;none;none;0.5;230;1.78994E-09;none;none;none;none;none;none;permeability;table S1b and table S2b;ALBERTO M et al 2018;https://doi.org/10.1016/j.memsci.2018.06.026
;MMM;0.05rGO-ODA; aluminium discs;GO/PIM-1;0.052;none;43;43;370;370;NaN;NaN;0.325;298;300000;100000;200000;50;He;25;NaN;35;NaN;NaN;NaN;NaN;NaN;NaN;0.5;3200;2.49035E-08;none;none;none;none;none;none;none;none;none;none;none;none;0.5;120;9.33881E-10;none;none;none;none;none;none;permeability;table S1b and table S2b;ALBERTO M et al 2018;https://doi.org/10.1016/j.memsci.2018.06.026
;MMM;0.05rGO-ODA; aluminium discs;GO/PIM-1;0.052;none;43;43;370;370;NaN;NaN;0.325;298;300000;100000;200000;50;He;25;NaN;63;NaN;NaN;NaN;NaN;NaN;NaN;0.5;2800;2.17905E-08;none;none;none;none;none;none;none;none;none;none;none;none;0.5;110;8.56057E-10;none;none;none;none;none;none;permeability;table S1b and table S2b;ALBERTO M et al 2018;https://doi.org/10.1016/j.memsci.2018.06.026
;MMM;0.05rGO-ODA; aluminium discs;GO/PIM-1;0.052;none;43;43;370;370;NaN;NaN;0.325;298;300000;100000;200000;50;He;25;NaN;92;NaN;NaN;NaN;NaN;NaN;NaN;0.5;2600;2.02341E-08;none;none;none;none;none;none;none;none;none;none;none;none;0.5;90;7.0041E-10;none;none;none;none;none;none;permeability;table S1b and table S2b;ALBERTO M et al 2018;https://doi.org/10.1016/j.memsci.2018.06.026
;MMM;0.05rGO-ODA; aluminium discs;GO/PIM-1;0.052;none;43;43;370;370;NaN;NaN;0.325;298;300000;100000;200000;50;He;25;NaN;128;NaN;NaN;NaN;NaN;NaN;NaN;0.5;2400;1.86776E-08;none;none;none;none;none;none;none;none;none;none;none;none;0.5;80;6.22587E-10;none;none;none;none;none;none;permeability;table S1b and table S2b;ALBERTO M et al 2018;https://doi.org/10.1016/j.memsci.2018.06.026
;MMM;0.05rGO-ODA; aluminium discs;GO/PIM-1;0.052;none;43;43;370;370;NaN;NaN;0.325;298;300000;100000;200000;50;He;25;NaN;155;NaN;NaN;NaN;NaN;NaN;NaN;0.5;2400;1.86776E-08;none;none;none;none;none;none;none;none;none;none;none;none;0.5;80;6.22587E-10;none;none;none;none;none;none;permeability;table S1b and table S2b;ALBERTO M et al 2018;https://doi.org/10.1016/j.memsci.2018.06.026
;MMM;0.1rGO-ODA; aluminium discs;GO/PIM-1;0.11;none;36;36;370;370;NaN;NaN;0.325;298;300000;100000;200000;50;He;25;NaN;0;NaN;NaN;NaN;NaN;NaN;NaN;0.5;4500;4.18301E-08;none;none;none;none;none;none;none;none;none;none;none;none;0.5;270;2.5098E-09;none;none;none;none;none;none;permeability;table S1b and table S2b;ALBERTO M et al 2018;https://doi.org/10.1016/j.memsci.2018.06.026
;MMM;0.1rGO-ODA; aluminium discs;GO/PIM-1;0.11;none;36;36;370;370;NaN;NaN;0.325;298;300000;100000;200000;50;He;25;NaN;35;NaN;NaN;NaN;NaN;NaN;NaN;0.5;3100;2.88163E-08;none;none;none;none;none;none;none;none;none;none;none;none;0.5;160;1.48729E-09;none;none;none;none;none;none;permeability;table S1b and table S2b;ALBERTO M et al 2018;https://doi.org/10.1016/j.memsci.2018.06.026
;MMM;0.1rGO-ODA; aluminium discs;GO/PIM-1;0.11;none;36;36;370;370;NaN;NaN;0.325;298;300000;100000;200000;50;He;25;NaN;63;NaN;NaN;NaN;NaN;NaN;NaN;0.5;2700;2.5098E-08;none;none;none;none;none;none;none;none;none;none;none;none;0.5;140;1.30138E-09;none;none;none;none;none;none;permeability;table S1b and table S2b;ALBERTO M et al 2018;https://doi.org/10.1016/j.memsci.2018.06.026
;MMM;0.1rGO-ODA; aluminium discs;GO/PIM-1;0.11;none;36;36;370;370;NaN;NaN;0.325;298;300000;100000;200000;50;He;25;NaN;92;NaN;NaN;NaN;NaN;NaN;NaN;0.5;2500;2.32389E-08;none;none;none;none;none;none;none;none;none;none;none;none;0.5;110;1.02251E-09;none;none;none;none;none;none;permeability;table S1b and table S2b;ALBERTO M et al 2018;https://doi.org/10.1016/j.memsci.2018.06.026
;MMM;0.1rGO-ODA; aluminium discs;GO/PIM-1;0.11;none;36;36;370;370;NaN;NaN;0.325;298;300000;100000;200000;50;He;25;NaN;128;NaN;NaN;NaN;NaN;NaN;NaN;0.5;2200;2.04503E-08;none;none;none;none;none;none;none;none;none;none;none;none;0.5;100;9.29557E-10;none;none;none;none;none;none;permeability;table S1b and table S2b;ALBERTO M et al 2018;https://doi.org/10.1016/j.memsci.2018.06.026
;MMM;0.1rGO-ODA; aluminium discs;GO/PIM-1;0.11;none;36;36;370;370;NaN;NaN;0.325;298;300000;100000;200000;50;He;25;NaN;155;NaN;NaN;NaN;NaN;NaN;NaN;0.5;2000;1.85911E-08;none;none;none;none;none;none;none;none;none;none;none;none;0.5;100;9.29557E-10;none;none;none;none;none;none;permeability;table S1b and table S2b;ALBERTO M et al 2018;https://doi.org/10.1016/j.memsci.2018.06.026
;MMM;0.25rGO-ODA; aluminium discs;GO/PIM-1;0.366;none;42;42;370;370;NaN;NaN;0.325;298;300000;100000;200000;50;He;25;NaN;0;NaN;NaN;NaN;NaN;NaN;NaN;0.5;5500;4.3822E-08;none;none;none;none;none;none;none;none;none;none;none;none;0.5;350;2.78867E-09;none;none;none;none;none;none;permeability;table S1b and table S2b;ALBERTO M et al 2018;https://doi.org/10.1016/j.memsci.2018.06.026
;MMM;0.25rGO-ODA; aluminium discs;GO/PIM-1;0.366;none;42;42;370;370;NaN;NaN;0.325;298;300000;100000;200000;50;He;25;NaN;35;NaN;NaN;NaN;NaN;NaN;NaN;0.5;3000;2.39029E-08;none;none;none;none;none;none;none;none;none;none;none;none;0.5;160;1.27482E-09;none;none;none;none;none;none;permeability;table S1b and table S2b;ALBERTO M et al 2018;https://doi.org/10.1016/j.memsci.2018.06.026
;MMM;0.25rGO-ODA; aluminium discs;GO/PIM-1;0.366;none;42;42;370;370;NaN;NaN;0.325;298;300000;100000;200000;50;He;25;NaN;63;NaN;NaN;NaN;NaN;NaN;NaN;0.5;2700;2.15126E-08;none;none;none;none;none;none;none;none;none;none;none;none;0.5;120;9.56116E-10;none;none;none;none;none;none;permeability;table S1b and table S2b;ALBERTO M et al 2018;https://doi.org/10.1016/j.memsci.2018.06.026
;MMM;0.25rGO-ODA; aluminium discs;GO/PIM-1;0.366;none;42;42;370;370;NaN;NaN;0.325;298;300000;100000;200000;50;He;25;NaN;92;NaN;NaN;NaN;NaN;NaN;NaN;0.5;2300;1.83256E-08;none;none;none;none;none;none;none;none;none;none;none;none;0.5;110;8.7644E-10;none;none;none;none;none;none;permeability;table S1b and table S2b;ALBERTO M et al 2018;https://doi.org/10.1016/j.memsci.2018.06.026
;MMM;0.25rGO-ODA; aluminium discs;GO/PIM-1;0.366;none;42;42;370;370;NaN;NaN;0.325;298;300000;100000;200000;50;He;25;NaN;128;NaN;NaN;NaN;NaN;NaN;NaN;0.5;2200;1.75288E-08;none;none;none;none;none;none;none;none;none;none;none;none;0.5;100;7.96763E-10;none;none;none;none;none;none;permeability;table S1b and table S2b;ALBERTO M et al 2018;https://doi.org/10.1016/j.memsci.2018.06.026
;MMM;0.25rGO-ODA; aluminium discs;GO/PIM-1;0.366;none;42;42;370;370;NaN;NaN;0.325;298;300000;100000;200000;50;He;25;NaN;155;NaN;NaN;NaN;NaN;NaN;NaN;0.5;2100;1.6732E-08;none;none;none;none;none;none;none;none;none;none;none;none;0.5;100;7.96763E-10;none;none;none;none;none;none;permeability;table S1b and table S2b;ALBERTO M et al 2018;https://doi.org/10.1016/j.memsci.2018.06.026
;MMM;0.01rGO-OA; aluminium discs;GO/PIM-1;0.034;none;46;46;370;370;NaN;NaN;0.325;298;300000;100000;200000;50;He;25;NaN;0;NaN;NaN;NaN;NaN;NaN;NaN;0.5;6200;4.51037E-08;none;none;none;none;none;none;none;none;none;none;none;none;0.5;380;2.76442E-09;none;none;none;none;none;none;permeability;table S1c and table S2c;ALBERTO M et al 2018;https://doi.org/10.1016/j.memsci.2018.06.026
;MMM;0.01rGO-OA; aluminium discs;GO/PIM-1;0.034;none;46;46;370;370;NaN;NaN;0.325;298;300000;100000;200000;50;He;25;NaN;35;NaN;NaN;NaN;NaN;NaN;NaN;0.5;4300;3.12816E-08;none;none;none;none;none;none;none;none;none;none;none;none;0.5;210;1.52771E-09;none;none;none;none;none;none;permeability;table S1c and table S2c;ALBERTO M et al 2018;https://doi.org/10.1016/j.memsci.2018.06.026
;MMM;0.01rGO-OA; aluminium discs;GO/PIM-1;0.034;none;46;46;370;370;NaN;NaN;0.325;298;300000;100000;200000;50;He;25;NaN;63;NaN;NaN;NaN;NaN;NaN;NaN;0.5;3400;2.47343E-08;none;none;none;none;none;none;none;none;none;none;none;none;0.5;140;1.01847E-09;none;none;none;none;none;none;permeability;table S1c and table S2c;ALBERTO M et al 2018;https://doi.org/10.1016/j.memsci.2018.06.026
;MMM;0.01rGO-OA; aluminium discs;GO/PIM-1;0.034;none;46;46;370;370;NaN;NaN;0.325;298;300000;100000;200000;50;He;25;NaN;92;NaN;NaN;NaN;NaN;NaN;NaN;0.5;3200;2.32793E-08;none;none;none;none;none;none;none;none;none;none;none;none;0.5;120;8.72975E-10;none;none;none;none;none;none;permeability;table S1c and table S2c;ALBERTO M et al 2018;https://doi.org/10.1016/j.memsci.2018.06.026
;MMM;0.01rGO-OA; aluminium discs;GO/PIM-1;0.034;none;46;46;370;370;NaN;NaN;0.325;298;300000;100000;200000;50;He;25;NaN;128;NaN;NaN;NaN;NaN;NaN;NaN;0.5;2900;2.10969E-08;none;none;none;none;none;none;none;none;none;none;none;none;0.5;110;8.00227E-10;none;none;none;none;none;none;permeability;table S1c and table S2c;ALBERTO M et al 2018;https://doi.org/10.1016/j.memsci.2018.06.026
;MMM;0.01rGO-OA; aluminium discs;GO/PIM-1;0.034;none;46;46;370;370;NaN;NaN;0.325;298;300000;100000;200000;50;He;25;NaN;155;NaN;NaN;NaN;NaN;NaN;NaN;0.5;2400;1.74595E-08;none;none;none;none;none;none;none;none;none;none;none;none;0.5;90;6.54732E-10;none;none;none;none;none;none;permeability;table S1c and table S2c;ALBERTO M et al 2018;https://doi.org/10.1016/j.memsci.2018.06.026
;MMM;0.05rGO-OA; aluminium discs;GO/PIM-1;0.126;none;53;53;370;370;NaN;NaN;0.325;298;300000;100000;200000;50;He;25;NaN;0;NaN;NaN;NaN;NaN;NaN;NaN;0.5;5700;3.59896E-08;none;none;none;none;none;none;none;none;none;none;none;none;0.5;360;2.27303E-09;none;none;none;none;none;none;permeability;table S1c and table S2c;ALBERTO M et al 2018;https://doi.org/10.1016/j.memsci.2018.06.026
;MMM;0.05rGO-OA; aluminium discs;GO/PIM-1;0.126;none;53;53;370;370;NaN;NaN;0.325;298;300000;100000;200000;50;He;25;NaN;35;NaN;NaN;NaN;NaN;NaN;NaN;0.5;4800;3.03071E-08;none;none;none;none;none;none;none;none;none;none;none;none;0.5;210;1.32593E-09;none;none;none;none;none;none;permeability;table S1c and table S2c;ALBERTO M et al 2018;https://doi.org/10.1016/j.memsci.2018.06.026
;MMM;0.05rGO-OA; aluminium discs;GO/PIM-1;0.126;none;53;53;370;370;NaN;NaN;0.325;298;300000;100000;200000;50;He;25;NaN;63;NaN;NaN;NaN;NaN;NaN;NaN;0.5;4300;2.71501E-08;none;none;none;none;none;none;none;none;none;none;none;none;0.5;200;1.26279E-09;none;none;none;none;none;none;permeability;table S1c and table S2c;ALBERTO M et al 2018;https://doi.org/10.1016/j.memsci.2018.06.026
;MMM;0.05rGO-OA; aluminium discs;GO/PIM-1;0.126;none;53;53;370;370;NaN;NaN;0.325;298;300000;100000;200000;50;He;25;NaN;92;NaN;NaN;NaN;NaN;NaN;NaN;0.5;3700;2.33617E-08;none;none;none;none;none;none;none;none;none;none;none;none;0.5;150;9.47096E-10;none;none;none;none;none;none;permeability;table S1c and table S2c;ALBERTO M et al 2018;https://doi.org/10.1016/j.memsci.2018.06.026
;MMM;0.05rGO-OA; aluminium discs;GO/PIM-1;0.126;none;53;53;370;370;NaN;NaN;0.325;298;300000;100000;200000;50;He;25;NaN;128;NaN;NaN;NaN;NaN;NaN;NaN;0.5;3600;2.27303E-08;none;none;none;none;none;none;none;none;none;none;none;none;0.5;150;9.47096E-10;none;none;none;none;none;none;permeability;table S1c and table S2c;ALBERTO M et al 2018;https://doi.org/10.1016/j.memsci.2018.06.026
;MMM;0.05rGO-OA; aluminium discs;GO/PIM-1;0.126;none;53;53;370;370;NaN;NaN;0.325;298;300000;100000;200000;50;He;25;NaN;155;NaN;NaN;NaN;NaN;NaN;NaN;0.5;3500;2.20989E-08;none;none;none;none;none;none;none;none;none;none;none;none;0.5;140;8.83956E-10;none;none;none;none;none;none;permeability;table S1c and table S2c;ALBERTO M et al 2018;https://doi.org/10.1016/j.memsci.2018.06.026
;MMM;0.1rGO-OA; aluminium discs;GO/PIM-1;0.184;none;48;48;370;370;NaN;NaN;0.325;298;300000;100000;200000;50;He;25;NaN;0;NaN;NaN;NaN;NaN;NaN;NaN;0.5;4800;3.34641E-08;none;none;none;none;none;none;none;none;none;none;none;none;0.5;320;2.23094E-09;none;none;none;none;none;none;permeability;table S1c and table S2c;ALBERTO M et al 2018;https://doi.org/10.1016/j.memsci.2018.06.026
;MMM;0.1rGO-OA; aluminium discs;GO/PIM-1;0.184;none;48;48;370;370;NaN;NaN;0.325;298;300000;100000;200000;50;He;25;NaN;35;NaN;NaN;NaN;NaN;NaN;NaN;0.5;4200;2.9281E-08;none;none;none;none;none;none;none;none;none;none;none;none;0.5;210;1.46405E-09;none;none;none;none;none;none;permeability;table S1c and table S2c;ALBERTO M et al 2018;https://doi.org/10.1016/j.memsci.2018.06.026
;MMM;0.1rGO-OA; aluminium discs;GO/PIM-1;0.184;none;48;48;370;370;NaN;NaN;0.325;298;300000;100000;200000;50;He;25;NaN;63;NaN;NaN;NaN;NaN;NaN;NaN;0.5;3800;2.64924E-08;none;none;none;none;none;none;none;none;none;none;none;none;0.5;170;1.18519E-09;none;none;none;none;none;none;permeability;table S1c and table S2c;ALBERTO M et al 2018;https://doi.org/10.1016/j.memsci.2018.06.026
;MMM;0.1rGO-OA; aluminium discs;GO/PIM-1;0.184;none;48;48;370;370;NaN;NaN;0.325;298;300000;100000;200000;50;He;25;NaN;92;NaN;NaN;NaN;NaN;NaN;NaN;0.5;2600;1.81264E-08;none;none;none;none;none;none;none;none;none;none;none;none;0.5;100;6.97168E-10;none;none;none;none;none;none;permeability;table S1c and table S2c;ALBERTO M et al 2018;https://doi.org/10.1016/j.memsci.2018.06.026
;MMM;0.1rGO-OA; aluminium discs;GO/PIM-1;0.184;none;48;48;370;370;NaN;NaN;0.325;298;300000;100000;200000;50;He;25;NaN;128;NaN;NaN;NaN;NaN;NaN;NaN;0.5;2500;1.74292E-08;none;none;none;none;none;none;none;none;none;none;none;none;0.5;90;6.27451E-10;none;none;none;none;none;none;permeability;table S1c and table S2c;ALBERTO M et al 2018;https://doi.org/10.1016/j.memsci.2018.06.026
;MMM;0.1rGO-OA; aluminium discs;GO/PIM-1;0.184;none;48;48;370;370;NaN;NaN;0.325;298;300000;100000;200000;50;He;25;NaN;155;NaN;NaN;NaN;NaN;NaN;NaN;0.5;2400;1.6732E-08;none;none;none;none;none;none;none;none;none;none;none;none;0.5;90;6.27451E-10;none;none;none;none;none;none;permeability;table S1c and table S2c;ALBERTO M et al 2018;https://doi.org/10.1016/j.memsci.2018.06.026
;MMM;0.25rGO-OA; aluminium discs;GO/PIM-1;0.408;none;62;62;370;370;NaN;NaN;0.325;298;300000;100000;200000;50;He;25;NaN;0;NaN;NaN;NaN;NaN;NaN;NaN;0.5;6300;3.40038E-08;none;none;none;none;none;none;none;none;none;none;none;none;0.5;360;1.94307E-09;none;none;none;none;none;none;permeability;table S1c and table S2c;ALBERTO M et al 2018;https://doi.org/10.1016/j.memsci.2018.06.026
;MMM;0.25rGO-OA; aluminium discs;GO/PIM-1;0.408;none;62;62;370;370;NaN;NaN;0.325;298;300000;100000;200000;50;He;25;NaN;35;NaN;NaN;NaN;NaN;NaN;NaN;0.5;4500;2.42884E-08;none;none;none;none;none;none;none;none;none;none;none;none;0.5;230;1.24141E-09;none;none;none;none;none;none;permeability;table S1c and table S2c;ALBERTO M et al 2018;https://doi.org/10.1016/j.memsci.2018.06.026
;MMM;0.25rGO-OA; aluminium discs;GO/PIM-1;0.408;none;62;62;370;370;NaN;NaN;0.325;298;300000;100000;200000;50;He;25;NaN;63;NaN;NaN;NaN;NaN;NaN;NaN;0.5;4100;2.21295E-08;none;none;none;none;none;none;none;none;none;none;none;none;0.5;200;1.07949E-09;none;none;none;none;none;none;permeability;table S1c and table S2c;ALBERTO M et al 2018;https://doi.org/10.1016/j.memsci.2018.06.026
;MMM;0.25rGO-OA; aluminium discs;GO/PIM-1;0.408;none;62;62;370;370;NaN;NaN;0.325;298;300000;100000;200000;50;He;25;NaN;92;NaN;NaN;NaN;NaN;NaN;NaN;0.5;3700;1.99705E-08;none;none;none;none;none;none;none;none;none;none;none;none;0.5;180;9.71537E-10;none;none;none;none;none;none;permeability;table S1c and table S2c;ALBERTO M et al 2018;https://doi.org/10.1016/j.memsci.2018.06.026
;MMM;0.25rGO-OA; aluminium discs;GO/PIM-1;0.408;none;62;62;370;370;NaN;NaN;0.325;298;300000;100000;200000;50;He;25;NaN;128;NaN;NaN;NaN;NaN;NaN;NaN;0.5;3400;1.83513E-08;none;none;none;none;none;none;none;none;none;none;none;none;0.5;160;8.63589E-10;none;none;none;none;none;none;permeability;table S1c and table S2c;ALBERTO M et al 2018;https://doi.org/10.1016/j.memsci.2018.06.026
;MMM;0.25rGO-OA; aluminium discs;GO/PIM-1;0.408;none;62;62;370;370;NaN;NaN;0.325;298;300000;100000;200000;50;He;25;NaN;155;NaN;NaN;NaN;NaN;NaN;NaN;0.5;3000;1.61923E-08;none;none;none;none;none;none;none;none;none;none;none;none;0.5;130;7.01666E-10;none;none;none;none;none;none;permeability;table S1c and table S2c;ALBERTO M et al 2018;https://doi.org/10.1016/j.memsci.2018.06.026
;polymer;untreated;NaN;PIM-1;none;none;90;90;NaN;NaN;NaN;685;2.14;298;NaN;NaN;100000;NaN;NaN;NaN;NaN;0;none;none;none;none;none;none;none;none;none;none;none;none;none;none;none;1;280;1.0411E-09;none;none;none;none;none;none;none;none;none;none;none;none;permeability;table 1;BERNARDO P et al 2017;http://dx.doi.org/10.1016/j.polymer.2016.10.040
;polymer;EtOH_25 treaded;NaN;PIM-1;none;none;110;110;NaN;NaN;NaN;759;2.14;298;NaN;NaN;100000;NaN;NaN;NaN;NaN;0;none;none;none;none;none;none;none;none;none;none;none;none;none;none;none;1;857;2.60715E-09;none;none;none;none;none;none;none;none;none;none;none;none;permeability;table 1;BERNARDO P et al 2017;http://dx.doi.org/10.1016/j.polymer.2016.10.040
;polymer;EtOH_25 treaded;NaN;PIM-1;none;none;110;110;NaN;NaN;NaN;759;2.14;298;NaN;NaN;100000;NaN;NaN;NaN;NaN;1200;none;none;none;none;none;none;none;none;none;none;none;none;none;none;none;1;125;3.80273E-10;none;none;none;none;none;none;none;none;none;none;none;none;permeability;table 1;BERNARDO P et al 2017;http://dx.doi.org/10.1016/j.polymer.2016.10.040
;polymer;untreated;NaN;PIM-1;none;none;90;90;NaN;NaN;NaN;685;2.14;298;NaN;NaN;100000;NaN;NaN;NaN;NaN;0;none;none;none;1;1740;6.46972E-09;none;none;none;none;none;none;none;none;none;none;none;none;none;none;none;none;none;none;none;none;none;none;none;none;permeability;table 1;BERNARDO P et al 2017;http://dx.doi.org/10.1016/j.polymer.2016.10.040
;polymer;EtOH_25 treaded;NaN;PIM-1;none;none;110;110;NaN;NaN;NaN;759;2.14;298;NaN;NaN;100000;NaN;NaN;NaN;NaN;0;none;none;none;1;4500;1.36898E-08;none;none;none;none;none;none;none;none;none;none;none;none;none;none;none;none;none;none;none;none;none;none;none;none;permeability;table 1;BERNARDO P et al 2017;http://dx.doi.org/10.1016/j.polymer.2016.10.040
;polymer;EtOH_25 treaded;NaN;PIM-1;none;none;110;110;NaN;NaN;NaN;759;2.14;298;NaN;NaN;100000;NaN;NaN;NaN;NaN;1200;none;none;none;1;2440;7.42294E-09;none;none;none;none;none;none;none;none;none;none;none;none;none;none;none;none;none;none;none;none;none;none;none;none;permeability;table 1;BERNARDO P et al 2017;http://dx.doi.org/10.1016/j.polymer.2016.10.040
;polymer;untreated;NaN;PIM-1;none;none;90;90;NaN;NaN;NaN;685;2.14;298;NaN;NaN;100000;NaN;NaN;NaN;NaN;0;1;758;2.81842E-09;none;none;none;none;none;none;none;none;none;none;none;none;none;none;none;none;none;none;none;none;none;none;none;none;none;none;none;permeability;table 1;BERNARDO P et al 2017;http://dx.doi.org/10.1016/j.polymer.2016.10.040
;polymer;EtOH_25 treaded;NaN;PIM-1;none;none;110;110;NaN;NaN;NaN;759;2.14;298;NaN;NaN;100000;NaN;NaN;NaN;NaN;0;1;1706;5.18997E-09;none;none;none;none;none;none;none;none;none;none;none;none;none;none;none;none;none;none;none;none;none;none;none;none;none;none;none;permeability;table 1;BERNARDO P et al 2017;http://dx.doi.org/10.1016/j.polymer.2016.10.040
;polymer;EtOH_25 treaded;NaN;PIM-1;none;none;110;110;NaN;NaN;NaN;759;2.14;298;NaN;NaN;100000;NaN;NaN;NaN;NaN;1200;1;1140;3.46809E-09;none;none;none;none;none;none;none;none;none;none;none;none;none;none;none;none;none;none;none;none;none;none;none;none;none;none;none;permeability;table 1;BERNARDO P et al 2017;http://dx.doi.org/10.1016/j.polymer.2016.10.040
;polymer;untreated;NaN;PIM-1;none;none;90;90;NaN;NaN;NaN;685;2.14;298;NaN;NaN;100000;NaN;NaN;NaN;NaN;0;none;none;none;none;none;none;none;none;none;1;742;2.75893E-09;none;none;none;none;none;none;none;none;none;none;none;none;none;none;none;none;none;none;permeability;table 1;BERNARDO P et al 2017;http://dx.doi.org/10.1016/j.polymer.2016.10.040
;polymer;EtOH_25 treaded;NaN;PIM-1;none;none;110;110;NaN;NaN;NaN;759;2.14;298;NaN;NaN;100000;NaN;NaN;NaN;NaN;0;none;none;none;none;none;none;none;none;none;1;2200;6.69281E-09;none;none;none;none;none;none;none;none;none;none;none;none;none;none;none;none;none;none;permeability;table 1;BERNARDO P et al 2017;http://dx.doi.org/10.1016/j.polymer.2016.10.040
;polymer;EtOH_25 treaded;NaN;PIM-1;none;none;110;110;NaN;NaN;NaN;759;2.14;298;NaN;NaN;100000;NaN;NaN;NaN;NaN;1200;none;none;none;none;none;none;none;none;none;1;600;1.82531E-09;none;none;none;none;none;none;none;none;none;none;none;none;none;none;none;none;none;none;permeability;table 1;BERNARDO P et al 2017;http://dx.doi.org/10.1016/j.polymer.2016.10.040
;polymer;untreated;NaN;PIM-1;none;none;90;90;NaN;NaN;NaN;685;2.14;298;NaN;NaN;100000;NaN;NaN;NaN;NaN;0;none;none;none;none;none;none;none;none;none;none;none;none;none;none;none;none;none;none;none;none;none;1;410;1.52447E-09;none;none;none;none;none;none;permeability;table 1;BERNARDO P et al 2017;http://dx.doi.org/10.1016/j.polymer.2016.10.040
;polymer;EtOH_25 treaded;NaN;PIM-1;none;none;110;110;NaN;NaN;NaN;759;2.14;298;NaN;NaN;100000;NaN;NaN;NaN;NaN;0;none;none;none;none;none;none;none;none;none;none;none;none;none;none;none;none;none;none;none;none;none;1;1150;3.49851E-09;none;none;none;none;none;none;permeability;table 1;BERNARDO P et al 2017;http://dx.doi.org/10.1016/j.polymer.2016.10.040
;polymer;EtOH_25 treaded;NaN;PIM-1;none;none;110;110;NaN;NaN;NaN;759;2.14;298;NaN;NaN;100000;NaN;NaN;NaN;NaN;1200;none;none;none;none;none;none;none;none;none;none;none;none;none;none;none;none;none;none;none;none;none;1;159;4.83708E-10;none;none;none;none;none;none;permeability;table 1;BERNARDO P et al 2017;http://dx.doi.org/10.1016/j.polymer.2016.10.040
;polymer;untreated;NaN;PIM-1;none;none;90;90;NaN;NaN;NaN;685;2.14;298;NaN;NaN;100000;NaN;NaN;NaN;NaN;0;none;none;none;none;none;none;1;4970;1.84796E-08;none;none;none;none;none;none;none;none;none;none;none;none;none;none;none;none;none;none;none;none;none;permeability;table 1;BERNARDO P et al 2017;http://dx.doi.org/10.1016/j.polymer.2016.10.040
;polymer;EtOH_25 treaded;NaN;PIM-1;none;none;110;110;NaN;NaN;NaN;759;2.14;298;NaN;NaN;100000;NaN;NaN;NaN;NaN;0;none;none;none;none;none;none;1;13300;4.04611E-08;none;none;none;none;none;none;none;none;none;none;none;none;none;none;none;none;none;none;none;none;none;permeability;table 1;BERNARDO P et al 2017;http://dx.doi.org/10.1016/j.polymer.2016.10.040
;polymer;EtOH_25 treaded;NaN;PIM-1;none;none;110;110;NaN;NaN;NaN;759;2.14;298;NaN;NaN;100000;NaN;NaN;NaN;NaN;1200;none;none;none;none;none;none;1;2840;8.63981E-09;none;none;none;none;none;none;none;none;none;none;none;none;none;none;none;none;none;none;none;none;none;permeability;table 1;BERNARDO P et al 2017;http://dx.doi.org/10.1016/j.polymer.2016.10.040
;polymer;EtOH_100 treaded;NaN;PIM-1;none;none;125.4;125.4;NaN;NaN;NaN;759;2.14;298;NaN;NaN;100000;NaN;NaN;NaN;NaN;2117;none;none;none;none;none;none;none;none;none;none;none;none;none;none;none;1;148;3.94951E-10;none;none;none;none;none;none;none;none;none;none;none;none;permeability;table S1;BERNARDO P et al 2017;http://dx.doi.org/10.1016/j.polymer.2016.10.040
;polymer;EtOH_100 treaded;NaN;PIM-1;none;none;125.4;125.4;NaN;NaN;NaN;759;2.14;298;NaN;NaN;100000;NaN;NaN;NaN;NaN;2117;none;none;none;none;none;none;none;none;none;1;665;1.77461E-09;none;none;none;none;none;none;none;none;none;none;none;none;none;none;none;none;none;none;permeability;table S1;BERNARDO P et al 2017;http://dx.doi.org/10.1016/j.polymer.2016.10.040
;polymer;EtOH_100 treaded;NaN;PIM-1;none;none;125.4;125.4;NaN;NaN;NaN;759;2.14;298;NaN;NaN;100000;NaN;NaN;NaN;NaN;2117;none;none;none;none;none;none;1;3317;8.8517E-09;none;none;none;none;none;none;none;none;none;none;none;none;none;none;none;none;none;none;none;none;none;permeability;table S1;BERNARDO P et al 2017;http://dx.doi.org/10.1016/j.polymer.2016.10.040
;polymer;EtOH_100 treaded;NaN;PIM-1;none;none;125.4;125.4;NaN;NaN;NaN;759;2.14;298;NaN;NaN;100000;NaN;NaN;NaN;NaN;2117;none;none;none;none;none;none;none;none;none;none;none;none;none;none;none;none;none;none;none;none;none;1;192;5.12368E-10;none;none;none;none;none;none;permeability;table S1;BERNARDO P et al 2017;http://dx.doi.org/10.1016/j.polymer.2016.10.040
;polymer;EtOH_100 treaded;NaN;PIM-1;none;none;125.4;125.4;NaN;NaN;NaN;759;2.14;298;NaN;NaN;100000;NaN;NaN;NaN;NaN;2117;none;none;none;1;2418;6.45264E-09;none;none;none;none;none;none;none;none;none;none;none;none;none;none;none;none;none;none;none;none;none;none;none;none;permeability;table S1;BERNARDO P et al 2017;http://dx.doi.org/10.1016/j.polymer.2016.10.040
;polymer;EtOH_100 treaded;NaN;PIM-1;none;none;125.4;125.4;NaN;NaN;NaN;759;2.14;298;NaN;NaN;100000;NaN;NaN;NaN;NaN;2117;1;1128;3.01016E-09;none;none;none;none;none;none;none;none;none;none;none;none;none;none;none;none;none;none;none;none;none;none;none;none;none;none;none;permeability;table S1;BERNARDO P et al 2017;http://dx.doi.org/10.1016/j.polymer.2016.10.040
;polymer;EtOH_100 treaded;NaN;PIM-1;none;none;125.4;125.4;NaN;NaN;NaN;759;17.35;298;NaN;NaN;100000;150;Ar;30;1;2117;none;none;none;none;none;none;0.521;3249.776159;8.6723E-09;none;none;none;none;none;none;none;none;none;none;none;none;0.479;128.4802009;3.4286E-10;none;none;none;none;none;none;permeability;fig 7;BERNARDO P et al 2017;http://dx.doi.org/10.1016/j.polymer.2016.10.040
;polymer;EtOH_100 treaded;NaN;PIM-1;none;none;125.4;125.4;NaN;NaN;NaN;759;17.35;298;NaN;NaN;200000;150;Ar;30;1;2117;none;none;none;none;none;none;0.521;3107.827438;8.2935E-09;none;none;none;none;none;none;none;none;none;none;none;none;0.479;129.4401375;3.45422E-10;none;none;none;none;none;none;permeability;fig 7;BERNARDO P et al 2017;http://dx.doi.org/10.1016/j.polymer.2016.10.040
;polymer;EtOH_100 treaded;NaN;PIM-1;none;none;125.4;125.4;NaN;NaN;NaN;759;17.35;298;NaN;NaN;300000;150;Ar;30;1;2117;none;none;none;none;none;none;0.521;3039.195382;8.11035E-09;none;none;none;none;none;none;none;none;none;none;none;none;0.479;130.4072462;3.48003E-10;none;none;none;none;none;none;permeability;fig 7;BERNARDO P et al 2017;http://dx.doi.org/10.1016/j.polymer.2016.10.040
;polymer;EtOH_100 treaded;NaN;PIM-1;none;none;125.4;125.4;NaN;NaN;NaN;759;17.35;298;NaN;NaN;400000;150;Ar;30;1;2117;none;none;none;none;none;none;0.521;2972.078971;7.93125E-09;none;none;none;none;none;none;none;none;none;none;none;none;0.479;132.3631949;3.53222E-10;none;none;none;none;none;none;permeability;fig 7;BERNARDO P et al 2017;http://dx.doi.org/10.1016/j.polymer.2016.10.040
;polymer;EtOH_100 treaded;NaN;PIM-1;none;none;125.4;125.4;NaN;NaN;NaN;759;17.35;298;NaN;NaN;500000;150;Ar;30;1;2117;none;none;none;none;none;none;0.521;2928.160161;7.81404E-09;none;none;none;none;none;none;none;none;none;none;none;none;0.479;135.3522617;3.61199E-10;none;none;none;none;none;none;permeability;fig 7;BERNARDO P et al 2017;http://dx.doi.org/10.1016/j.polymer.2016.10.040
;polymer;EtOH_100 treaded;NaN;PIM-1;none;none;125.4;125.4;NaN;NaN;NaN;759;17.35;298;NaN;NaN;600000;150;Ar;30;1;2117;none;none;none;none;none;none;0.521;2906.444732;7.75609E-09;none;none;none;none;none;none;none;none;none;none;none;none;0.479;137.3823796;3.66617E-10;none;none;none;none;none;none;permeability;fig 7;BERNARDO P et al 2017;http://dx.doi.org/10.1016/j.polymer.2016.10.040
;polymer;untreated;NaN;PIM-1;none;none;90;90;NaN;NaN;NaN;685;2.14;298;NaN;NaN;100000;NaN;NaN;NaN;NaN;4.040304;none;none;none;none;none;none;none;none;none;none;none;none;none;none;none;none;none;none;none;none;none;1;305.6069;1.13632E-09;none;none;none;none;none;none;permeability;fig 2;BERNARDO P et al 2017;http://dx.doi.org/10.1016/j.polymer.2016.10.040
