Repository: tenoriolms/databank_CH4

File: 0_databank_CH4_765.csv (part 3 of 8)
,mean value,,NaN,doesn't exist or unknow,,,,,,,,,,,,,,,,,,,,,,,,,,,,,,,,,,,,,,,,,,,,,,,,,,,,
,MMM,Y-fum-fcuMOF/6FDA-DAM-DABA,hollow fibre,MOF/PI,17.7,none,5,5,0.47,0.47,NaN,NaN,NaN,308,690000,0,690000,NaN,NaN,NaN,1,NaN,none,none,none,none,none,none,0.2,158.6,1.06147986288705E-08,none,none,none,0.2,67.3,4.5042619654665E-09,none,none,none,none,none,none,0.6,3.41754916792738,2.28730114891634E-10,none,none,none,none,none,none,permeability,suppl table 1,LIU G et al 2018,https://doi.org/10.1038/s41563-017-0013-1
,polymer,PIM-6FDA-OH,NaN,glassy,none,none,NaN,NaN,NaN,NaN,NaN,NaN,NaN,308,3450000,0,3450000,NaN,NaN,NaN,NaN,NaN,none,none,none,none,none,none,0.15,54.7,none,none,none,none,0.15,36,none,none,none,none,none,none,none,0.7,1.96746203904555,none,none,none,none,none,none,none,permeability,suppl table 2,LIU G et al 2018 / Yi S et al 2015,https://doi.org/10.1038/s41563-017-0013-1
,polymer,Crosslinked 6FDA-DAMDABA ,NaN,glassy,none,none,NaN,NaN,NaN,NaN,NaN,NaN,NaN,308,4830000,0,4830000,NaN,NaN,NaN,NaN,NaN,none,none,none,none,none,none,0.2,46.2,none,none,none,none,0.2,33.5,none,none,none,none,none,none,none,0.6,1.48417132216015,none,none,none,none,none,none,none,permeability,suppl table 2,LIU G et al 2018 / KRAFTSCHIK B and KOROS WJ 2013,https://doi.org/10.1038/s41563-017-0013-1
,polymer,Crosslinked 6FDA-DAMDABA,NaN,glassy,none,none,NaN,NaN,NaN,NaN,NaN,NaN,NaN,308,4830000,0,4830000,NaN,NaN,NaN,NaN,NaN,none,none,none,none,none,none,0.2,54.6,none,none,none,none,0.2,38.2,none,none,none,none,none,none,none,0.6,1.94549266247379,none,none,none,none,none,none,none,permeability,suppl table 2,LIU G et al 2018 / KRAFTSCHIK B and KOROS WJ 2013,https://doi.org/10.1038/s41563-017-0013-1
,polymer,CA ,NaN,glassy,none,none,NaN,NaN,NaN,NaN,NaN,NaN,NaN,308,3450000,0,3450000,NaN,NaN,NaN,NaN,NaN,none,none,none,none,none,none,0.2,8.66,none,none,none,none,0.2,8.71,none,none,none,none,none,none,none,0.6,0.293412162162162,none,none,none,none,none,none,none,permeability,suppl table 2,LIU G et al 2018 / ACHOUNDONG CSK et al 2013,https://doi.org/10.1038/s41563-017-0013-1
,polymer,CA ,NaN,glassy,none,none,NaN,NaN,NaN,NaN,NaN,NaN,NaN,308,4830000,0,4830000,NaN,NaN,NaN,NaN,NaN,none,none,none,none,none,none,0.2,27.5,none,none,none,none,0.2,39.7,none,none,none,none,none,none,none,0.6,1.44516129032258,none,none,none,none,none,none,none,permeability,suppl table 2,LIU G et al 2018 / ACHOUNDONG CSK et al 2013,https://doi.org/10.1038/s41563-017-0013-1
,polymer,6F-PAI-1,NaN,glassy,none,none,NaN,NaN,NaN,NaN,NaN,NaN,NaN,308,6330000,0,6330000,NaN,NaN,NaN,NaN,NaN,none,none,none,none,none,none,0.1,8.1,none,none,none,none,0.2,4.2,none,none,none,none,none,none,none,0.7,0.286046511627907,none,none,none,none,none,none,none,permeability,suppl table 2,LIU G et al 2018 / VAUGHN JT and KOROS WJ 2014,https://doi.org/10.1038/s41563-017-0013-1
,polymer,PIM-1, aluminium discs,PIM-1,0,none,40,40,NaN,NaN,NaN,NaN,0.325,298,300000,100000,200000,50,He,25,NaN,0,none,none,none,none,none,none,0.5,6400,5.35424899312511E-08,none,none,none,none,none,none,none,none,none,none,none,none,0.5,330,2.76078463708013E-09,none,none,none,none,none,none,permeability,table S1a and table S2a,ALBERTO M et al 2018,https://doi.org/10.1016/j.memsci.2018.06.026
,polymer,PIM-1, aluminium discs,PIM-1,0,none,40,40,NaN,NaN,NaN,NaN,0.325,298,300000,100000,200000,50,He,25,NaN,35,none,none,none,none,none,none,0.5,4100,3.43006576122077E-08,none,none,none,none,none,none,none,none,none,none,none,none,0.5,200,1.6732028103516E-09,none,none,none,none,none,none,permeability,table S1a and table S2a,ALBERTO M et al 2018,https://doi.org/10.1016/j.memsci.2018.06.026
,polymer,PIM-1, aluminium discs,PIM-1,0,none,40,40,NaN,NaN,NaN,NaN,0.325,298,300000,100000,200000,50,He,25,NaN,63,none,none,none,none,none,none,0.5,3500,2.92810491811529E-08,none,none,none,none,none,none,none,none,none,none,none,none,0.5,150,1.2549021077637E-09,none,none,none,none,none,none,permeability,table S1a and table S2a,ALBERTO M et al 2018,https://doi.org/10.1016/j.memsci.2018.06.026
,polymer,PIM-1, aluminium discs,PIM-1,0,none,40,40,NaN,NaN,NaN,NaN,0.325,298,300000,100000,200000,50,He,25,NaN,92,none,none,none,none,none,none,0.5,2900,2.42614407500982E-08,none,none,none,none,none,none,none,none,none,none,none,none,0.5,130,1.08758182672854E-09,none,none,none,none,none,none,permeability,table S1a and table S2a,ALBERTO M et al 2018,https://doi.org/10.1016/j.memsci.2018.06.026
,polymer,PIM-1, aluminium discs,PIM-1,0,none,40,40,NaN,NaN,NaN,NaN,0.325,298,300000,100000,200000,50,He,25,NaN,128,none,none,none,none,none,none,0.5,2400,2.00784337242192E-08,none,none,none,none,none,none,none,none,none,none,none,none,0.5,100,8.36601405175799E-10,none,none,none,none,none,none,permeability,table S1a and table S2a,ALBERTO M et al 2018,https://doi.org/10.1016/j.memsci.2018.06.026
,polymer,PIM-1, aluminium discs,PIM-1,0,none,40,40,NaN,NaN,NaN,NaN,0.325,298,300000,100000,200000,50,He,25,NaN,155,none,none,none,none,none,none,0.5,2000,1.6732028103516E-08,none,none,none,none,none,none,none,none,none,none,none,none,0.5,70,5.85620983623059E-10,none,none,none,none,none,none,permeability,table S1a and table S2a,ALBERTO M et al 2018,https://doi.org/10.1016/j.memsci.2018.06.026
,MMM,0.01GO-ODA, aluminium discs,GO/PIM-1,0.03,none,52,52,370,370,NaN,NaN,0.325,298,300000,100000,200000,50,He,25,NaN,0,none,none,none,none,none,none,0.5,6100,3.92559120890182E-08,none,none,none,none,none,none,none,none,none,none,none,none,0.5,440,2.83157398674886E-09,none,none,none,none,none,none,permeability,table S1a and table S2a,ALBERTO M et al 2018,https://doi.org/10.1016/j.memsci.2018.06.026
,MMM,0.01GO-ODA, aluminium discs,GO/PIM-1,0.03,none,52,52,370,370,NaN,NaN,0.325,298,300000,100000,200000,50,He,25,NaN,35,none,none,none,none,none,none,0.5,4100,2.63851212401598E-08,none,none,none,none,none,none,none,none,none,none,none,none,0.5,190,1.22272513064155E-09,none,none,none,none,none,none,permeability,table S1a and table S2a,ALBERTO M et al 2018,https://doi.org/10.1016/j.memsci.2018.06.026
,MMM,0.01GO-ODA, aluminium discs,GO/PIM-1,0.03,none,52,52,370,370,NaN,NaN,0.325,298,300000,100000,200000,50,He,25,NaN,63,none,none,none,none,none,none,0.5,3600,2.31674235279452E-08,none,none,none,none,none,none,none,none,none,none,none,none,0.5,160,1.02966326790867E-09,none,none,none,none,none,none,permeability,table S1a and table S2a,ALBERTO M et al 2018,https://doi.org/10.1016/j.memsci.2018.06.026
,MMM,0.01GO-ODA, aluminium discs,GO/PIM-1,0.03,none,52,52,370,370,NaN,NaN,0.325,298,300000,100000,200000,50,He,25,NaN,92,none,none,none,none,none,none,0.5,3300,2.12368049006164E-08,none,none,none,none,none,none,none,none,none,none,none,none,0.5,130,8.36601405175798E-10,none,none,none,none,none,none,permeability,table S1a and table S2a,ALBERTO M et al 2018,https://doi.org/10.1016/j.memsci.2018.06.026
,MMM,0.01GO-ODA, aluminium discs,GO/PIM-1,0.03,none,52,52,370,370,NaN,NaN,0.325,298,300000,100000,200000,50,He,25,NaN,128,none,none,none,none,none,none,0.5,3000,1.93061862732877E-08,none,none,none,none,none,none,none,none,none,none,none,none,0.5,110,7.07893496687214E-10,none,none,none,none,none,none,permeability,table S1a and table S2a,ALBERTO M et al 2018,https://doi.org/10.1016/j.memsci.2018.06.026
,MMM,0.01GO-ODA, aluminium discs,GO/PIM-1,0.03,none,52,52,370,370,NaN,NaN,0.325,298,300000,100000,200000,50,He,25,NaN,155,none,none,none,none,none,none,0.5,2700,1.73755676459589E-08,none,none,none,none,none,none,none,none,none,none,none,none,0.5,110,7.07893496687214E-10,none,none,none,none,none,none,permeability,table S1a and table S2a,ALBERTO M et al 2018,https://doi.org/10.1016/j.memsci.2018.06.026
,MMM,0.05GO-ODA, aluminium discs,GO/PIM-1,0.067,none,45,45,370,370,NaN,NaN,0.325,298,300000,100000,200000,50,He,25,NaN,0,none,none,none,none,none,none,0.5,5500,4.09005131419279E-08,none,none,none,none,none,none,none,none,none,none,none,none,0.5,320,2.37966621916672E-09,none,none,none,none,none,none,permeability,table S1a and table S2a,ALBERTO M et al 2018,https://doi.org/10.1016/j.memsci.2018.06.026
,MMM,0.05GO-ODA, aluminium discs,GO/PIM-1,0.067,none,45,45,370,370,NaN,NaN,0.325,298,300000,100000,200000,50,He,25,NaN,35,none,none,none,none,none,none,0.5,4100,3.04894734330735E-08,none,none,none,none,none,none,none,none,none,none,none,none,0.5,220,1.63602052567712E-09,none,none,none,none,none,none,permeability,table S1a and table S2a,ALBERTO M et al 2018,https://doi.org/10.1016/j.memsci.2018.06.026
,MMM,0.05GO-ODA, aluminium discs,GO/PIM-1,0.067,none,45,45,370,370,NaN,NaN,0.325,298,300000,100000,200000,50,He,25,NaN,63,none,none,none,none,none,none,0.5,3600,2.67712449656256E-08,none,none,none,none,none,none,none,none,none,none,none,none,0.5,160,1.18983310958336E-09,none,none,none,none,none,none,permeability,table S1a and table S2a,ALBERTO M et al 2018,https://doi.org/10.1016/j.memsci.2018.06.026
,MMM,0.05GO-ODA, aluminium discs,GO/PIM-1,0.067,none,45,45,370,370,NaN,NaN,0.325,298,300000,100000,200000,50,He,25,NaN,92,none,none,none,none,none,none,0.5,3500,2.6027599272136E-08,none,none,none,none,none,none,none,none,none,none,none,none,0.5,170,1.26419767893232E-09,none,none,none,none,none,none,permeability,table S1a and table S2a,ALBERTO M et al 2018,https://doi.org/10.1016/j.memsci.2018.06.026
,MMM,0.05GO-ODA, aluminium discs,GO/PIM-1,0.067,none,45,45,370,370,NaN,NaN,0.325,298,300000,100000,200000,50,He,25,NaN,128,none,none,none,none,none,none,0.5,3300,2.45403078851568E-08,none,none,none,none,none,none,none,none,none,none,none,none,0.5,150,1.1154685402344E-09,none,none,none,none,none,none,permeability,table S1a and table S2a,ALBERTO M et al 2018,https://doi.org/10.1016/j.memsci.2018.06.026
,MMM,0.05GO-ODA, aluminium discs,GO/PIM-1,0.067,none,45,45,370,370,NaN,NaN,0.325,298,300000,100000,200000,50,He,25,NaN,155,none,none,none,none,none,none,0.5,3000,2.2309370804688E-08,none,none,none,none,none,none,none,none,none,none,none,none,0.5,130,9.66739401536478E-10,none,none,none,none,none,none,permeability,table S1a and table S2a,ALBERTO M et al 2018,https://doi.org/10.1016/j.memsci.2018.06.026
,MMM,0.1GO-ODA, aluminium discs,GO/PIM-1,0.14,none,52,52,370,370,NaN,NaN,0.325,298,300000,100000,200000,50,He,25,NaN,0,none,none,none,none,none,none,0.5,4800,3.08898980372602E-08,none,none,none,none,none,none,none,none,none,none,none,none,0.5,250,1.6088488561073E-09,none,none,none,none,none,none,permeability,table S1a and table S2a,ALBERTO M et al 2018,https://doi.org/10.1016/j.memsci.2018.06.026
,MMM,0.1GO-ODA, aluminium discs,GO/PIM-1,0.14,none,52,52,370,370,NaN,NaN,0.325,298,300000,100000,200000,50,He,25,NaN,35,none,none,none,none,none,none,0.5,4300,2.76722003250456E-08,none,none,none,none,none,none,none,none,none,none,none,none,0.5,210,1.35143303913014E-09,none,none,none,none,none,none,permeability,table S1a and table S2a,ALBERTO M et al 2018,https://doi.org/10.1016/j.memsci.2018.06.026
,MMM,0.1GO-ODA, aluminium discs,GO/PIM-1,0.14,none,52,52,370,370,NaN,NaN,0.325,298,300000,100000,200000,50,He,25,NaN,63,none,none,none,none,none,none,0.5,3800,2.4454502612831E-08,none,none,none,none,none,none,none,none,none,none,none,none,0.5,170,1.09401722215297E-09,none,none,none,none,none,none,permeability,table S1a and table S2a,ALBERTO M et al 2018,https://doi.org/10.1016/j.memsci.2018.06.026
,MMM,0.1GO-ODA, aluminium discs,GO/PIM-1,0.14,none,52,52,370,370,NaN,NaN,0.325,298,300000,100000,200000,50,He,25,NaN,92,none,none,none,none,none,none,0.5,3000,1.93061862732877E-08,none,none,none,none,none,none,none,none,none,none,none,none,0.5,120,7.72247450931506E-10,none,none,none,none,none,none,permeability,table S1a and table S2a,ALBERTO M et al 2018,https://doi.org/10.1016/j.memsci.2018.06.026
,MMM,0.1GO-ODA, aluminium discs,GO/PIM-1,0.14,none,52,52,370,370,NaN,NaN,0.325,298,300000,100000,200000,50,He,25,NaN,128,none,none,none,none,none,none,0.5,2500,1.6088488561073E-08,none,none,none,none,none,none,none,none,none,none,none,none,0.5,90,5.7918558819863E-10,none,none,none,none,none,none,permeability,table S1a and table S2a,ALBERTO M et al 2018,https://doi.org/10.1016/j.memsci.2018.06.026
,MMM,0.1GO-ODA, aluminium discs,GO/PIM-1,0.14,none,52,52,370,370,NaN,NaN,0.325,298,300000,100000,200000,50,He,25,NaN,155,none,none,none,none,none,none,0.5,2000,1.28707908488584E-08,none,none,none,none,none,none,none,none,none,none,none,none,0.5,80,5.14831633954337E-10,none,none,none,none,none,none,permeability,table S1a and table S2a,ALBERTO M et al 2018,https://doi.org/10.1016/j.memsci.2018.06.026
,MMM,0.25GO-ODA, aluminium discs,GO/PIM-1,0.22,none,51,51,370,370,NaN,NaN,0.325,298,300000,100000,200000,50,He,25,NaN,0,none,none,none,none,none,none,0.5,4500,2.95271084179694E-08,none,none,none,none,none,none,none,none,none,none,none,none,0.5,250,1.64039491210941E-09,none,none,none,none,none,none,permeability,table S1a and table S2a,ALBERTO M et al 2018,https://doi.org/10.1016/j.memsci.2018.06.026
,MMM,0.25GO-ODA, aluminium discs,GO/PIM-1,0.22,none,51,51,370,370,NaN,NaN,0.325,298,300000,100000,200000,50,He,25,NaN,35,none,none,none,none,none,none,0.5,3400,2.2309370804688E-08,none,none,none,none,none,none,none,none,none,none,none,none,0.5,160,1.04985274375002E-09,none,none,none,none,none,none,permeability,table S1a and table S2a,ALBERTO M et al 2018,https://doi.org/10.1016/j.memsci.2018.06.026
,MMM,0.25GO-ODA, aluminium discs,GO/PIM-1,0.22,none,51,51,370,370,NaN,NaN,0.325,298,300000,100000,200000,50,He,25,NaN,63,none,none,none,none,none,none,0.5,2600,1.70601070859379E-08,none,none,none,none,none,none,none,none,none,none,none,none,0.5,120,7.87389557812516E-10,none,none,none,none,none,none,permeability,table S1a and table S2a,ALBERTO M et al 2018,https://doi.org/10.1016/j.memsci.2018.06.026
,MMM,0.25GO-ODA, aluminium discs,GO/PIM-1,0.22,none,51,51,370,370,NaN,NaN,0.325,298,300000,100000,200000,50,He,25,NaN,92,none,none,none,none,none,none,0.5,2100,1.3779317261719E-08,none,none,none,none,none,none,none,none,none,none,none,none,0.5,80,5.24926371875011E-10,none,none,none,none,none,none,permeability,table S1a and table S2a,ALBERTO M et al 2018,https://doi.org/10.1016/j.memsci.2018.06.026
,MMM,0.25GO-ODA, aluminium discs,GO/PIM-1,0.22,none,51,51,370,370,NaN,NaN,0.325,298,300000,100000,200000,50,He,25,NaN,128,none,none,none,none,none,none,0.5,1900,1.24670013320315E-08,none,none,none,none,none,none,none,none,none,none,none,none,0.5,70,4.59310575390635E-10,none,none,none,none,none,none,permeability,table S1a and table S2a,ALBERTO M et al 2018,https://doi.org/10.1016/j.memsci.2018.06.026
,MMM,0.25GO-ODA, aluminium discs,GO/PIM-1,0.22,none,51,51,370,370,NaN,NaN,0.325,298,300000,100000,200000,50,He,25,NaN,155,none,none,none,none,none,none,0.5,1700,1.1154685402344E-08,none,none,none,none,none,none,none,none,none,none,none,none,0.5,70,4.59310575390635E-10,none,none,none,none,none,none,permeability,table S1a and table S2a,ALBERTO M et al 2018,https://doi.org/10.1016/j.memsci.2018.06.026
,MMM,0.01rGO-ODA, aluminium discs,GO/PIM-1,0.009,none,41,41,370,370,NaN,NaN,0.325,298,300000,100000,200000,50,He,25,NaN,0,none,none,none,none,none,none,0.5,4000,3.26478597141775E-08,none,none,none,none,none,none,none,none,none,none,none,none,0.5,210,1.71401263499432E-09,none,none,none,none,none,none,permeability,table S1b and table S2b,ALBERTO M et al 2018,https://doi.org/10.1016/j.memsci.2018.06.026
,MMM,0.01rGO-ODA, aluminium discs,GO/PIM-1,0.009,none,41,41,370,370,NaN,NaN,0.325,298,300000,100000,200000,50,He,25,NaN,35,none,none,none,none,none,none,0.5,3100,2.53020912784876E-08,none,none,none,none,none,none,none,none,none,none,none,none,0.5,140,1.14267508999621E-09,none,none,none,none,none,none,permeability,table S1b and table S2b,ALBERTO M et al 2018,https://doi.org/10.1016/j.memsci.2018.06.026
,MMM,0.01rGO-ODA, aluminium discs,GO/PIM-1,0.009,none,41,41,370,370,NaN,NaN,0.325,298,300000,100000,200000,50,He,25,NaN,63,none,none,none,none,none,none,0.5,2400,1.95887158285065E-08,none,none,none,none,none,none,none,none,none,none,none,none,0.5,110,8.97816142139881E-10,none,none,none,none,none,none,permeability,table S1b and table S2b,ALBERTO M et al 2018,https://doi.org/10.1016/j.memsci.2018.06.026
,MMM,0.01rGO-ODA, aluminium discs,GO/PIM-1,0.009,none,41,41,370,370,NaN,NaN,0.325,298,300000,100000,200000,50,He,25,NaN,92,none,none,none,none,none,none,0.5,2200,1.79563228427976E-08,none,none,none,none,none,none,none,none,none,none,none,none,0.5,80,6.5295719428355E-10,none,none,none,none,none,none,permeability,table S1b and table S2b,ALBERTO M et al 2018,https://doi.org/10.1016/j.memsci.2018.06.026
,MMM,0.01rGO-ODA, aluminium discs,GO/PIM-1,0.009,none,41,41,370,370,NaN,NaN,0.325,298,300000,100000,200000,50,He,25,NaN,128,none,none,none,none,none,none,0.5,2100,1.71401263499432E-08,none,none,none,none,none,none,none,none,none,none,none,none,0.5,70,5.71337544998106E-10,none,none,none,none,none,none,permeability,table S1b and table S2b,ALBERTO M et al 2018,https://doi.org/10.1016/j.memsci.2018.06.026
,MMM,0.01rGO-ODA, aluminium discs,GO/PIM-1,0.009,none,41,41,370,370,NaN,NaN,0.325,298,300000,100000,200000,50,He,25,NaN,155,none,none,none,none,none,none,0.5,1900,1.55077333642343E-08,none,none,none,none,none,none,none,none,none,none,none,none,0.5,70,5.71337544998106E-10,none,none,none,none,none,none,permeability,table S1b and table S2b,ALBERTO M et al 2018,https://doi.org/10.1016/j.memsci.2018.06.026
,MMM,0.05rGO-ODA, aluminium discs,GO/PIM-1,0.052,none,43,43,370,370,NaN,NaN,0.325,298,300000,100000,200000,50,He,25,NaN,0,none,none,none,none,none,none,0.5,4700,3.65769916681512E-08,none,none,none,none,none,none,none,none,none,none,none,none,0.5,230,1.78993789014357E-09,none,none,none,none,none,none,permeability,table S1b and table S2b,ALBERTO M et al 2018,https://doi.org/10.1016/j.memsci.2018.06.026
,MMM,0.05rGO-ODA, aluminium discs,GO/PIM-1,0.052,none,43,43,370,370,NaN,NaN,0.325,298,300000,100000,200000,50,He,25,NaN,35,none,none,none,none,none,none,0.5,3200,2.4903483688954E-08,none,none,none,none,none,none,none,none,none,none,none,none,0.5,120,9.33880638335775E-10,none,none,none,none,none,none,permeability,table S1b and table S2b,ALBERTO M et al 2018,https://doi.org/10.1016/j.memsci.2018.06.026
,MMM,0.05rGO-ODA, aluminium discs,GO/PIM-1,0.052,none,43,43,370,370,NaN,NaN,0.325,298,300000,100000,200000,50,He,25,NaN,63,none,none,none,none,none,none,0.5,2800,2.17905482278348E-08,none,none,none,none,none,none,none,none,none,none,none,none,0.5,110,8.56057251807794E-10,none,none,none,none,none,none,permeability,table S1b and table S2b,ALBERTO M et al 2018,https://doi.org/10.1016/j.memsci.2018.06.026
,MMM,0.05rGO-ODA, aluminium discs,GO/PIM-1,0.052,none,43,43,370,370,NaN,NaN,0.325,298,300000,100000,200000,50,He,25,NaN,92,none,none,none,none,none,none,0.5,2600,2.02340804972751E-08,none,none,none,none,none,none,none,none,none,none,none,none,0.5,90,7.00410478751831E-10,none,none,none,none,none,none,permeability,table S1b and table S2b,ALBERTO M et al 2018,https://doi.org/10.1016/j.memsci.2018.06.026
,MMM,0.05rGO-ODA, aluminium discs,GO/PIM-1,0.052,none,43,43,370,370,NaN,NaN,0.325,298,300000,100000,200000,50,He,25,NaN,128,none,none,none,none,none,none,0.5,2400,1.86776127667155E-08,none,none,none,none,none,none,none,none,none,none,none,none,0.5,80,6.2258709222385E-10,none,none,none,none,none,none,permeability,table S1b and table S2b,ALBERTO M et al 2018,https://doi.org/10.1016/j.memsci.2018.06.026
,MMM,0.05rGO-ODA, aluminium discs,GO/PIM-1,0.052,none,43,43,370,370,NaN,NaN,0.325,298,300000,100000,200000,50,He,25,NaN,155,none,none,none,none,none,none,0.5,2400,1.86776127667155E-08,none,none,none,none,none,none,none,none,none,none,none,none,0.5,80,6.2258709222385E-10,none,none,none,none,none,none,permeability,table S1b and table S2b,ALBERTO M et al 2018,https://doi.org/10.1016/j.memsci.2018.06.026
,MMM,0.1rGO-ODA, aluminium discs,GO/PIM-1,0.11,none,36,36,370,370,NaN,NaN,0.325,298,300000,100000,200000,50,He,25,NaN,0,none,none,none,none,none,none,0.5,4500,4.18300702587899E-08,none,none,none,none,none,none,none,none,none,none,none,none,0.5,270,2.5098042155274E-09,none,none,none,none,none,none,permeability,table S1b and table S2b,ALBERTO M et al 2018,https://doi.org/10.1016/j.memsci.2018.06.026
,MMM,0.1rGO-ODA, aluminium discs,GO/PIM-1,0.11,none,36,36,370,370,NaN,NaN,0.325,298,300000,100000,200000,50,He,25,NaN,35,none,none,none,none,none,none,0.5,3100,2.88162706227219E-08,none,none,none,none,none,none,none,none,none,none,none,none,0.5,160,1.4872913869792E-09,none,none,none,none,none,none,permeability,table S1b and table S2b,ALBERTO M et al 2018,https://doi.org/10.1016/j.memsci.2018.06.026
,MMM,0.1rGO-ODA, aluminium discs,GO/PIM-1,0.11,none,36,36,370,370,NaN,NaN,0.325,298,300000,100000,200000,50,He,25,NaN,63,none,none,none,none,none,none,0.5,2700,2.5098042155274E-08,none,none,none,none,none,none,none,none,none,none,none,none,0.5,140,1.3013799636068E-09,none,none,none,none,none,none,permeability,table S1b and table S2b,ALBERTO M et al 2018,https://doi.org/10.1016/j.memsci.2018.06.026
,MMM,0.1rGO-ODA, aluminium discs,GO/PIM-1,0.11,none,36,36,370,370,NaN,NaN,0.325,298,300000,100000,200000,50,He,25,NaN,92,none,none,none,none,none,none,0.5,2500,2.323892792155E-08,none,none,none,none,none,none,none,none,none,none,none,none,0.5,110,1.0225128285482E-09,none,none,none,none,none,none,permeability,table S1b and table S2b,ALBERTO M et al 2018,https://doi.org/10.1016/j.memsci.2018.06.026
,MMM,0.1rGO-ODA, aluminium discs,GO/PIM-1,0.11,none,36,36,370,370,NaN,NaN,0.325,298,300000,100000,200000,50,He,25,NaN,128,none,none,none,none,none,none,0.5,2200,2.0450256570964E-08,none,none,none,none,none,none,none,none,none,none,none,none,0.5,100,9.29557116861998E-10,none,none,none,none,none,none,permeability,table S1b and table S2b,ALBERTO M et al 2018,https://doi.org/10.1016/j.memsci.2018.06.026
,MMM,0.1rGO-ODA, aluminium discs,GO/PIM-1,0.11,none,36,36,370,370,NaN,NaN,0.325,298,300000,100000,200000,50,He,25,NaN,155,none,none,none,none,none,none,0.5,2000,1.859114233724E-08,none,none,none,none,none,none,none,none,none,none,none,none,0.5,100,9.29557116861998E-10,none,none,none,none,none,none,permeability,table S1b and table S2b,ALBERTO M et al 2018,https://doi.org/10.1016/j.memsci.2018.06.026
,MMM,0.25rGO-ODA, aluminium discs,GO/PIM-1,0.366,none,42,42,370,370,NaN,NaN,0.325,298,300000,100000,200000,50,He,25,NaN,0,none,none,none,none,none,none,0.5,5500,4.38219783663514E-08,none,none,none,none,none,none,none,none,none,none,none,none,0.5,350,2.78867135058599E-09,none,none,none,none,none,none,permeability,table S1b and table S2b,ALBERTO M et al 2018,https://doi.org/10.1016/j.memsci.2018.06.026
,MMM,0.25rGO-ODA, aluminium discs,GO/PIM-1,0.366,none,42,42,370,370,NaN,NaN,0.325,298,300000,100000,200000,50,He,25,NaN,35,none,none,none,none,none,none,0.5,3000,2.39028972907371E-08,none,none,none,none,none,none,none,none,none,none,none,none,0.5,160,1.27482118883931E-09,none,none,none,none,none,none,permeability,table S1b and table S2b,ALBERTO M et al 2018,https://doi.org/10.1016/j.memsci.2018.06.026
,MMM,0.25rGO-ODA, aluminium discs,GO/PIM-1,0.366,none,42,42,370,370,NaN,NaN,0.325,298,300000,100000,200000,50,He,25,NaN,63,none,none,none,none,none,none,0.5,2700,2.15126075616634E-08,none,none,none,none,none,none,none,none,none,none,none,none,0.5,120,9.56115891629484E-10,none,none,none,none,none,none,permeability,table S1b and table S2b,ALBERTO M et al 2018,https://doi.org/10.1016/j.memsci.2018.06.026
,MMM,0.25rGO-ODA, aluminium discs,GO/PIM-1,0.366,none,42,42,370,370,NaN,NaN,0.325,298,300000,100000,200000,50,He,25,NaN,92,none,none,none,none,none,none,0.5,2300,1.83255545895651E-08,none,none,none,none,none,none,none,none,none,none,none,none,0.5,110,8.76439567327027E-10,none,none,none,none,none,none,permeability,table S1b and table S2b,ALBERTO M et al 2018,https://doi.org/10.1016/j.memsci.2018.06.026
,MMM,0.25rGO-ODA, aluminium discs,GO/PIM-1,0.366,none,42,42,370,370,NaN,NaN,0.325,298,300000,100000,200000,50,He,25,NaN,128,none,none,none,none,none,none,0.5,2200,1.75287913465405E-08,none,none,none,none,none,none,none,none,none,none,none,none,0.5,100,7.9676324302457E-10,none,none,none,none,none,none,permeability,table S1b and table S2b,ALBERTO M et al 2018,https://doi.org/10.1016/j.memsci.2018.06.026
,MMM,0.25rGO-ODA, aluminium discs,GO/PIM-1,0.366,none,42,42,370,370,NaN,NaN,0.325,298,300000,100000,200000,50,He,25,NaN,155,none,none,none,none,none,none,0.5,2100,1.6732028103516E-08,none,none,none,none,none,none,none,none,none,none,none,none,0.5,100,7.9676324302457E-10,none,none,none,none,none,none,permeability,table S1b and table S2b,ALBERTO M et al 2018,https://doi.org/10.1016/j.memsci.2018.06.026
,MMM,0.01rGO-OA, aluminium discs,GO/PIM-1,0.034,none,46,46,370,370,NaN,NaN,0.325,298,300000,100000,200000,50,He,25,NaN,0,none,none,none,none,none,none,0.5,6200,4.5103727931217E-08,none,none,none,none,none,none,none,none,none,none,none,none,0.5,380,2.76442203449394E-09,none,none,none,none,none,none,permeability,table S1c and table S2c,ALBERTO M et al 2018,https://doi.org/10.1016/j.memsci.2018.06.026
,MMM,0.01rGO-OA, aluminium discs,GO/PIM-1,0.034,none,46,46,370,370,NaN,NaN,0.325,298,300000,100000,200000,50,He,25,NaN,35,none,none,none,none,none,none,0.5,4300,3.12816177587472E-08,none,none,none,none,none,none,none,none,none,none,none,none,0.5,210,1.52770691379928E-09,none,none,none,none,none,none,permeability,table S1c and table S2c,ALBERTO M et al 2018,https://doi.org/10.1016/j.memsci.2018.06.026
,MMM,0.01rGO-OA, aluminium discs,GO/PIM-1,0.034,none,46,46,370,370,NaN,NaN,0.325,298,300000,100000,200000,50,He,25,NaN,63,none,none,none,none,none,none,0.5,3400,2.47343024138932E-08,none,none,none,none,none,none,none,none,none,none,none,none,0.5,140,1.01847127586619E-09,none,none,none,none,none,none,permeability,table S1c and table S2c,ALBERTO M et al 2018,https://doi.org/10.1016/j.memsci.2018.06.026
,MMM,0.01rGO-OA, aluminium discs,GO/PIM-1,0.034,none,46,46,370,370,NaN,NaN,0.325,298,300000,100000,200000,50,He,25,NaN,92,none,none,none,none,none,none,0.5,3200,2.327934344837E-08,none,none,none,none,none,none,none,none,none,none,none,none,0.5,120,8.72975379313877E-10,none,none,none,none,none,none,permeability,table S1c and table S2c,ALBERTO M et al 2018,https://doi.org/10.1016/j.memsci.2018.06.026
,MMM,0.01rGO-OA, aluminium discs,GO/PIM-1,0.034,none,46,46,370,370,NaN,NaN,0.325,298,300000,100000,200000,50,He,25,NaN,128,none,none,none,none,none,none,0.5,2900,2.10969050000854E-08,none,none,none,none,none,none,none,none,none,none,none,none,0.5,110,8.0022743103772E-10,none,none,none,none,none,none,permeability,table S1c and table S2c,ALBERTO M et al 2018,https://doi.org/10.1016/j.memsci.2018.06.026
,MMM,0.01rGO-OA, aluminium discs,GO/PIM-1,0.034,none,46,46,370,370,NaN,NaN,0.325,298,300000,100000,200000,50,He,25,NaN,155,none,none,none,none,none,none,0.5,2400,1.74595075862775E-08,none,none,none,none,none,none,none,none,none,none,none,none,0.5,90,6.54731534485408E-10,none,none,none,none,none,none,permeability,table S1c and table S2c,ALBERTO M et al 2018,https://doi.org/10.1016/j.memsci.2018.06.026
,MMM,0.05rGO-OA, aluminium discs,GO/PIM-1,0.126,none,53,53,370,370,NaN,NaN,0.325,298,300000,100000,200000,50,He,25,NaN,0,none,none,none,none,none,none,0.5,5700,3.59896453547325E-08,none,none,none,none,none,none,none,none,none,none,none,none,0.5,360,2.27303023293047E-09,none,none,none,none,none,none,permeability,table S1c and table S2c,ALBERTO M et al 2018,https://doi.org/10.1016/j.memsci.2018.06.026
,MMM,0.05rGO-OA, aluminium discs,GO/PIM-1,0.126,none,53,53,370,370,NaN,NaN,0.325,298,300000,100000,200000,50,He,25,NaN,35,none,none,none,none,none,none,0.5,4800,3.03070697724063E-08,none,none,none,none,none,none,none,none,none,none,none,none,0.5,210,1.32593430254278E-09,none,none,none,none,none,none,permeability,table S1c and table S2c,ALBERTO M et al 2018,https://doi.org/10.1016/j.memsci.2018.06.026
,MMM,0.05rGO-OA, aluminium discs,GO/PIM-1,0.126,none,53,53,370,370,NaN,NaN,0.325,298,300000,100000,200000,50,He,25,NaN,63,none,none,none,none,none,none,0.5,4300,2.71500833377806E-08,none,none,none,none,none,none,none,none,none,none,none,none,0.5,200,1.26279457385026E-09,none,none,none,none,none,none,permeability,table S1c and table S2c,ALBERTO M et al 2018,https://doi.org/10.1016/j.memsci.2018.06.026
,MMM,0.05rGO-OA, aluminium discs,GO/PIM-1,0.126,none,53,53,370,370,NaN,NaN,0.325,298,300000,100000,200000,50,He,25,NaN,92,none,none,none,none,none,none,0.5,3700,2.33616996162298E-08,none,none,none,none,none,none,none,none,none,none,none,none,0.5,150,9.47095930387697E-10,none,none,none,none,none,none,permeability,table S1c and table S2c,ALBERTO M et al 2018,https://doi.org/10.1016/j.memsci.2018.06.026
,MMM,0.05rGO-OA, aluminium discs,GO/PIM-1,0.126,none,53,53,370,370,NaN,NaN,0.325,298,300000,100000,200000,50,He,25,NaN,128,none,none,none,none,none,none,0.5,3600,2.27303023293047E-08,none,none,none,none,none,none,none,none,none,none,none,none,0.5,150,9.47095930387697E-10,none,none,none,none,none,none,permeability,table S1c and table S2c,ALBERTO M et al 2018,https://doi.org/10.1016/j.memsci.2018.06.026
,MMM,0.05rGO-OA, aluminium discs,GO/PIM-1,0.126,none,53,53,370,370,NaN,NaN,0.325,298,300000,100000,200000,50,He,25,NaN,155,none,none,none,none,none,none,0.5,3500,2.20989050423796E-08,none,none,none,none,none,none,none,none,none,none,none,none,0.5,140,8.83956201695183E-10,none,none,none,none,none,none,permeability,table S1c and table S2c,ALBERTO M et al 2018,https://doi.org/10.1016/j.memsci.2018.06.026
,MMM,0.1rGO-OA, aluminium discs,GO/PIM-1,0.184,none,48,48,370,370,NaN,NaN,0.325,298,300000,100000,200000,50,He,25,NaN,0,none,none,none,none,none,none,0.5,4800,3.34640562070319E-08,none,none,none,none,none,none,none,none,none,none,none,none,0.5,320,2.2309370804688E-09,none,none,none,none,none,none,permeability,table S1c and table S2c,ALBERTO M et al 2018,https://doi.org/10.1016/j.memsci.2018.06.026
,MMM,0.1rGO-OA, aluminium discs,GO/PIM-1,0.184,none,48,48,370,370,NaN,NaN,0.325,298,300000,100000,200000,50,He,25,NaN,35,none,none,none,none,none,none,0.5,4200,2.92810491811529E-08,none,none,none,none,none,none,none,none,none,none,none,none,0.5,210,1.46405245905765E-09,none,none,none,none,none,none,permeability,table S1c and table S2c,ALBERTO M et al 2018,https://doi.org/10.1016/j.memsci.2018.06.026
,MMM,0.1rGO-OA, aluminium discs,GO/PIM-1,0.184,none,48,48,370,370,NaN,NaN,0.325,298,300000,100000,200000,50,He,25,NaN,63,none,none,none,none,none,none,0.5,3800,2.6492377830567E-08,none,none,none,none,none,none,none,none,none,none,none,none,0.5,170,1.18518532399905E-09,none,none,none,none,none,none,permeability,table S1c and table S2c,ALBERTO M et al 2018,https://doi.org/10.1016/j.memsci.2018.06.026
,MMM,0.1rGO-OA, aluminium discs,GO/PIM-1,0.184,none,48,48,370,370,NaN,NaN,0.325,298,300000,100000,200000,50,He,25,NaN,92,none,none,none,none,none,none,0.5,2600,1.8126363778809E-08,none,none,none,none,none,none,none,none,none,none,none,none,0.5,100,6.97167837646499E-10,none,none,none,none,none,none,permeability,table S1c and table S2c,ALBERTO M et al 2018,https://doi.org/10.1016/j.memsci.2018.06.026
,MMM,0.1rGO-OA, aluminium discs,GO/PIM-1,0.184,none,48,48,370,370,NaN,NaN,0.325,298,300000,100000,200000,50,He,25,NaN,128,none,none,none,none,none,none,0.5,2500,1.74291959411625E-08,none,none,none,none,none,none,none,none,none,none,none,none,0.5,90,6.27451053881849E-10,none,none,none,none,none,none,permeability,table S1c and table S2c,ALBERTO M et al 2018,https://doi.org/10.1016/j.memsci.2018.06.026
,MMM,0.1rGO-OA, aluminium discs,GO/PIM-1,0.184,none,48,48,370,370,NaN,NaN,0.325,298,300000,100000,200000,50,He,25,NaN,155,none,none,none,none,none,none,0.5,2400,1.6732028103516E-08,none,none,none,none,none,none,none,none,none,none,none,none,0.5,90,6.27451053881849E-10,none,none,none,none,none,none,permeability,table S1c and table S2c,ALBERTO M et al 2018,https://doi.org/10.1016/j.memsci.2018.06.026
,MMM,0.25rGO-OA, aluminium discs,GO/PIM-1,0.408,none,62,62,370,370,NaN,NaN,0.325,298,300000,100000,200000,50,He,25,NaN,0,none,none,none,none,none,none,0.5,6300,3.40037990490808E-08,none,none,none,none,none,none,none,none,none,none,none,none,0.5,360,1.94307423137605E-09,none,none,none,none,none,none,permeability,table S1c and table S2c,ALBERTO M et al 2018,https://doi.org/10.1016/j.memsci.2018.06.026
,MMM,0.25rGO-OA, aluminium discs,GO/PIM-1,0.408,none,62,62,370,370,NaN,NaN,0.325,298,300000,100000,200000,50,He,25,NaN,35,none,none,none,none,none,none,0.5,4500,2.42884278922006E-08,none,none,none,none,none,none,none,none,none,none,none,none,0.5,230,1.24140853671248E-09,none,none,none,none,none,none,permeability,table S1c and table S2c,ALBERTO M et al 2018,https://doi.org/10.1016/j.memsci.2018.06.026
,MMM,0.25rGO-OA, aluminium discs,GO/PIM-1,0.408,none,62,62,370,370,NaN,NaN,0.325,298,300000,100000,200000,50,He,25,NaN,63,none,none,none,none,none,none,0.5,4100,2.2129456524005E-08,none,none,none,none,none,none,none,none,none,none,none,none,0.5,200,1.0794856840978E-09,none,none,none,none,none,none,permeability,table S1c and table S2c,ALBERTO M et al 2018,https://doi.org/10.1016/j.memsci.2018.06.026
,MMM,0.25rGO-OA, aluminium discs,GO/PIM-1,0.408,none,62,62,370,370,NaN,NaN,0.325,298,300000,100000,200000,50,He,25,NaN,92,none,none,none,none,none,none,0.5,3700,1.99704851558094E-08,none,none,none,none,none,none,none,none,none,none,none,none,0.5,180,9.71537115688024E-10,none,none,none,none,none,none,permeability,table S1c and table S2c,ALBERTO M et al 2018,https://doi.org/10.1016/j.memsci.2018.06.026
,MMM,0.25rGO-OA, aluminium discs,GO/PIM-1,0.408,none,62,62,370,370,NaN,NaN,0.325,298,300000,100000,200000,50,He,25,NaN,128,none,none,none,none,none,none,0.5,3400,1.83512566296627E-08,none,none,none,none,none,none,none,none,none,none,none,none,0.5,160,8.63588547278244E-10,none,none,none,none,none,none,permeability,table S1c and table S2c,ALBERTO M et al 2018,https://doi.org/10.1016/j.memsci.2018.06.026
,MMM,0.25rGO-OA, aluminium discs,GO/PIM-1,0.408,none,62,62,370,370,NaN,NaN,0.325,298,300000,100000,200000,50,He,25,NaN,155,none,none,none,none,none,none,0.5,3000,1.61922852614671E-08,none,none,none,none,none,none,none,none,none,none,none,none,0.5,130,7.01665694663573E-10,none,none,none,none,none,none,permeability,table S1c and table S2c,ALBERTO M et al 2018,https://doi.org/10.1016/j.memsci.2018.06.026
,polymer,untreated,NaN,PIM-1,none,none,90,90,NaN,NaN,NaN,685,2.14,298,NaN,NaN,100000,NaN,NaN,NaN,NaN,0,none,none,none,none,none,none,none,none,none,none,none,none,none,none,none,1,280,1.04110397088544E-09,none,none,none,none,none,none,none,none,none,none,none,none,permeability,table 1,BERNARDO P et al 2017,http://dx.doi.org/10.1016/j.polymer.2016.10.040
,polymer,EtOH_25 treaded,NaN,PIM-1,none,none,110,110,NaN,NaN,NaN,759,2.14,298,NaN,NaN,100000,NaN,NaN,NaN,NaN,0,none,none,none,none,none,none,none,none,none,none,none,none,none,none,none,1,857,2.60715419722058E-09,none,none,none,none,none,none,none,none,none,none,none,none,permeability,table 1,BERNARDO P et al 2017,http://dx.doi.org/10.1016/j.polymer.2016.10.040
,polymer,EtOH_25 treaded,NaN,PIM-1,none,none,110,110,NaN,NaN,NaN,759,2.14,298,NaN,NaN,100000,NaN,NaN,NaN,NaN,1200,none,none,none,none,none,none,none,none,none,none,none,none,none,none,none,1,125,3.80273365988999E-10,none,none,none,none,none,none,none,none,none,none,none,none,permeability,table 1,BERNARDO P et al 2017,http://dx.doi.org/10.1016/j.polymer.2016.10.040
,polymer,untreated,NaN,PIM-1,none,none,90,90,NaN,NaN,NaN,685,2.14,298,NaN,NaN,100000,NaN,NaN,NaN,NaN,0,none,none,none,1,1740,6.46971753335951E-09,none,none,none,none,none,none,none,none,none,none,none,none,none,none,none,none,none,none,none,none,none,none,none,none,permeability,table 1,BERNARDO P et al 2017,http://dx.doi.org/10.1016/j.polymer.2016.10.040
,polymer,EtOH_25 treaded,NaN,PIM-1,none,none,110,110,NaN,NaN,NaN,759,2.14,298,NaN,NaN,100000,NaN,NaN,NaN,NaN,0,none,none,none,1,4500,1.3689841175604E-08,none,none,none,none,none,none,none,none,none,none,none,none,none,none,none,none,none,none,none,none,none,none,none,none,permeability,table 1,BERNARDO P et al 2017,http://dx.doi.org/10.1016/j.polymer.2016.10.040
,polymer,EtOH_25 treaded,NaN,PIM-1,none,none,110,110,NaN,NaN,NaN,759,2.14,298,NaN,NaN,100000,NaN,NaN,NaN,NaN,1200,none,none,none,1,2440,7.42293610410527E-09,none,none,none,none,none,none,none,none,none,none,none,none,none,none,none,none,none,none,none,none,none,none,none,none,permeability,table 1,BERNARDO P et al 2017,http://dx.doi.org/10.1016/j.polymer.2016.10.040
,polymer,untreated,NaN,PIM-1,none,none,90,90,NaN,NaN,NaN,685,2.14,298,NaN,NaN,100000,NaN,NaN,NaN,NaN,0,1,758,2.81841717832558E-09,none,none,none,none,none,none,none,none,none,none,none,none,none,none,none,none,none,none,none,none,none,none,none,none,none,none,none,permeability,table 1,BERNARDO P et al 2017,http://dx.doi.org/10.1016/j.polymer.2016.10.040
,polymer,EtOH_25 treaded,NaN,PIM-1,none,none,110,110,NaN,NaN,NaN,759,2.14,298,NaN,NaN,100000,NaN,NaN,NaN,NaN,0,1,1706,5.18997089901786E-09,none,none,none,none,none,none,none,none,none,none,none,none,none,none,none,none,none,none,none,none,none,none,none,none,none,none,none,permeability,table 1,BERNARDO P et al 2017,http://dx.doi.org/10.1016/j.polymer.2016.10.040
,polymer,EtOH_25 treaded,NaN,PIM-1,none,none,110,110,NaN,NaN,NaN,759,2.14,298,NaN,NaN,100000,NaN,NaN,NaN,NaN,1200,1,1140,3.46809309781967E-09,none,none,none,none,none,none,none,none,none,none,none,none,none,none,none,none,none,none,none,none,none,none,none,none,none,none,none,permeability,table 1,BERNARDO P et al 2017,http://dx.doi.org/10.1016/j.polymer.2016.10.040
,polymer,untreated,NaN,PIM-1,none,none,90,90,NaN,NaN,NaN,685,2.14,298,NaN,NaN,100000,NaN,NaN,NaN,NaN,0,none,none,none,none,none,none,none,none,none,1,742,2.75892552284641E-09,none,none,none,none,none,none,none,none,none,none,none,none,none,none,none,none,none,none,permeability,table 1,BERNARDO P et al 2017,http://dx.doi.org/10.1016/j.polymer.2016.10.040
,polymer,EtOH_25 treaded,NaN,PIM-1,none,none,110,110,NaN,NaN,NaN,759,2.14,298,NaN,NaN,100000,NaN,NaN,NaN,NaN,0,none,none,none,none,none,none,none,none,none,1,2200,6.69281124140639E-09,none,none,none,none,none,none,none,none,none,none,none,none,none,none,none,none,none,none,permeability,table 1,BERNARDO P et al 2017,http://dx.doi.org/10.1016/j.polymer.2016.10.040
,polymer,EtOH_25 treaded,NaN,PIM-1,none,none,110,110,NaN,NaN,NaN,759,2.14,298,NaN,NaN,100000,NaN,NaN,NaN,NaN,1200,none,none,none,none,none,none,none,none,none,1,600,1.8253121567472E-09,none,none,none,none,none,none,none,none,none,none,none,none,none,none,none,none,none,none,permeability,table 1,BERNARDO P et al 2017,http://dx.doi.org/10.1016/j.polymer.2016.10.040
,polymer,untreated,NaN,PIM-1,none,none,90,90,NaN,NaN,NaN,685,2.14,298,NaN,NaN,100000,NaN,NaN,NaN,NaN,0,none,none,none,none,none,none,none,none,none,none,none,none,none,none,none,none,none,none,none,none,none,1,410,1.52447367165368E-09,none,none,none,none,none,none,permeability,table 1,BERNARDO P et al 2017,http://dx.doi.org/10.1016/j.polymer.2016.10.040
,polymer,EtOH_25 treaded,NaN,PIM-1,none,none,110,110,NaN,NaN,NaN,759,2.14,298,NaN,NaN,100000,NaN,NaN,NaN,NaN,0,none,none,none,none,none,none,none,none,none,none,none,none,none,none,none,none,none,none,none,none,none,1,1150,3.49851496709879E-09,none,none,none,none,none,none,permeability,table 1,BERNARDO P et al 2017,http://dx.doi.org/10.1016/j.polymer.2016.10.040
,polymer,EtOH_25 treaded,NaN,PIM-1,none,none,110,110,NaN,NaN,NaN,759,2.14,298,NaN,NaN,100000,NaN,NaN,NaN,NaN,1200,none,none,none,none,none,none,none,none,none,none,none,none,none,none,none,none,none,none,none,none,none,1,159,4.83707721538007E-10,none,none,none,none,none,none,permeability,table 1,BERNARDO P et al 2017,http://dx.doi.org/10.1016/j.polymer.2016.10.040
,polymer,untreated,NaN,PIM-1,none,none,90,90,NaN,NaN,NaN,685,2.14,298,NaN,NaN,100000,NaN,NaN,NaN,NaN,0,none,none,none,none,none,none,1,4970,1.84795954832165E-08,none,none,none,none,none,none,none,none,none,none,none,none,none,none,none,none,none,none,none,none,none,permeability,table 1,BERNARDO P et al 2017,http://dx.doi.org/10.1016/j.polymer.2016.10.040
