Repository: tenoriolms/databank_CH4

File: 0_databank_CH4_220424.csv (part 4 of 7)
;mean value;;NaN;doesn't exist or unknow;;;;;;;;;;;;;;;;;;;;;;;;;;;;;;;;;;;;;;;;;;;;;;;;;;;;
;polymer;untreated;NaN;PIM-1;none;none;90;90;NaN;NaN;NaN;685;2.14;298;NaN;NaN;100000;NaN;NaN;NaN;NaN;37.86442;none;none;none;none;none;none;none;none;none;none;none;none;none;none;none;none;none;none;none;none;none;1;268.4005;9.97974E-10;none;none;none;none;none;none;permeability;fig 2;BERNARDO P et al 2017;http://dx.doi.org/10.1016/j.polymer.2016.10.040
;polymer;untreated;NaN;PIM-1;none;none;90;90;NaN;NaN;NaN;685;2.14;298;NaN;NaN;100000;NaN;NaN;NaN;NaN;191.3494;none;none;none;none;none;none;none;none;none;none;none;none;none;none;none;none;none;none;none;none;none;1;207.0255;7.69768E-10;none;none;none;none;none;none;permeability;fig 2;BERNARDO P et al 2017;http://dx.doi.org/10.1016/j.polymer.2016.10.040
;polymer;EtOH_25 treaded;NaN;PIM-1;none;none;110;110;NaN;NaN;NaN;759;2.14;298;NaN;NaN;100000;NaN;NaN;NaN;NaN;6.974891;none;none;none;none;none;none;none;none;none;none;none;none;none;none;none;none;none;none;none;none;none;1;710.6112;2.16181E-09;none;none;none;none;none;none;permeability;fig 2;BERNARDO P et al 2017;http://dx.doi.org/10.1016/j.polymer.2016.10.040
;polymer;EtOH_25 treaded;NaN;PIM-1;none;none;110;110;NaN;NaN;NaN;759;2.14;298;NaN;NaN;100000;NaN;NaN;NaN;NaN;63.0675;none;none;none;none;none;none;none;none;none;none;none;none;none;none;none;none;none;none;none;none;none;1;403.0336;1.2261E-09;none;none;none;none;none;none;permeability;fig 2;BERNARDO P et al 2017;http://dx.doi.org/10.1016/j.polymer.2016.10.040
;polymer;EtOH_25 treaded;NaN;PIM-1;none;none;110;110;NaN;NaN;NaN;759;2.14;298;NaN;NaN;100000;NaN;NaN;NaN;NaN;345.4513;none;none;none;none;none;none;none;none;none;none;none;none;none;none;none;none;none;none;none;none;none;1;211.3128;6.42853E-10;none;none;none;none;none;none;permeability;fig 2;BERNARDO P et al 2017;http://dx.doi.org/10.1016/j.polymer.2016.10.040
;polymer;EtOH_75 treaded;NaN;PIM-1;none;none;110.9054;110.9054;NaN;NaN;NaN;759;2.14;298;NaN;NaN;100000;NaN;NaN;NaN;NaN;2.799213;none;none;none;none;none;none;none;none;none;none;none;none;none;none;none;none;none;none;none;none;none;1;501.5298;1.51329E-09;none;none;none;none;none;none;permeability;fig 2;BERNARDO P et al 2017;http://dx.doi.org/10.1016/j.polymer.2016.10.040
;polymer;EtOH_75 treaded;NaN;PIM-1;none;none;110.9054;110.9054;NaN;NaN;NaN;759;2.14;298;NaN;NaN;100000;NaN;NaN;NaN;NaN;27.43403;none;none;none;none;none;none;none;none;none;none;none;none;none;none;none;none;none;none;none;none;none;1;362.5327;1.09389E-09;none;none;none;none;none;none;permeability;fig 2;BERNARDO P et al 2017;http://dx.doi.org/10.1016/j.polymer.2016.10.040
;polymer;EtOH_75 treaded;NaN;PIM-1;none;none;110.9054;110.9054;NaN;NaN;NaN;759;2.14;298;NaN;NaN;100000;NaN;NaN;NaN;NaN;186.2796;none;none;none;none;none;none;none;none;none;none;none;none;none;none;none;none;none;none;none;none;none;1;233.3203;7.04009E-10;none;none;none;none;none;none;permeability;fig 2;BERNARDO P et al 2017;http://dx.doi.org/10.1016/j.polymer.2016.10.040
;polymer;EtOH_125 treaded;NaN;PIM-1;none;none;132.508;132.508;NaN;NaN;NaN;759;2.14;298;NaN;NaN;100000;NaN;NaN;NaN;NaN;4.040304;none;none;none;none;none;none;none;none;none;none;none;none;none;none;none;none;none;none;none;none;none;1;522.5176;1.31959E-09;none;none;none;none;none;none;permeability;fig 2;BERNARDO P et al 2017;http://dx.doi.org/10.1016/j.polymer.2016.10.040
;polymer;EtOH_125 treaded;NaN;PIM-1;none;none;132.508;132.508;NaN;NaN;NaN;759;2.14;298;NaN;NaN;100000;NaN;NaN;NaN;NaN;28.94764;none;none;none;none;none;none;none;none;none;none;none;none;none;none;none;none;none;none;none;none;none;1;417.0403;1.05321E-09;none;none;none;none;none;none;permeability;fig 2;BERNARDO P et al 2017;http://dx.doi.org/10.1016/j.polymer.2016.10.040
;polymer;EtOH_125 treaded;NaN;PIM-1;none;none;132.508;132.508;NaN;NaN;NaN;759;2.14;298;NaN;NaN;100000;NaN;NaN;NaN;NaN;187.9544;none;none;none;none;none;none;none;none;none;none;none;none;none;none;none;none;none;none;none;none;none;1;310.872;7.85088E-10;none;none;none;none;none;none;permeability;fig 2;BERNARDO P et al 2017;http://dx.doi.org/10.1016/j.polymer.2016.10.040
;polymer;untreated;NaN;PIM-1;none;none;90;90;NaN;NaN;NaN;685;2.14;298;NaN;NaN;100000;NaN;NaN;NaN;NaN;4.03483;none;none;none;none;none;none;1;4187.005;1.55682E-08;none;none;none;none;none;none;none;none;none;none;none;none;none;none;none;none;none;none;none;none;none;permeability;fig 2;BERNARDO P et al 2017;http://dx.doi.org/10.1016/j.polymer.2016.10.040
;polymer;untreated;NaN;PIM-1;none;none;90;90;NaN;NaN;NaN;685;2.14;298;NaN;NaN;100000;NaN;NaN;NaN;NaN;38.06997;none;none;none;none;none;none;1;3931.191;1.46171E-08;none;none;none;none;none;none;none;none;none;none;none;none;none;none;none;none;none;none;none;none;none;permeability;fig 2;BERNARDO P et al 2017;http://dx.doi.org/10.1016/j.polymer.2016.10.040
;polymer;untreated;NaN;PIM-1;none;none;90;90;NaN;NaN;NaN;685;2.14;298;NaN;NaN;100000;NaN;NaN;NaN;NaN;251.1886;none;none;none;none;none;none;1;3283.199;1.22077E-08;none;none;none;none;none;none;none;none;none;none;none;none;none;none;none;none;none;none;none;none;none;permeability;fig 2;BERNARDO P et al 2017;http://dx.doi.org/10.1016/j.polymer.2016.10.040
;polymer;EtOH_25 treaded;NaN;PIM-1;none;none;110;110;NaN;NaN;NaN;759;2.14;298;NaN;NaN;100000;NaN;NaN;NaN;NaN;7.024282;none;none;none;none;none;none;1;8427.223;2.56372E-08;none;none;none;none;none;none;none;none;none;none;none;none;none;none;none;none;none;none;none;none;none;permeability;fig 2;BERNARDO P et al 2017;http://dx.doi.org/10.1016/j.polymer.2016.10.040
;polymer;EtOH_25 treaded;NaN;PIM-1;none;none;110;110;NaN;NaN;NaN;759;2.14;298;NaN;NaN;100000;NaN;NaN;NaN;NaN;63.94775;none;none;none;none;none;none;1;5860.396;1.78284E-08;none;none;none;none;none;none;none;none;none;none;none;none;none;none;none;none;none;none;none;none;none;permeability;fig 2;BERNARDO P et al 2017;http://dx.doi.org/10.1016/j.polymer.2016.10.040
;polymer;EtOH_25 treaded;NaN;PIM-1;none;none;110;110;NaN;NaN;NaN;759;2.14;298;NaN;NaN;100000;NaN;NaN;NaN;NaN;346.5819;none;none;none;none;none;none;1;3592.615;1.09294E-08;none;none;none;none;none;none;none;none;none;none;none;none;none;none;none;none;none;none;none;none;none;permeability;fig 2;BERNARDO P et al 2017;http://dx.doi.org/10.1016/j.polymer.2016.10.040
;polymer;EtOH_75 treaded;NaN;PIM-1;none;none;110.9054;110.9054;NaN;NaN;NaN;759;2.14;298;NaN;NaN;100000;NaN;NaN;NaN;NaN;2.796417;none;none;none;none;none;none;1;7080.521;2.13644E-08;none;none;none;none;none;none;none;none;none;none;none;none;none;none;none;none;none;none;none;none;none;permeability;fig 2;BERNARDO P et al 2017;http://dx.doi.org/10.1016/j.polymer.2016.10.040
;polymer;EtOH_75 treaded;NaN;PIM-1;none;none;110.9054;110.9054;NaN;NaN;NaN;759;2.14;298;NaN;NaN;100000;NaN;NaN;NaN;NaN;27.83942;none;none;none;none;none;none;1;5469.404;1.65031E-08;none;none;none;none;none;none;none;none;none;none;none;none;none;none;none;none;none;none;none;none;none;permeability;fig 2;BERNARDO P et al 2017;http://dx.doi.org/10.1016/j.polymer.2016.10.040
;polymer;EtOH_75 treaded;NaN;PIM-1;none;none;110.9054;110.9054;NaN;NaN;NaN;759;2.14;298;NaN;NaN;100000;NaN;NaN;NaN;NaN;135.5311;none;none;none;none;none;none;1;4026.747;1.21501E-08;none;none;none;none;none;none;none;none;none;none;none;none;none;none;none;none;none;none;none;none;none;permeability;fig 2;BERNARDO P et al 2017;http://dx.doi.org/10.1016/j.polymer.2016.10.040
;polymer;EtOH_125 treaded;NaN;PIM-1;none;none;132.508;132.508;NaN;NaN;NaN;759;2.14;298;NaN;NaN;100000;NaN;NaN;NaN;NaN;3.998911;none;none;none;none;none;none;1;5949.026;1.50239E-08;none;none;none;none;none;none;none;none;none;none;none;none;none;none;none;none;none;none;none;none;none;permeability;fig 2;BERNARDO P et al 2017;http://dx.doi.org/10.1016/j.polymer.2016.10.040
;polymer;EtOH_125 treaded;NaN;PIM-1;none;none;132.508;132.508;NaN;NaN;NaN;759;2.14;298;NaN;NaN;100000;NaN;NaN;NaN;NaN;29.37387;none;none;none;none;none;none;1;5275.877;1.33239E-08;none;none;none;none;none;none;none;none;none;none;none;none;none;none;none;none;none;none;none;none;none;permeability;fig 2;BERNARDO P et al 2017;http://dx.doi.org/10.1016/j.polymer.2016.10.040
;polymer;EtOH_125 treaded;NaN;PIM-1;none;none;132.508;132.508;NaN;NaN;NaN;759;2.14;298;NaN;NaN;100000;NaN;NaN;NaN;NaN;116.4178;none;none;none;none;none;none;1;4807.037;1.21399E-08;none;none;none;none;none;none;none;none;none;none;none;none;none;none;none;none;none;none;none;none;none;permeability;fig 2;BERNARDO P et al 2017;http://dx.doi.org/10.1016/j.polymer.2016.10.040
;polymer;untreated;NaN;PIM-1;none;none;90;90;NaN;NaN;NaN;685;2.14;298;NaN;NaN;100000;NaN;NaN;NaN;NaN;4.006265;none;none;none;1;1794.516;6.67242E-09;none;none;none;none;none;none;none;none;none;none;none;none;none;none;none;none;none;none;none;none;none;none;none;none;permeability;fig 2;BERNARDO P et al 2017;http://dx.doi.org/10.1016/j.polymer.2016.10.040
;polymer;untreated;NaN;PIM-1;none;none;90;90;NaN;NaN;NaN;685;2.14;298;NaN;NaN;100000;NaN;NaN;NaN;NaN;118.6763;none;none;none;1;2088.031;7.76378E-09;none;none;none;none;none;none;none;none;none;none;none;none;none;none;none;none;none;none;none;none;none;none;none;none;permeability;fig 2;BERNARDO P et al 2017;http://dx.doi.org/10.1016/j.polymer.2016.10.040
;polymer;untreated;NaN;PIM-1;none;none;90;90;NaN;NaN;NaN;685;2.14;298;NaN;NaN;100000;NaN;NaN;NaN;NaN;248.4868;none;none;none;1;2171.911;8.07566E-09;none;none;none;none;none;none;none;none;none;none;none;none;none;none;none;none;none;none;none;none;none;none;none;none;permeability;fig 2;BERNARDO P et al 2017;http://dx.doi.org/10.1016/j.polymer.2016.10.040
;polymer;EtOH_25 treaded;NaN;PIM-1;none;none;110;110;NaN;NaN;NaN;759;2.14;298;NaN;NaN;100000;NaN;NaN;NaN;NaN;7.004888;none;none;none;1;3792.69;1.15381E-08;none;none;none;none;none;none;none;none;none;none;none;none;none;none;none;none;none;none;none;none;none;none;none;none;permeability;fig 2;BERNARDO P et al 2017;http://dx.doi.org/10.1016/j.polymer.2016.10.040
;polymer;EtOH_25 treaded;NaN;PIM-1;none;none;110;110;NaN;NaN;NaN;759;2.14;298;NaN;NaN;100000;NaN;NaN;NaN;NaN;63.15262;none;none;none;1;3269.442;9.94625E-09;none;none;none;none;none;none;none;none;none;none;none;none;none;none;none;none;none;none;none;none;none;none;none;none;permeability;fig 2;BERNARDO P et al 2017;http://dx.doi.org/10.1016/j.polymer.2016.10.040
;polymer;EtOH_25 treaded;NaN;PIM-1;none;none;110;110;NaN;NaN;NaN;759;2.14;298;NaN;NaN;100000;NaN;NaN;NaN;NaN;346.8306;none;none;none;1;2612.795;7.94861E-09;none;none;none;none;none;none;none;none;none;none;none;none;none;none;none;none;none;none;none;none;none;none;none;none;permeability;fig 2;BERNARDO P et al 2017;http://dx.doi.org/10.1016/j.polymer.2016.10.040
;polymer;EtOH_75 treaded;NaN;PIM-1;none;none;110.9054;110.9054;NaN;NaN;NaN;759;2.14;298;NaN;NaN;100000;NaN;NaN;NaN;NaN;2.793727;none;none;none;1;2967.348;8.95353E-09;none;none;none;none;none;none;none;none;none;none;none;none;none;none;none;none;none;none;none;none;none;none;none;none;permeability;fig 2;BERNARDO P et al 2017;http://dx.doi.org/10.1016/j.polymer.2016.10.040
;polymer;EtOH_75 treaded;NaN;PIM-1;none;none;110.9054;110.9054;NaN;NaN;NaN;759;2.14;298;NaN;NaN;100000;NaN;NaN;NaN;NaN;27.56215;none;none;none;1;2726.003;8.22531E-09;none;none;none;none;none;none;none;none;none;none;none;none;none;none;none;none;none;none;none;none;none;none;none;none;permeability;fig 2;BERNARDO P et al 2017;http://dx.doi.org/10.1016/j.polymer.2016.10.040
;polymer;EtOH_75 treaded;NaN;PIM-1;none;none;110.9054;110.9054;NaN;NaN;NaN;759;2.14;298;NaN;NaN;100000;NaN;NaN;NaN;NaN;186.2339;none;none;none;1;2436.925;7.35306E-09;none;none;none;none;none;none;none;none;none;none;none;none;none;none;none;none;none;none;none;none;none;none;none;none;permeability;fig 2;BERNARDO P et al 2017;http://dx.doi.org/10.1016/j.polymer.2016.10.040
;polymer;EtOH_125 treaded;NaN;PIM-1;none;none;132.508;132.508;NaN;NaN;NaN;759;2.14;298;NaN;NaN;100000;NaN;NaN;NaN;NaN;4.006265;none;none;none;1;2211.754;5.58564E-09;none;none;none;none;none;none;none;none;none;none;none;none;none;none;none;none;none;none;none;none;none;none;none;none;permeability;fig 2;BERNARDO P et al 2017;http://dx.doi.org/10.1016/j.polymer.2016.10.040
;polymer;EtOH_125 treaded;NaN;PIM-1;none;none;132.508;132.508;NaN;NaN;NaN;759;2.14;298;NaN;NaN;100000;NaN;NaN;NaN;NaN;29.09353;none;none;none;1;2171.911;5.48502E-09;none;none;none;none;none;none;none;none;none;none;none;none;none;none;none;none;none;none;none;none;none;none;none;none;permeability;fig 2;BERNARDO P et al 2017;http://dx.doi.org/10.1016/j.polymer.2016.10.040
;polymer;EtOH_125 treaded;NaN;PIM-1;none;none;132.508;132.508;NaN;NaN;NaN;759;2.14;298;NaN;NaN;100000;NaN;NaN;NaN;NaN;189.621;none;none;none;1;2038.03;5.14692E-09;none;none;none;none;none;none;none;none;none;none;none;none;none;none;none;none;none;none;none;none;none;none;none;none;permeability;fig 2;BERNARDO P et al 2017;http://dx.doi.org/10.1016/j.polymer.2016.10.040
;polymer;untreated;NaN;PIM-1;none;none;90;90;NaN;NaN;NaN;685;2.14;298;NaN;NaN;100000;NaN;NaN;NaN;NaN;3.998911;1;779.8514;2.89967E-09;none;none;none;none;none;none;none;none;none;none;none;none;none;none;none;none;none;none;none;none;none;none;none;none;none;none;none;permeability;fig 2;BERNARDO P et al 2017;http://dx.doi.org/10.1016/j.polymer.2016.10.040
;polymer;untreated;NaN;PIM-1;none;none;90;90;NaN;NaN;NaN;685;2.14;298;NaN;NaN;100000;NaN;NaN;NaN;NaN;37.73106;1;826.3419;3.07253E-09;none;none;none;none;none;none;none;none;none;none;none;none;none;none;none;none;none;none;none;none;none;none;none;none;none;none;none;permeability;fig 2;BERNARDO P et al 2017;http://dx.doi.org/10.1016/j.polymer.2016.10.040
;polymer;untreated;NaN;PIM-1;none;none;90;90;NaN;NaN;NaN;685;2.14;298;NaN;NaN;100000;NaN;NaN;NaN;NaN;248.9525;1;983.1133;3.65544E-09;none;none;none;none;none;none;none;none;none;none;none;none;none;none;none;none;none;none;none;none;none;none;none;none;none;none;none;permeability;fig 2;BERNARDO P et al 2017;http://dx.doi.org/10.1016/j.polymer.2016.10.040
;polymer;EtOH_25 treaded;NaN;PIM-1;none;none;110;110;NaN;NaN;NaN;759;2.14;298;NaN;NaN;100000;NaN;NaN;NaN;NaN;7.024282;1;1494.707;4.54718E-09;none;none;none;none;none;none;none;none;none;none;none;none;none;none;none;none;none;none;none;none;none;none;none;none;none;none;none;permeability;fig 2;BERNARDO P et al 2017;http://dx.doi.org/10.1016/j.polymer.2016.10.040
;polymer;EtOH_25 treaded;NaN;PIM-1;none;none;110;110;NaN;NaN;NaN;759;2.14;298;NaN;NaN;100000;NaN;NaN;NaN;NaN;62.81426;1;1377.378;4.19024E-09;none;none;none;none;none;none;none;none;none;none;none;none;none;none;none;none;none;none;none;none;none;none;none;none;none;none;none;permeability;fig 2;BERNARDO P et al 2017;http://dx.doi.org/10.1016/j.polymer.2016.10.040
;polymer;EtOH_25 treaded;NaN;PIM-1;none;none;110;110;NaN;NaN;NaN;759;2.14;298;NaN;NaN;100000;NaN;NaN;NaN;NaN;571.8492;1;1218.425;3.70668E-09;none;none;none;none;none;none;none;none;none;none;none;none;none;none;none;none;none;none;none;none;none;none;none;none;none;none;none;permeability;fig 2;BERNARDO P et al 2017;http://dx.doi.org/10.1016/j.polymer.2016.10.040
;polymer;EtOH_75 treaded;NaN;PIM-1;none;none;110.9054;110.9054;NaN;NaN;NaN;759;2.14;298;NaN;NaN;100000;NaN;NaN;NaN;NaN;2.796417;1;1206.038;3.63904E-09;none;none;none;none;none;none;none;none;none;none;none;none;none;none;none;none;none;none;none;none;none;none;none;none;none;none;none;permeability;fig 2;BERNARDO P et al 2017;http://dx.doi.org/10.1016/j.polymer.2016.10.040
;polymer;EtOH_75 treaded;NaN;PIM-1;none;none;110.9054;110.9054;NaN;NaN;NaN;759;2.14;298;NaN;NaN;100000;NaN;NaN;NaN;NaN;27.59159;1;1157.736;3.4933E-09;none;none;none;none;none;none;none;none;none;none;none;none;none;none;none;none;none;none;none;none;none;none;none;none;none;none;none;permeability;fig 2;BERNARDO P et al 2017;http://dx.doi.org/10.1016/j.polymer.2016.10.040
;polymer;EtOH_75 treaded;NaN;PIM-1;none;none;110.9054;110.9054;NaN;NaN;NaN;759;2.14;298;NaN;NaN;100000;NaN;NaN;NaN;NaN;185.3366;1;1096.329;3.30801E-09;none;none;none;none;none;none;none;none;none;none;none;none;none;none;none;none;none;none;none;none;none;none;none;none;none;none;none;permeability;fig 2;BERNARDO P et al 2017;http://dx.doi.org/10.1016/j.polymer.2016.10.040
;polymer;EtOH_125 treaded;NaN;PIM-1;none;none;132.508;132.508;NaN;NaN;NaN;759;2.14;298;NaN;NaN;100000;NaN;NaN;NaN;NaN;3.998911;1;921.5036;2.3272E-09;none;none;none;none;none;none;none;none;none;none;none;none;none;none;none;none;none;none;none;none;none;none;none;none;none;none;none;permeability;fig 2;BERNARDO P et al 2017;http://dx.doi.org/10.1016/j.polymer.2016.10.040
;polymer;EtOH_125 treaded;NaN;PIM-1;none;none;132.508;132.508;NaN;NaN;NaN;759;2.14;298;NaN;NaN;100000;NaN;NaN;NaN;NaN;28.85321;1;930.9683;2.3511E-09;none;none;none;none;none;none;none;none;none;none;none;none;none;none;none;none;none;none;none;none;none;none;none;none;none;none;none;permeability;fig 2;BERNARDO P et al 2017;http://dx.doi.org/10.1016/j.polymer.2016.10.040
;polymer;EtOH_125 treaded;NaN;PIM-1;none;none;132.508;132.508;NaN;NaN;NaN;759;2.14;298;NaN;NaN;100000;NaN;NaN;NaN;NaN;187.0013;1;890.644;2.24927E-09;none;none;none;none;none;none;none;none;none;none;none;none;none;none;none;none;none;none;none;none;none;none;none;none;none;none;none;permeability;fig 2;BERNARDO P et al 2017;http://dx.doi.org/10.1016/j.polymer.2016.10.040
;polymer;untreated;NaN;PIM-1;none;none;90;90;NaN;NaN;NaN;685;2.14;298;NaN;NaN;100000;NaN;NaN;NaN;NaN;4.015134;none;none;none;none;none;none;none;none;none;none;none;none;none;none;none;1;198.7099;7.38849E-10;none;none;none;none;none;none;none;none;none;none;none;none;permeability;fig 2;BERNARDO P et al 2017;http://dx.doi.org/10.1016/j.polymer.2016.10.040
;polymer;untreated;NaN;PIM-1;none;none;90;90;NaN;NaN;NaN;685;2.14;298;NaN;NaN;100000;NaN;NaN;NaN;NaN;37.79288;none;none;none;none;none;none;none;none;none;none;none;none;none;none;none;1;186.2214;6.92414E-10;none;none;none;none;none;none;none;none;none;none;none;none;permeability;fig 2;BERNARDO P et al 2017;http://dx.doi.org/10.1016/j.polymer.2016.10.040
;polymer;untreated;NaN;PIM-1;none;none;90;90;NaN;NaN;NaN;685;2.14;298;NaN;NaN;100000;NaN;NaN;NaN;NaN;248.4999;none;none;none;none;none;none;none;none;none;none;none;none;none;none;none;1;144.623;5.37741E-10;none;none;none;none;none;none;none;none;none;none;none;none;permeability;fig 2;BERNARDO P et al 2017;http://dx.doi.org/10.1016/j.polymer.2016.10.040
;polymer;EtOH_25 treaded;NaN;PIM-1;none;none;110;110;NaN;NaN;NaN;759;2.14;298;NaN;NaN;100000;NaN;NaN;NaN;NaN;7.001323;none;none;none;none;none;none;none;none;none;none;none;none;none;none;none;1;506.6963;1.54146E-09;none;none;none;none;none;none;none;none;none;none;none;none;permeability;fig 2;BERNARDO P et al 2017;http://dx.doi.org/10.1016/j.polymer.2016.10.040
;polymer;EtOH_25 treaded;NaN;PIM-1;none;none;110;110;NaN;NaN;NaN;759;2.14;298;NaN;NaN;100000;NaN;NaN;NaN;NaN;63.01091;none;none;none;none;none;none;none;none;none;none;none;none;none;none;none;1;285.4234;8.68311E-10;none;none;none;none;none;none;none;none;none;none;none;none;permeability;fig 2;BERNARDO P et al 2017;http://dx.doi.org/10.1016/j.polymer.2016.10.040
;polymer;EtOH_25 treaded;NaN;PIM-1;none;none;110;110;NaN;NaN;NaN;759;2.14;298;NaN;NaN;100000;NaN;NaN;NaN;NaN;346.2863;none;none;none;none;none;none;none;none;none;none;none;none;none;none;none;1;162.992;4.95852E-10;none;none;none;none;none;none;none;none;none;none;none;none;permeability;fig 2;BERNARDO P et al 2017;http://dx.doi.org/10.1016/j.polymer.2016.10.040
;polymer;EtOH_75 treaded;NaN;PIM-1;none;none;110.9054;110.9054;NaN;NaN;NaN;759;2.14;298;NaN;NaN;100000;NaN;NaN;NaN;NaN;2.779788;none;none;none;none;none;none;none;none;none;none;none;none;none;none;none;1;440.4706;1.32905E-09;none;none;none;none;none;none;none;none;none;none;none;none;permeability;fig 2;BERNARDO P et al 2017;http://dx.doi.org/10.1016/j.polymer.2016.10.040
;polymer;EtOH_75 treaded;NaN;PIM-1;none;none;110.9054;110.9054;NaN;NaN;NaN;759;2.14;298;NaN;NaN;100000;NaN;NaN;NaN;NaN;64.1513;none;none;none;none;none;none;none;none;none;none;none;none;none;none;none;1;215.6889;6.50809E-10;none;none;none;none;none;none;none;none;none;none;none;none;permeability;fig 2;BERNARDO P et al 2017;http://dx.doi.org/10.1016/j.polymer.2016.10.040
;polymer;EtOH_75 treaded;NaN;PIM-1;none;none;110.9054;110.9054;NaN;NaN;NaN;759;2.14;298;NaN;NaN;100000;NaN;NaN;NaN;NaN;186.5054;none;none;none;none;none;none;none;none;none;none;none;none;none;none;none;1;170.977;5.15898E-10;none;none;none;none;none;none;none;none;none;none;none;none;permeability;fig 2;BERNARDO P et al 2017;http://dx.doi.org/10.1016/j.polymer.2016.10.040
;polymer;EtOH_125 treaded;NaN;PIM-1;none;none;132.508;132.508;NaN;NaN;NaN;759;2.14;298;NaN;NaN;100000;NaN;NaN;NaN;NaN;4.015134;none;none;none;none;none;none;none;none;none;none;none;none;none;none;none;1;318.3958;8.04088E-10;none;none;none;none;none;none;none;none;none;none;none;none;permeability;fig 2;BERNARDO P et al 2017;http://dx.doi.org/10.1016/j.polymer.2016.10.040
;polymer;EtOH_125 treaded;NaN;PIM-1;none;none;132.508;132.508;NaN;NaN;NaN;759;2.14;298;NaN;NaN;100000;NaN;NaN;NaN;NaN;64.1513;none;none;none;none;none;none;none;none;none;none;none;none;none;none;none;1;242.2551;6.118E-10;none;none;none;none;none;none;none;none;none;none;none;none;permeability;fig 2;BERNARDO P et al 2017;http://dx.doi.org/10.1016/j.polymer.2016.10.040
;polymer;EtOH_125 treaded;NaN;PIM-1;none;none;132.508;132.508;NaN;NaN;NaN;759;2.14;298;NaN;NaN;100000;NaN;NaN;NaN;NaN;188.1855;none;none;none;none;none;none;none;none;none;none;none;none;none;none;none;1;212.0359;5.35483E-10;none;none;none;none;none;none;none;none;none;none;none;none;permeability;fig 2;BERNARDO P et al 2017;http://dx.doi.org/10.1016/j.polymer.2016.10.040
;polymer;untreated;NaN;PIM-1;none;none;90;90;NaN;NaN;NaN;685;2.14;298;NaN;NaN;100000;NaN;NaN;NaN;NaN;4.03483;none;none;none;none;none;none;none;none;none;1;684.4334;2.54488E-09;none;none;none;none;none;none;none;none;none;none;none;none;none;none;none;none;none;none;permeability;fig 2;BERNARDO P et al 2017;http://dx.doi.org/10.1016/j.polymer.2016.10.040
;polymer;untreated;NaN;PIM-1;none;none;90;90;NaN;NaN;NaN;685;2.14;298;NaN;NaN;100000;NaN;NaN;NaN;NaN;37.73106;none;none;none;none;none;none;none;none;none;1;676.9041;2.51688E-09;none;none;none;none;none;none;none;none;none;none;none;none;none;none;none;none;none;none;permeability;fig 2;BERNARDO P et al 2017;http://dx.doi.org/10.1016/j.polymer.2016.10.040
;polymer;untreated;NaN;PIM-1;none;none;90;90;NaN;NaN;NaN;685;2.14;298;NaN;NaN;100000;NaN;NaN;NaN;NaN;248.9525;none;none;none;none;none;none;none;none;none;1;629.6693;2.34125E-09;none;none;none;none;none;none;none;none;none;none;none;none;none;none;none;none;none;none;permeability;fig 2;BERNARDO P et al 2017;http://dx.doi.org/10.1016/j.polymer.2016.10.040
;polymer;EtOH_25 treaded;NaN;PIM-1;none;none;110;110;NaN;NaN;NaN;759;2.14;298;NaN;NaN;100000;NaN;NaN;NaN;NaN;7.024282;none;none;none;none;none;none;none;none;none;1;1589.161;4.83452E-09;none;none;none;none;none;none;none;none;none;none;none;none;none;none;none;none;none;none;permeability;fig 2;BERNARDO P et al 2017;http://dx.doi.org/10.1016/j.polymer.2016.10.040
;polymer;EtOH_25 treaded;NaN;PIM-1;none;none;110;110;NaN;NaN;NaN;759;2.14;298;NaN;NaN;100000;NaN;NaN;NaN;NaN;63.37847;none;none;none;none;none;none;none;none;none;1;1121.251;3.41106E-09;none;none;none;none;none;none;none;none;none;none;none;none;none;none;none;none;none;none;permeability;fig 2;BERNARDO P et al 2017;http://dx.doi.org/10.1016/j.polymer.2016.10.040
;polymer;EtOH_25 treaded;NaN;PIM-1;none;none;110;110;NaN;NaN;NaN;759;2.14;298;NaN;NaN;100000;NaN;NaN;NaN;NaN;576.9857;none;none;none;none;none;none;none;none;none;1;697.3034;2.12133E-09;none;none;none;none;none;none;none;none;none;none;none;none;none;none;none;none;none;none;permeability;fig 2;BERNARDO P et al 2017;http://dx.doi.org/10.1016/j.polymer.2016.10.040
;polymer;EtOH_75 treaded;NaN;PIM-1;none;none;110.9054;110.9054;NaN;NaN;NaN;759;2.14;298;NaN;NaN;100000;NaN;NaN;NaN;NaN;2.796417;none;none;none;none;none;none;none;none;none;1;1173.449;3.54071E-09;none;none;none;none;none;none;none;none;none;none;none;none;none;none;none;none;none;none;permeability;fig 2;BERNARDO P et al 2017;http://dx.doi.org/10.1016/j.polymer.2016.10.040
;polymer;EtOH_75 treaded;NaN;PIM-1;none;none;110.9054;110.9054;NaN;NaN;NaN;759;2.14;298;NaN;NaN;100000;NaN;NaN;NaN;NaN;27.59159;none;none;none;none;none;none;none;none;none;1;968.5745;2.92253E-09;none;none;none;none;none;none;none;none;none;none;none;none;none;none;none;none;none;none;permeability;fig 2;BERNARDO P et al 2017;http://dx.doi.org/10.1016/j.polymer.2016.10.040
;polymer;EtOH_75 treaded;NaN;PIM-1;none;none;110.9054;110.9054;NaN;NaN;NaN;759;2.14;298;NaN;NaN;100000;NaN;NaN;NaN;NaN;133.1287;none;none;none;none;none;none;none;none;none;1;757.2046;2.28475E-09;none;none;none;none;none;none;none;none;none;none;none;none;none;none;none;none;none;none;permeability;fig 2;BERNARDO P et al 2017;http://dx.doi.org/10.1016/j.polymer.2016.10.040
;polymer;EtOH_125 treaded;NaN;PIM-1;none;none;132.508;132.508;NaN;NaN;NaN;759;2.14;298;NaN;NaN;100000;NaN;NaN;NaN;NaN;3.998911;none;none;none;none;none;none;none;none;none;1;877.9722;2.21726E-09;none;none;none;none;none;none;none;none;none;none;none;none;none;none;none;none;none;none;permeability;fig 2;BERNARDO P et al 2017;http://dx.doi.org/10.1016/j.polymer.2016.10.040
;polymer;EtOH_125 treaded;NaN;PIM-1;none;none;132.508;132.508;NaN;NaN;NaN;759;2.14;298;NaN;NaN;100000;NaN;NaN;NaN;NaN;29.11238;none;none;none;none;none;none;none;none;none;1;850.8013;2.14864E-09;none;none;none;none;none;none;none;none;none;none;none;none;none;none;none;none;none;none;permeability;fig 2;BERNARDO P et al 2017;http://dx.doi.org/10.1016/j.polymer.2016.10.040
;polymer;EtOH_125 treaded;NaN;PIM-1;none;none;132.508;132.508;NaN;NaN;NaN;759;2.14;298;NaN;NaN;100000;NaN;NaN;NaN;NaN;188.681;none;none;none;none;none;none;none;none;none;1;741.7683;1.87329E-09;none;none;none;none;none;none;none;none;none;none;none;none;none;none;none;none;none;none;permeability;fig 2;BERNARDO P et al 2017;http://dx.doi.org/10.1016/j.polymer.2016.10.040
;polymer;6FDA-DAM;flat sheet;PI;0;none;40;70;1.2;1.2;NaN;NaN;NaN;308;NaN;NaN;200000;NaN;NaN;NaN;1;NaN;none;none;none;none;none;none;0.5;1466.81387;8.92464E-09;none;none;none;none;none;none;none;none;none;none;none;none;0.5;94.44251691;5.74624E-10;none;none;none;none;none;none;permeability;fig S16;BACHMAN et al 2016;https://doi.org/10.1038/nmat4621
;polymer;6FDA-DAM;flat sheet;PI;0;none;40;70;1.2;1.2;NaN;NaN;NaN;308;NaN;NaN;510000;NaN;NaN;NaN;1;NaN;none;none;none;none;none;none;0.5;1329.162974;8.08712E-09;none;none;none;none;none;none;none;none;none;none;none;none;0.5;98.35138021;5.98407E-10;none;none;none;none;none;none;permeability;fig S16;BACHMAN et al 2016;https://doi.org/10.1038/nmat4621
;polymer;6FDA-DAM;flat sheet;PI;0;none;40;70;1.2;1.2;NaN;NaN;NaN;308;NaN;NaN;1050000;NaN;NaN;NaN;1;NaN;none;none;none;none;none;none;0.5;1173.1638;7.13797E-09;none;none;none;none;none;none;none;none;none;none;none;none;0.5;90.94640858;5.53352E-10;none;none;none;none;none;none;permeability;fig S16;BACHMAN et al 2016;https://doi.org/10.1038/nmat4621
;polymer;6FDA-DAM;flat sheet;PI;0;none;40;70;1.2;1.2;NaN;NaN;NaN;308;NaN;NaN;2020000;NaN;NaN;NaN;1;NaN;none;none;none;none;none;none;0.5;1081.499528;6.58025E-09;none;none;none;none;none;none;none;none;none;none;none;none;0.5;99.2103122;6.03633E-10;none;none;none;none;none;none;permeability;fig S16;BACHMAN et al 2016;https://doi.org/10.1038/nmat4621
;polymer;6FDA-DAM;flat sheet;PI;0;none;40;70;1.2;1.2;NaN;NaN;NaN;308;NaN;NaN;2850000;NaN;NaN;NaN;1;NaN;none;none;none;none;none;none;0.5;1077.966012;6.55875E-09;none;none;none;none;none;none;none;none;none;none;none;none;0.5;108.7552701;6.61708E-10;none;none;none;none;none;none;permeability;fig S16;BACHMAN et al 2016;https://doi.org/10.1038/nmat4621
;polymer;6FDA-DAM;flat sheet;PI;0;none;40;70;1.2;1.2;NaN;NaN;NaN;308;NaN;NaN;3530000;NaN;NaN;NaN;1;NaN;none;none;none;none;none;none;0.5;1292.854238;7.86621E-09;none;none;none;none;none;none;none;none;none;none;none;none;0.5;137.1989409;8.3477E-10;none;none;none;none;none;none;permeability;fig S16;BACHMAN et al 2016;https://doi.org/10.1038/nmat4621
;polymer;6FDA-DAM;flat sheet;PI;0;none;40;70;1.2;1.2;NaN;NaN;NaN;308;NaN;NaN;4700000;NaN;NaN;NaN;1;NaN;none;none;none;none;none;none;0.5;1476.57817;8.98405E-09;none;none;none;none;none;none;none;none;none;none;none;none;0.5;166.4298258;1.01262E-09;none;none;none;none;none;none;permeability;fig S16;BACHMAN et al 2016;https://doi.org/10.1038/nmat4621
;MMM;25wt_Ni2(dobdc);flat sheet;MOF/PI;25;none;40;70;1.2;1.2;NaN;NaN;NaN;308;NaN;NaN;240000;NaN;NaN;NaN;1;NaN;none;none;none;none;none;none;0.5;2066.24326;1.25718E-08;none;none;none;none;none;none;none;none;none;none;none;none;0.5;127.7945475;7.7755E-10;none;none;none;none;none;none;permeability;fig S16;BACHMAN et al 2016;https://doi.org/10.1038/nmat4621
;MMM;25wt_Ni2(dobdc);flat sheet;MOF/PI;25;none;40;70;1.2;1.2;NaN;NaN;NaN;308;NaN;NaN;630000;NaN;NaN;NaN;1;NaN;none;none;none;none;none;none;0.5;1791.753276;1.09017E-08;none;none;none;none;none;none;none;none;none;none;none;none;0.5;109.6581346;6.67201E-10;none;none;none;none;none;none;permeability;fig S16;BACHMAN et al 2016;https://doi.org/10.1038/nmat4621
;MMM;25wt_Ni2(dobdc);flat sheet;MOF/PI;25;none;40;70;1.2;1.2;NaN;NaN;NaN;308;NaN;NaN;1000000;NaN;NaN;NaN;1;NaN;none;none;none;none;none;none;0.5;1669.721786;1.01592E-08;none;none;none;none;none;none;none;none;none;none;none;none;0.5;110.8642432;6.7454E-10;none;none;none;none;none;none;permeability;fig S16;BACHMAN et al 2016;https://doi.org/10.1038/nmat4621
;MMM;25wt_Ni2(dobdc);flat sheet;MOF/PI;25;none;40;70;1.2;1.2;NaN;NaN;NaN;308;NaN;NaN;1660000;NaN;NaN;NaN;1;NaN;none;none;none;none;none;none;0.5;1517.469212;9.23285E-09;none;none;none;none;none;none;none;none;none;none;none;none;0.5;102.4448524;6.23313E-10;none;none;none;none;none;none;permeability;fig S16;BACHMAN et al 2016;https://doi.org/10.1038/nmat4621
;MMM;25wt_Ni2(dobdc);flat sheet;MOF/PI;25;none;40;70;1.2;1.2;NaN;NaN;NaN;308;NaN;NaN;2050000;NaN;NaN;NaN;1;NaN;none;none;none;none;none;none;0.5;1484.804266;9.0341E-09;none;none;none;none;none;none;none;none;none;none;none;none;0.5;102.3358157;6.22649E-10;none;none;none;none;none;none;permeability;fig S16;BACHMAN et al 2016;https://doi.org/10.1038/nmat4621
;MMM;25wt_Ni2(dobdc);flat sheet;MOF/PI;25;none;40;70;1.2;1.2;NaN;NaN;NaN;308;NaN;NaN;3000000;NaN;NaN;NaN;1;NaN;none;none;none;none;none;none;0.5;1371.586213;8.34524E-09;none;none;none;none;none;none;none;none;none;none;none;none;0.5;95.40454036;5.80477E-10;none;none;none;none;none;none;permeability;fig S16;BACHMAN et al 2016;https://doi.org/10.1038/nmat4621
;MMM;25wt_Ni2(dobdc);flat sheet;MOF/PI;25;none;40;70;1.2;1.2;NaN;NaN;NaN;308;NaN;NaN;4030000;NaN;NaN;NaN;1;NaN;none;none;none;none;none;none;0.5;1325.502035;8.06485E-09;none;none;none;none;none;none;none;none;none;none;none;none;0.5;88.63297955;5.39276E-10;none;none;none;none;none;none;permeability;fig S16;BACHMAN et al 2016;https://doi.org/10.1038/nmat4621
;MMM;25wt_Ni2(dobdc);flat sheet;MOF/PI;25;none;40;70;1.2;1.2;NaN;NaN;NaN;308;NaN;NaN;5250000;NaN;NaN;NaN;1;NaN;none;none;none;none;none;none;0.5;1265.316608;7.69866E-09;none;none;none;none;none;none;none;none;none;none;none;none;0.5;87.59593591;5.32966E-10;none;none;none;none;none;none;permeability;fig S16;BACHMAN et al 2016;https://doi.org/10.1038/nmat4621
;polymer;6FDA-DAM;flat sheet;PI;0;none;40;70;1.2;1.2;NaN;NaN;NaN;308;NaN;NaN;480000;NaN;NaN;NaN;1;NaN;none;none;none;none;none;none;1;816.3036675;4.9667E-09;none;none;none;none;none;none;none;none;none;none;none;none;none;none;none;none;none;none;none;none;none;permeability;fig S5f;BACHMAN et al 2016;https://doi.org/10.1038/nmat4621
;polymer;6FDA-DAM;flat sheet;PI;0;none;40;70;1.2;1.2;NaN;NaN;NaN;308;NaN;NaN;970000;NaN;NaN;NaN;1;NaN;none;none;none;none;none;none;1;741.1786859;4.50961E-09;none;none;none;none;none;none;none;none;none;none;none;none;none;none;none;none;none;none;none;none;none;permeability;fig S5f;BACHMAN et al 2016;https://doi.org/10.1038/nmat4621
;polymer;6FDA-DAM;flat sheet;PI;0;none;40;70;1.2;1.2;NaN;NaN;NaN;308;NaN;NaN;1460000;NaN;NaN;NaN;1;NaN;none;none;none;none;none;none;1;751.9766485;4.57531E-09;none;none;none;none;none;none;none;none;none;none;none;none;none;none;none;none;none;none;none;none;none;permeability;fig S5f;BACHMAN et al 2016;https://doi.org/10.1038/nmat4621
;polymer;6FDA-DAM;flat sheet;PI;0;none;40;70;1.2;1.2;NaN;NaN;NaN;308;NaN;NaN;1940000;NaN;NaN;NaN;1;NaN;none;none;none;none;none;none;1;814.8350489;4.95776E-09;none;none;none;none;none;none;none;none;none;none;none;none;none;none;none;none;none;none;none;none;none;permeability;fig S5f;BACHMAN et al 2016;https://doi.org/10.1038/nmat4621
;polymer;6FDA-DAM;flat sheet;PI;0;none;40;70;1.2;1.2;NaN;NaN;NaN;308;NaN;NaN;2430000;NaN;NaN;NaN;1;NaN;none;none;none;none;none;none;1;895.3174456;5.44745E-09;none;none;none;none;none;none;none;none;none;none;none;none;none;none;none;none;none;none;none;none;none;permeability;fig S5f;BACHMAN et al 2016;https://doi.org/10.1038/nmat4621
;polymer;6FDA-DAM;flat sheet;PI;0;none;40;70;1.2;1.2;NaN;NaN;NaN;308;NaN;NaN;2930000;NaN;NaN;NaN;1;NaN;none;none;none;none;none;none;1;999.2602852;6.07987E-09;none;none;none;none;none;none;none;none;none;none;none;none;none;none;none;none;none;none;none;none;none;permeability;fig S5f;BACHMAN et al 2016;https://doi.org/10.1038/nmat4621
;polymer;6FDA-DAM;flat sheet;PI;0;none;40;70;1.2;1.2;NaN;NaN;NaN;308;NaN;NaN;3400000;NaN;NaN;NaN;1;NaN;none;none;none;none;none;none;1;1104.189254;6.7183E-09;none;none;none;none;none;none;none;none;none;none;none;none;none;none;none;none;none;none;none;none;none;permeability;fig S5f;BACHMAN et al 2016;https://doi.org/10.1038/nmat4621
;polymer;6FDA-DAM;flat sheet;PI;0;none;40;70;1.2;1.2;NaN;NaN;NaN;308;NaN;NaN;3900000;NaN;NaN;NaN;1;NaN;none;none;none;none;none;none;1;1206.463036;7.34057E-09;none;none;none;none;none;none;none;none;none;none;none;none;none;none;none;none;none;none;none;none;none;permeability;fig S5f;BACHMAN et al 2016;https://doi.org/10.1038/nmat4621
;polymer;6FDA-DAM;flat sheet;PI;0;none;40;70;1.2;1.2;NaN;NaN;NaN;308;NaN;NaN;4390000;NaN;NaN;NaN;1;NaN;none;none;none;none;none;none;1;1298.184099;7.89864E-09;none;none;none;none;none;none;none;none;none;none;none;none;none;none;none;none;none;none;none;none;none;permeability;fig S5f;BACHMAN et al 2016;https://doi.org/10.1038/nmat4621
;polymer;6FDA-DAM;flat sheet;PI;0;none;40;70;1.2;1.2;NaN;NaN;NaN;308;NaN;NaN;4870000;NaN;NaN;NaN;1;NaN;none;none;none;none;none;none;1;1380.394115;8.39883E-09;none;none;none;none;none;none;none;none;none;none;none;none;none;none;none;none;none;none;none;none;none;permeability;fig S5f;BACHMAN et al 2016;https://doi.org/10.1038/nmat4621
;MMM;6wt_Ni2(dobdc);flat sheet;MOF/PI;6;none;40;70;1.2;1.2;NaN;NaN;NaN;308;NaN;NaN;480000;NaN;NaN;NaN;1;NaN;none;none;none;none;none;none;1;942.9100162;5.73702E-09;none;none;none;none;none;none;none;none;none;none;none;none;none;none;none;none;none;none;none;none;none;permeability;fig S5f;BACHMAN et al 2016;https://doi.org/10.1038/nmat4621
;MMM;6wt_Ni2(dobdc);flat sheet;MOF/PI;6;none;40;70;1.2;1.2;NaN;NaN;NaN;308;NaN;NaN;970000;NaN;NaN;NaN;1;NaN;none;none;none;none;none;none;1;880.3434751;5.35634E-09;none;none;none;none;none;none;none;none;none;none;none;none;none;none;none;none;none;none;none;none;none;permeability;fig S5f;BACHMAN et al 2016;https://doi.org/10.1038/nmat4621
;MMM;6wt_Ni2(dobdc);flat sheet;MOF/PI;6;none;40;70;1.2;1.2;NaN;NaN;NaN;308;NaN;NaN;1460000;NaN;NaN;NaN;1;NaN;none;none;none;none;none;none;1;896.2782606;5.45329E-09;none;none;none;none;none;none;none;none;none;none;none;none;none;none;none;none;none;none;none;none;none;permeability;fig S5f;BACHMAN et al 2016;https://doi.org/10.1038/nmat4621
;MMM;6wt_Ni2(dobdc);flat sheet;MOF/PI;6;none;40;70;1.2;1.2;NaN;NaN;NaN;308;NaN;NaN;1950000;NaN;NaN;NaN;1;NaN;none;none;none;none;none;none;1;952.9354696;5.79802E-09;none;none;none;none;none;none;none;none;none;none;none;none;none;none;none;none;none;none;none;none;none;permeability;fig S5f;BACHMAN et al 2016;https://doi.org/10.1038/nmat4621
;MMM;6wt_Ni2(dobdc);flat sheet;MOF/PI;6;none;40;70;1.2;1.2;NaN;NaN;NaN;308;NaN;NaN;2450000;NaN;NaN;NaN;1;NaN;none;none;none;none;none;none;1;1023.845834;6.22946E-09;none;none;none;none;none;none;none;none;none;none;none;none;none;none;none;none;none;none;none;none;none;permeability;fig S5f;BACHMAN et al 2016;https://doi.org/10.1038/nmat4621
;MMM;6wt_Ni2(dobdc);flat sheet;MOF/PI;6;none;40;70;1.2;1.2;NaN;NaN;NaN;308;NaN;NaN;2920000;NaN;NaN;NaN;1;NaN;none;none;none;none;none;none;1;1108.634389;6.74535E-09;none;none;none;none;none;none;none;none;none;none;none;none;none;none;none;none;none;none;none;none;none;permeability;fig S5f;BACHMAN et al 2016;https://doi.org/10.1038/nmat4621
;MMM;6wt_Ni2(dobdc);flat sheet;MOF/PI;6;none;40;70;1.2;1.2;NaN;NaN;NaN;308;NaN;NaN;3420000;NaN;NaN;NaN;1;NaN;none;none;none;none;none;none;1;1191.785815;7.25127E-09;none;none;none;none;none;none;none;none;none;none;none;none;none;none;none;none;none;none;none;none;none;permeability;fig S5f;BACHMAN et al 2016;https://doi.org/10.1038/nmat4621
;MMM;6wt_Ni2(dobdc);flat sheet;MOF/PI;6;none;40;70;1.2;1.2;NaN;NaN;NaN;308;NaN;NaN;3900000;NaN;NaN;NaN;1;NaN;none;none;none;none;none;none;1;1272.821688;7.74432E-09;none;none;none;none;none;none;none;none;none;none;none;none;none;none;none;none;none;none;none;none;none;permeability;fig S5f;BACHMAN et al 2016;https://doi.org/10.1038/nmat4621
;MMM;6wt_Ni2(dobdc);flat sheet;MOF/PI;6;none;40;70;1.2;1.2;NaN;NaN;NaN;308;NaN;NaN;4390000;NaN;NaN;NaN;1;NaN;none;none;none;none;none;none;1;1349.886081;8.21321E-09;none;none;none;none;none;none;none;none;none;none;none;none;none;none;none;none;none;none;none;none;none;permeability;fig S5f;BACHMAN et al 2016;https://doi.org/10.1038/nmat4621
;MMM;6wt_Ni2(dobdc);flat sheet;MOF/PI;6;none;40;70;1.2;1.2;NaN;NaN;NaN;308;NaN;NaN;4870000;NaN;NaN;NaN;1;NaN;none;none;none;none;none;none;1;1419.649682;8.63768E-09;none;none;none;none;none;none;none;none;none;none;none;none;none;none;none;none;none;none;none;none;none;permeability;fig S5f;BACHMAN et al 2016;https://doi.org/10.1038/nmat4621
;MMM;25wt_Ni2(dobdc);flat sheet;MOF/PI;25;none;40;70;1.2;1.2;NaN;NaN;NaN;308;NaN;NaN;530000;NaN;NaN;NaN;1;NaN;none;none;none;none;none;none;1;1153.63853;7.01917E-09;none;none;none;none;none;none;none;none;none;none;none;none;none;none;none;none;none;none;none;none;none;permeability;fig S5f;BACHMAN et al 2016;https://doi.org/10.1038/nmat4621
;MMM;25wt_Ni2(dobdc);flat sheet;MOF/PI;25;none;40;70;1.2;1.2;NaN;NaN;NaN;308;NaN;NaN;1050000;NaN;NaN;NaN;1;NaN;none;none;none;none;none;none;1;1066.242069;6.48742E-09;none;none;none;none;none;none;none;none;none;none;none;none;none;none;none;none;none;none;none;none;none;permeability;fig S5f;BACHMAN et al 2016;https://doi.org/10.1038/nmat4621
;MMM;25wt_Ni2(dobdc);flat sheet;MOF/PI;25;none;40;70;1.2;1.2;NaN;NaN;NaN;308;NaN;NaN;1510000;NaN;NaN;NaN;1;NaN;none;none;none;none;none;none;1;1041.474092;6.33672E-09;none;none;none;none;none;none;none;none;none;none;none;none;none;none;none;none;none;none;none;none;none;permeability;fig S5f;BACHMAN et al 2016;https://doi.org/10.1038/nmat4621
;MMM;25wt_Ni2(dobdc);flat sheet;MOF/PI;25;none;40;70;1.2;1.2;NaN;NaN;NaN;308;NaN;NaN;2020000;NaN;NaN;NaN;1;NaN;none;none;none;none;none;none;1;1045.796198;6.36302E-09;none;none;none;none;none;none;none;none;none;none;none;none;none;none;none;none;none;none;none;none;none;permeability;fig S5f;BACHMAN et al 2016;https://doi.org/10.1038/nmat4621
;MMM;25wt_Ni2(dobdc);flat sheet;MOF/PI;25;none;40;70;1.2;1.2;NaN;NaN;NaN;308;NaN;NaN;2470000;NaN;NaN;NaN;1;NaN;none;none;none;none;none;none;1;1093.288372;6.65198E-09;none;none;none;none;none;none;none;none;none;none;none;none;none;none;none;none;none;none;none;none;none;permeability;fig S5f;BACHMAN et al 2016;https://doi.org/10.1038/nmat4621
