Repository: tenoriolms/databank_CH4

File: 0_databank_CH4_220424.csv (part 5 of 7)
;mean value;;NaN;doesn't exist or unknow;;;;;;;;;;;;;;;;;;;;;;;;;;;;;;;;;;;;;;;;;;;;;;;;;;;;
;MMM;25wt_Ni2(dobdc);flat sheet;MOF/PI;25;none;40;70;1.2;1.2;NaN;NaN;NaN;308;NaN;NaN;3000000;NaN;NaN;NaN;1;NaN;none;none;none;none;none;none;1;1183.126925;7.19859E-09;none;none;none;none;none;none;none;none;none;none;none;none;none;none;none;none;none;none;none;none;none;permeability;fig S5f;BACHMAN et al 2016;https://doi.org/10.1038/nmat4621
;MMM;25wt_Ni2(dobdc);flat sheet;MOF/PI;25;none;40;70;1.2;1.2;NaN;NaN;NaN;308;NaN;NaN;3500000;NaN;NaN;NaN;1;NaN;none;none;none;none;none;none;1;1282.152594;7.8011E-09;none;none;none;none;none;none;none;none;none;none;none;none;none;none;none;none;none;none;none;none;none;permeability;fig S5f;BACHMAN et al 2016;https://doi.org/10.1038/nmat4621
;MMM;25wt_Ni2(dobdc);flat sheet;MOF/PI;25;none;40;70;1.2;1.2;NaN;NaN;NaN;308;NaN;NaN;3970000;NaN;NaN;NaN;1;NaN;none;none;none;none;none;none;1;1395.762192;8.49234E-09;none;none;none;none;none;none;none;none;none;none;none;none;none;none;none;none;none;none;none;none;none;permeability;fig S5f;BACHMAN et al 2016;https://doi.org/10.1038/nmat4621
;MMM;25wt_Ni2(dobdc);flat sheet;MOF/PI;25;none;40;70;1.2;1.2;NaN;NaN;NaN;308;NaN;NaN;4460000;NaN;NaN;NaN;1;NaN;none;none;none;none;none;none;1;1496.07371;9.10267E-09;none;none;none;none;none;none;none;none;none;none;none;none;none;none;none;none;none;none;none;none;none;permeability;fig S5f;BACHMAN et al 2016;https://doi.org/10.1038/nmat4621
;MMM;25wt_Ni2(dobdc);flat sheet;MOF/PI;25;none;40;70;1.2;1.2;NaN;NaN;NaN;308;NaN;NaN;4950000;NaN;NaN;NaN;1;NaN;none;none;none;none;none;none;1;1587.505125;9.65897E-09;none;none;none;none;none;none;none;none;none;none;none;none;none;none;none;none;none;none;none;none;none;permeability;fig S5f;BACHMAN et al 2016;https://doi.org/10.1038/nmat4621
;polymer;6FDA-DAM;flat sheet;PI;0;none;40;70;1.2;1.2;NaN;NaN;NaN;308;NaN;NaN;90000;NaN;NaN;NaN;1;NaN;none;none;none;none;none;none;none;none;none;none;none;none;none;none;none;1;64.9623635;3.95255E-10;none;none;none;none;none;none;none;none;none;none;none;none;permeability;fig S5a;BACHMAN et al 2016;https://doi.org/10.1038/nmat4621
;polymer;6FDA-DAM;flat sheet;PI;0;none;40;70;1.2;1.2;NaN;NaN;NaN;308;NaN;NaN;470000;NaN;NaN;NaN;1;NaN;none;none;none;none;none;none;none;none;none;none;none;none;none;none;none;1;62.2607392;3.78818E-10;none;none;none;none;none;none;none;none;none;none;none;none;permeability;fig S5a;BACHMAN et al 2016;https://doi.org/10.1038/nmat4621
;polymer;6FDA-DAM;flat sheet;PI;0;none;40;70;1.2;1.2;NaN;NaN;NaN;308;NaN;NaN;960000;NaN;NaN;NaN;1;NaN;none;none;none;none;none;none;none;none;none;none;none;none;none;none;none;1;59.17094824;3.60018E-10;none;none;none;none;none;none;none;none;none;none;none;none;permeability;fig S5a;BACHMAN et al 2016;https://doi.org/10.1038/nmat4621
;polymer;6FDA-DAM;flat sheet;PI;0;none;40;70;1.2;1.2;NaN;NaN;NaN;308;NaN;NaN;1450000;NaN;NaN;NaN;1;NaN;none;none;none;none;none;none;none;none;none;none;none;none;none;none;none;1;57.1810551;3.47911E-10;none;none;none;none;none;none;none;none;none;none;none;none;permeability;fig S5a;BACHMAN et al 2016;https://doi.org/10.1038/nmat4621
;polymer;6FDA-DAM;flat sheet;PI;0;none;40;70;1.2;1.2;NaN;NaN;NaN;308;NaN;NaN;1950000;NaN;NaN;NaN;1;NaN;none;none;none;none;none;none;none;none;none;none;none;none;none;none;none;1;55.94612977;3.40397E-10;none;none;none;none;none;none;none;none;none;none;none;none;permeability;fig S5a;BACHMAN et al 2016;https://doi.org/10.1038/nmat4621
;polymer;6FDA-DAM;flat sheet;PI;0;none;40;70;1.2;1.2;NaN;NaN;NaN;308;NaN;NaN;2430000;NaN;NaN;NaN;1;NaN;none;none;none;none;none;none;none;none;none;none;none;none;none;none;none;1;54.44448401;3.31261E-10;none;none;none;none;none;none;none;none;none;none;none;none;permeability;fig S5a;BACHMAN et al 2016;https://doi.org/10.1038/nmat4621
;polymer;6FDA-DAM;flat sheet;PI;0;none;40;70;1.2;1.2;NaN;NaN;NaN;308;NaN;NaN;2910000;NaN;NaN;NaN;1;NaN;none;none;none;none;none;none;none;none;none;none;none;none;none;none;none;1;53.76575327;3.27131E-10;none;none;none;none;none;none;none;none;none;none;none;none;permeability;fig S5a;BACHMAN et al 2016;https://doi.org/10.1038/nmat4621
;polymer;6FDA-DAM;flat sheet;PI;0;none;40;70;1.2;1.2;NaN;NaN;NaN;308;NaN;NaN;3410000;NaN;NaN;NaN;1;NaN;none;none;none;none;none;none;none;none;none;none;none;none;none;none;none;1;52.78043692;3.21136E-10;none;none;none;none;none;none;none;none;none;none;none;none;permeability;fig S5a;BACHMAN et al 2016;https://doi.org/10.1038/nmat4621
;polymer;6FDA-DAM;flat sheet;PI;0;none;40;70;1.2;1.2;NaN;NaN;NaN;308;NaN;NaN;3890000;NaN;NaN;NaN;1;NaN;none;none;none;none;none;none;none;none;none;none;none;none;none;none;none;1;51.92259151;3.15916E-10;none;none;none;none;none;none;none;none;none;none;none;none;permeability;fig S5a;BACHMAN et al 2016;https://doi.org/10.1038/nmat4621
;polymer;6FDA-DAM;flat sheet;PI;0;none;40;70;1.2;1.2;NaN;NaN;NaN;308;NaN;NaN;4320000;NaN;NaN;NaN;1;NaN;none;none;none;none;none;none;none;none;none;none;none;none;none;none;none;1;51.27240027;3.1196E-10;none;none;none;none;none;none;none;none;none;none;none;none;permeability;fig S5a;BACHMAN et al 2016;https://doi.org/10.1038/nmat4621
;polymer;6FDA-DAM;flat sheet;PI;0;none;40;70;1.2;1.2;NaN;NaN;NaN;308;NaN;NaN;4880000;NaN;NaN;NaN;1;NaN;none;none;none;none;none;none;none;none;none;none;none;none;none;none;none;1;49.9658175;3.04011E-10;none;none;none;none;none;none;none;none;none;none;none;none;permeability;fig S5a;BACHMAN et al 2016;https://doi.org/10.1038/nmat4621
;polymer;6FDA-DAM;flat sheet;PI;0;none;40;70;1.2;1.2;NaN;NaN;NaN;308;NaN;NaN;5360000;NaN;NaN;NaN;1;NaN;none;none;none;none;none;none;none;none;none;none;none;none;none;none;none;1;49.34014883;3.00204E-10;none;none;none;none;none;none;none;none;none;none;none;none;permeability;fig S5a;BACHMAN et al 2016;https://doi.org/10.1038/nmat4621
;polymer;6FDA-DAM;flat sheet;PI;0;none;40;70;1.2;1.2;NaN;NaN;NaN;308;NaN;NaN;5860000;NaN;NaN;NaN;1;NaN;none;none;none;none;none;none;none;none;none;none;none;none;none;none;none;1;48.88853035;2.97456E-10;none;none;none;none;none;none;none;none;none;none;none;none;permeability;fig S5a;BACHMAN et al 2016;https://doi.org/10.1038/nmat4621
;polymer;6FDA-DAM;flat sheet;PI;0;none;40;70;1.2;1.2;NaN;NaN;NaN;308;NaN;NaN;6330000;NaN;NaN;NaN;1;NaN;none;none;none;none;none;none;none;none;none;none;none;none;none;none;none;1;47.93880318;2.91678E-10;none;none;none;none;none;none;none;none;none;none;none;none;permeability;fig S5a;BACHMAN et al 2016;https://doi.org/10.1038/nmat4621
;MMM;6wt_Ni2(dobdc);flat sheet;MOF/PI;6;none;40;70;1.2;1.2;NaN;NaN;NaN;308;NaN;NaN;100000;NaN;NaN;NaN;1;NaN;none;none;none;none;none;none;none;none;none;none;none;none;none;none;none;1;75.61439282;4.60066E-10;none;none;none;none;none;none;none;none;none;none;none;none;permeability;fig S5d;BACHMAN et al 2016;https://doi.org/10.1038/nmat4621
;MMM;6wt_Ni2(dobdc);flat sheet;MOF/PI;6;none;40;70;1.2;1.2;NaN;NaN;NaN;308;NaN;NaN;480000;NaN;NaN;NaN;1;NaN;none;none;none;none;none;none;none;none;none;none;none;none;none;none;none;1;70.41048579;4.28404E-10;none;none;none;none;none;none;none;none;none;none;none;none;permeability;fig S5d;BACHMAN et al 2016;https://doi.org/10.1038/nmat4621
;MMM;6wt_Ni2(dobdc);flat sheet;MOF/PI;6;none;40;70;1.2;1.2;NaN;NaN;NaN;308;NaN;NaN;970000;NaN;NaN;NaN;1;NaN;none;none;none;none;none;none;none;none;none;none;none;none;none;none;none;1;67.39759018;4.10072E-10;none;none;none;none;none;none;none;none;none;none;none;none;permeability;fig S5d;BACHMAN et al 2016;https://doi.org/10.1038/nmat4621
;MMM;6wt_Ni2(dobdc);flat sheet;MOF/PI;6;none;40;70;1.2;1.2;NaN;NaN;NaN;308;NaN;NaN;1460000;NaN;NaN;NaN;1;NaN;none;none;none;none;none;none;none;none;none;none;none;none;none;none;none;1;65.71709169;3.99847E-10;none;none;none;none;none;none;none;none;none;none;none;none;permeability;fig S5d;BACHMAN et al 2016;https://doi.org/10.1038/nmat4621
;MMM;6wt_Ni2(dobdc);flat sheet;MOF/PI;6;none;40;70;1.2;1.2;NaN;NaN;NaN;308;NaN;NaN;1940000;NaN;NaN;NaN;1;NaN;none;none;none;none;none;none;none;none;none;none;none;none;none;none;none;1;64.54448234;3.92713E-10;none;none;none;none;none;none;none;none;none;none;none;none;permeability;fig S5d;BACHMAN et al 2016;https://doi.org/10.1038/nmat4621
;MMM;6wt_Ni2(dobdc);flat sheet;MOF/PI;6;none;40;70;1.2;1.2;NaN;NaN;NaN;308;NaN;NaN;2440000;NaN;NaN;NaN;1;NaN;none;none;none;none;none;none;none;none;none;none;none;none;none;none;none;1;62.74973616;3.81793E-10;none;none;none;none;none;none;none;none;none;none;none;none;permeability;fig S5d;BACHMAN et al 2016;https://doi.org/10.1038/nmat4621
;MMM;6wt_Ni2(dobdc);flat sheet;MOF/PI;6;none;40;70;1.2;1.2;NaN;NaN;NaN;308;NaN;NaN;2930000;NaN;NaN;NaN;1;NaN;none;none;none;none;none;none;none;none;none;none;none;none;none;none;none;1;59.27254148;3.60636E-10;none;none;none;none;none;none;none;none;none;none;none;none;permeability;fig S5d;BACHMAN et al 2016;https://doi.org/10.1038/nmat4621
;MMM;6wt_Ni2(dobdc);flat sheet;MOF/PI;6;none;40;70;1.2;1.2;NaN;NaN;NaN;308;NaN;NaN;3420000;NaN;NaN;NaN;1;NaN;none;none;none;none;none;none;none;none;none;none;none;none;none;none;none;1;60.55710952;3.68452E-10;none;none;none;none;none;none;none;none;none;none;none;none;permeability;fig S5d;BACHMAN et al 2016;https://doi.org/10.1038/nmat4621
;MMM;6wt_Ni2(dobdc);flat sheet;MOF/PI;6;none;40;70;1.2;1.2;NaN;NaN;NaN;308;NaN;NaN;3960000;NaN;NaN;NaN;1;NaN;none;none;none;none;none;none;none;none;none;none;none;none;none;none;none;1;59.48384389;3.61922E-10;none;none;none;none;none;none;none;none;none;none;none;none;permeability;fig S5d;BACHMAN et al 2016;https://doi.org/10.1038/nmat4621
;MMM;6wt_Ni2(dobdc);flat sheet;MOF/PI;6;none;40;70;1.2;1.2;NaN;NaN;NaN;308;NaN;NaN;4410000;NaN;NaN;NaN;1;NaN;none;none;none;none;none;none;none;none;none;none;none;none;none;none;none;1;59.07344157;3.59425E-10;none;none;none;none;none;none;none;none;none;none;none;none;permeability;fig S5d;BACHMAN et al 2016;https://doi.org/10.1038/nmat4621
;MMM;6wt_Ni2(dobdc);flat sheet;MOF/PI;6;none;40;70;1.2;1.2;NaN;NaN;NaN;308;NaN;NaN;4890000;NaN;NaN;NaN;1;NaN;none;none;none;none;none;none;none;none;none;none;none;none;none;none;none;1;57.97571811;3.52746E-10;none;none;none;none;none;none;none;none;none;none;none;none;permeability;fig S5d;BACHMAN et al 2016;https://doi.org/10.1038/nmat4621
;MMM;6wt_Ni2(dobdc);flat sheet;MOF/PI;6;none;40;70;1.2;1.2;NaN;NaN;NaN;308;NaN;NaN;5360000;NaN;NaN;NaN;1;NaN;none;none;none;none;none;none;none;none;none;none;none;none;none;none;none;1;56.88826651;3.46129E-10;none;none;none;none;none;none;none;none;none;none;none;none;permeability;fig S5d;BACHMAN et al 2016;https://doi.org/10.1038/nmat4621
;MMM;6wt_Ni2(dobdc);flat sheet;MOF/PI;6;none;40;70;1.2;1.2;NaN;NaN;NaN;308;NaN;NaN;5860000;NaN;NaN;NaN;1;NaN;none;none;none;none;none;none;none;none;none;none;none;none;none;none;none;1;56.01285042;3.40803E-10;none;none;none;none;none;none;none;none;none;none;none;none;permeability;fig S5d;BACHMAN et al 2016;https://doi.org/10.1038/nmat4621
;MMM;6wt_Ni2(dobdc);flat sheet;MOF/PI;6;none;40;70;1.2;1.2;NaN;NaN;NaN;308;NaN;NaN;6350000;NaN;NaN;NaN;1;NaN;none;none;none;none;none;none;none;none;none;none;none;none;none;none;none;1;55.15292975;3.35571E-10;none;none;none;none;none;none;none;none;none;none;none;none;permeability;fig S5d;BACHMAN et al 2016;https://doi.org/10.1038/nmat4621
;MMM;25wt_Ni2(dobdc);flat sheet;MOF/PI;25;none;40;70;1.2;1.2;NaN;NaN;NaN;308;NaN;NaN;540000;NaN;NaN;NaN;1;NaN;none;none;none;none;none;none;none;none;none;none;none;none;none;none;none;1;229.7407995;1.39783E-09;none;none;none;none;none;none;none;none;none;none;none;none;permeability;fig S5e;BACHMAN et al 2016;https://doi.org/10.1038/nmat4621
;MMM;25wt_Ni2(dobdc);flat sheet;MOF/PI;25;none;40;70;1.2;1.2;NaN;NaN;NaN;308;NaN;NaN;1070000;NaN;NaN;NaN;1;NaN;none;none;none;none;none;none;none;none;none;none;none;none;none;none;none;1;177.3361883;1.07898E-09;none;none;none;none;none;none;none;none;none;none;none;none;permeability;fig S5e;BACHMAN et al 2016;https://doi.org/10.1038/nmat4621
;MMM;25wt_Ni2(dobdc);flat sheet;MOF/PI;25;none;40;70;1.2;1.2;NaN;NaN;NaN;308;NaN;NaN;1540000;NaN;NaN;NaN;1;NaN;none;none;none;none;none;none;none;none;none;none;none;none;none;none;none;1;157.5798408;9.58775E-10;none;none;none;none;none;none;none;none;none;none;none;none;permeability;fig S5e;BACHMAN et al 2016;https://doi.org/10.1038/nmat4621
;MMM;25wt_Ni2(dobdc);flat sheet;MOF/PI;25;none;40;70;1.2;1.2;NaN;NaN;NaN;308;NaN;NaN;2040000;NaN;NaN;NaN;1;NaN;none;none;none;none;none;none;none;none;none;none;none;none;none;none;none;1;146.434195;8.9096E-10;none;none;none;none;none;none;none;none;none;none;none;none;permeability;fig S5e;BACHMAN et al 2016;https://doi.org/10.1038/nmat4621
;MMM;25wt_Ni2(dobdc);flat sheet;MOF/PI;25;none;40;70;1.2;1.2;NaN;NaN;NaN;308;NaN;NaN;2540000;NaN;NaN;NaN;1;NaN;none;none;none;none;none;none;none;none;none;none;none;none;none;none;none;1;139.4744519;8.48615E-10;none;none;none;none;none;none;none;none;none;none;none;none;permeability;fig S5e;BACHMAN et al 2016;https://doi.org/10.1038/nmat4621
;MMM;25wt_Ni2(dobdc);flat sheet;MOF/PI;25;none;40;70;1.2;1.2;NaN;NaN;NaN;308;NaN;NaN;3000000;NaN;NaN;NaN;1;NaN;none;none;none;none;none;none;none;none;none;none;none;none;none;none;none;1;133.4097548;8.11715E-10;none;none;none;none;none;none;none;none;none;none;none;none;permeability;fig S5e;BACHMAN et al 2016;https://doi.org/10.1038/nmat4621
;MMM;25wt_Ni2(dobdc);flat sheet;MOF/PI;25;none;40;70;1.2;1.2;NaN;NaN;NaN;308;NaN;NaN;3500000;NaN;NaN;NaN;1;NaN;none;none;none;none;none;none;none;none;none;none;none;none;none;none;none;1;128.8603423;7.84034E-10;none;none;none;none;none;none;none;none;none;none;none;none;permeability;fig S5e;BACHMAN et al 2016;https://doi.org/10.1038/nmat4621
;MMM;25wt_Ni2(dobdc);flat sheet;MOF/PI;25;none;40;70;1.2;1.2;NaN;NaN;NaN;308;NaN;NaN;4040000;NaN;NaN;NaN;1;NaN;none;none;none;none;none;none;none;none;none;none;none;none;none;none;none;1;125.1898207;7.61702E-10;none;none;none;none;none;none;none;none;none;none;none;none;permeability;fig S5e;BACHMAN et al 2016;https://doi.org/10.1038/nmat4621
;MMM;25wt_Ni2(dobdc);flat sheet;MOF/PI;25;none;40;70;1.2;1.2;NaN;NaN;NaN;308;NaN;NaN;4520000;NaN;NaN;NaN;1;NaN;none;none;none;none;none;none;none;none;none;none;none;none;none;none;none;1;121.6015968;7.3987E-10;none;none;none;none;none;none;none;none;none;none;none;none;permeability;fig S5e;BACHMAN et al 2016;https://doi.org/10.1038/nmat4621
;MMM;25wt_Ni2(dobdc);flat sheet;MOF/PI;25;none;40;70;1.2;1.2;NaN;NaN;NaN;308;NaN;NaN;5030000;NaN;NaN;NaN;1;NaN;none;none;none;none;none;none;none;none;none;none;none;none;none;none;none;1;118.88777;7.23358E-10;none;none;none;none;none;none;none;none;none;none;none;none;permeability;fig S5e;BACHMAN et al 2016;https://doi.org/10.1038/nmat4621
;MMM;25wt_Ni2(dobdc);flat sheet;MOF/PI;25;none;40;70;1.2;1.2;NaN;NaN;NaN;308;NaN;NaN;5490000;NaN;NaN;NaN;1;NaN;none;none;none;none;none;none;none;none;none;none;none;none;none;none;none;1;116.2502875;7.0731E-10;none;none;none;none;none;none;none;none;none;none;none;none;permeability;fig S5e;BACHMAN et al 2016;https://doi.org/10.1038/nmat4621
;MMM;25wt_Ni2(dobdc);flat sheet;MOF/PI;25;none;40;70;1.2;1.2;NaN;NaN;NaN;308;NaN;NaN;5970000;NaN;NaN;NaN;1;NaN;none;none;none;none;none;none;none;none;none;none;none;none;none;none;none;1;113.0253368;6.87688E-10;none;none;none;none;none;none;none;none;none;none;none;none;permeability;fig S5e;BACHMAN et al 2016;https://doi.org/10.1038/nmat4621
;polymer;6FDA-DAM;flat sheet;PI;0;none;40;70;1.2;1.2;NaN;NaN;NaN;308;NaN;NaN;80000;NaN;NaN;NaN;1;NaN;none;none;none;none;none;none;none;none;none;none;none;none;none;none;none;none;none;none;none;none;none;1;55.43250234;3.37272E-10;none;none;none;none;none;none;permeability;fig S5a;BACHMAN et al 2016;https://doi.org/10.1038/nmat4621
;polymer;6FDA-DAM;flat sheet;PI;0;none;40;70;1.2;1.2;NaN;NaN;NaN;308;NaN;NaN;470000;NaN;NaN;NaN;1;NaN;none;none;none;none;none;none;none;none;none;none;none;none;none;none;none;none;none;none;none;none;none;1;47.9526435;2.91762E-10;none;none;none;none;none;none;permeability;fig S5a;BACHMAN et al 2016;https://doi.org/10.1038/nmat4621
;polymer;6FDA-DAM;flat sheet;PI;0;none;40;70;1.2;1.2;NaN;NaN;NaN;308;NaN;NaN;960000;NaN;NaN;NaN;1;NaN;none;none;none;none;none;none;none;none;none;none;none;none;none;none;none;none;none;none;none;none;none;1;44.80421427;2.72606E-10;none;none;none;none;none;none;permeability;fig S5a;BACHMAN et al 2016;https://doi.org/10.1038/nmat4621
;polymer;6FDA-DAM;flat sheet;PI;0;none;40;70;1.2;1.2;NaN;NaN;NaN;308;NaN;NaN;1450000;NaN;NaN;NaN;1;NaN;none;none;none;none;none;none;none;none;none;none;none;none;none;none;none;none;none;none;none;none;none;1;42.88010712;2.60899E-10;none;none;none;none;none;none;permeability;fig S5a;BACHMAN et al 2016;https://doi.org/10.1038/nmat4621
;polymer;6FDA-DAM;flat sheet;PI;0;none;40;70;1.2;1.2;NaN;NaN;NaN;308;NaN;NaN;1940000;NaN;NaN;NaN;1;NaN;none;none;none;none;none;none;none;none;none;none;none;none;none;none;none;none;none;none;none;none;none;1;40.72868087;2.47809E-10;none;none;none;none;none;none;permeability;fig S5a;BACHMAN et al 2016;https://doi.org/10.1038/nmat4621
;polymer;6FDA-DAM;flat sheet;PI;0;none;40;70;1.2;1.2;NaN;NaN;NaN;308;NaN;NaN;2430000;NaN;NaN;NaN;1;NaN;none;none;none;none;none;none;none;none;none;none;none;none;none;none;none;none;none;none;none;none;none;1;39.90825388;2.42817E-10;none;none;none;none;none;none;permeability;fig S5a;BACHMAN et al 2016;https://doi.org/10.1038/nmat4621
;polymer;6FDA-DAM;flat sheet;PI;0;none;40;70;1.2;1.2;NaN;NaN;NaN;308;NaN;NaN;2920000;NaN;NaN;NaN;1;NaN;none;none;none;none;none;none;none;none;none;none;none;none;none;none;none;none;none;none;none;none;none;1;38.69791946;2.35453E-10;none;none;none;none;none;none;permeability;fig S5a;BACHMAN et al 2016;https://doi.org/10.1038/nmat4621
;polymer;6FDA-DAM;flat sheet;PI;0;none;40;70;1.2;1.2;NaN;NaN;NaN;308;NaN;NaN;3410000;NaN;NaN;NaN;1;NaN;none;none;none;none;none;none;none;none;none;none;none;none;none;none;none;none;none;none;none;none;none;1;37.60825834;2.28823E-10;none;none;none;none;none;none;permeability;fig S5a;BACHMAN et al 2016;https://doi.org/10.1038/nmat4621
;polymer;6FDA-DAM;flat sheet;PI;0;none;40;70;1.2;1.2;NaN;NaN;NaN;308;NaN;NaN;3900000;NaN;NaN;NaN;1;NaN;none;none;none;none;none;none;none;none;none;none;none;none;none;none;none;none;none;none;none;none;none;1;36.64599334;2.22968E-10;none;none;none;none;none;none;permeability;fig S5a;BACHMAN et al 2016;https://doi.org/10.1038/nmat4621
;polymer;6FDA-DAM;flat sheet;PI;0;none;40;70;1.2;1.2;NaN;NaN;NaN;308;NaN;NaN;4380000;NaN;NaN;NaN;1;NaN;none;none;none;none;none;none;none;none;none;none;none;none;none;none;none;none;none;none;none;none;none;1;35.95778481;2.18781E-10;none;none;none;none;none;none;permeability;fig S5a;BACHMAN et al 2016;https://doi.org/10.1038/nmat4621
;polymer;6FDA-DAM;flat sheet;PI;0;none;40;70;1.2;1.2;NaN;NaN;NaN;308;NaN;NaN;4870000;NaN;NaN;NaN;1;NaN;none;none;none;none;none;none;none;none;none;none;none;none;none;none;none;none;none;none;none;none;none;1;35.39761666;2.15372E-10;none;none;none;none;none;none;permeability;fig S5a;BACHMAN et al 2016;https://doi.org/10.1038/nmat4621
;polymer;6FDA-DAM;flat sheet;PI;0;none;40;70;1.2;1.2;NaN;NaN;NaN;308;NaN;NaN;5350000;NaN;NaN;NaN;1;NaN;none;none;none;none;none;none;none;none;none;none;none;none;none;none;none;none;none;none;none;none;none;1;34.72399494;2.11274E-10;none;none;none;none;none;none;permeability;fig S5a;BACHMAN et al 2016;https://doi.org/10.1038/nmat4621
;polymer;6FDA-DAM;flat sheet;PI;0;none;40;70;1.2;1.2;NaN;NaN;NaN;308;NaN;NaN;5840000;NaN;NaN;NaN;1;NaN;none;none;none;none;none;none;none;none;none;none;none;none;none;none;none;none;none;none;none;none;none;1;34.09835684;2.07467E-10;none;none;none;none;none;none;permeability;fig S5a;BACHMAN et al 2016;https://doi.org/10.1038/nmat4621
;polymer;6FDA-DAM;flat sheet;PI;0;none;40;70;1.2;1.2;NaN;NaN;NaN;308;NaN;NaN;6340000;NaN;NaN;NaN;1;NaN;none;none;none;none;none;none;none;none;none;none;none;none;none;none;none;none;none;none;none;none;none;1;33.48346743;2.03726E-10;none;none;none;none;none;none;permeability;fig S5a;BACHMAN et al 2016;https://doi.org/10.1038/nmat4621
;MMM;6wt_Ni2(dobdc);flat sheet;MOF/PI;6;none;40;70;1.2;1.2;NaN;NaN;NaN;308;NaN;NaN;100000;NaN;NaN;NaN;1;NaN;none;none;none;none;none;none;none;none;none;none;none;none;none;none;none;none;none;none;none;none;none;1;90.59914993;5.51239E-10;none;none;none;none;none;none;permeability;fig S5d;BACHMAN et al 2016;https://doi.org/10.1038/nmat4621
;MMM;6wt_Ni2(dobdc);flat sheet;MOF/PI;6;none;40;70;1.2;1.2;NaN;NaN;NaN;308;NaN;NaN;470000;NaN;NaN;NaN;1;NaN;none;none;none;none;none;none;none;none;none;none;none;none;none;none;none;none;none;none;none;none;none;1;78.80801551;4.79497E-10;none;none;none;none;none;none;permeability;fig S5d;BACHMAN et al 2016;https://doi.org/10.1038/nmat4621
;MMM;6wt_Ni2(dobdc);flat sheet;MOF/PI;6;none;40;70;1.2;1.2;NaN;NaN;NaN;308;NaN;NaN;980000;NaN;NaN;NaN;1;NaN;none;none;none;none;none;none;none;none;none;none;none;none;none;none;none;none;none;none;none;none;none;1;71.91606702;4.37564E-10;none;none;none;none;none;none;permeability;fig S5d;BACHMAN et al 2016;https://doi.org/10.1038/nmat4621
;MMM;6wt_Ni2(dobdc);flat sheet;MOF/PI;6;none;40;70;1.2;1.2;NaN;NaN;NaN;308;NaN;NaN;1460000;NaN;NaN;NaN;1;NaN;none;none;none;none;none;none;none;none;none;none;none;none;none;none;none;none;none;none;none;none;none;1;66.54211332;4.04867E-10;none;none;none;none;none;none;permeability;fig S5d;BACHMAN et al 2016;https://doi.org/10.1038/nmat4621
;MMM;6wt_Ni2(dobdc);flat sheet;MOF/PI;6;none;40;70;1.2;1.2;NaN;NaN;NaN;308;NaN;NaN;1940000;NaN;NaN;NaN;1;NaN;none;none;none;none;none;none;none;none;none;none;none;none;none;none;none;none;none;none;none;none;none;1;63.80311192;3.88202E-10;none;none;none;none;none;none;permeability;fig S5d;BACHMAN et al 2016;https://doi.org/10.1038/nmat4621
;MMM;6wt_Ni2(dobdc);flat sheet;MOF/PI;6;none;40;70;1.2;1.2;NaN;NaN;NaN;308;NaN;NaN;2430000;NaN;NaN;NaN;1;NaN;none;none;none;none;none;none;none;none;none;none;none;none;none;none;none;none;none;none;none;none;none;1;61.19249261;3.72318E-10;none;none;none;none;none;none;permeability;fig S5d;BACHMAN et al 2016;https://doi.org/10.1038/nmat4621
;MMM;6wt_Ni2(dobdc);flat sheet;MOF/PI;6;none;40;70;1.2;1.2;NaN;NaN;NaN;308;NaN;NaN;2930000;NaN;NaN;NaN;1;NaN;none;none;none;none;none;none;none;none;none;none;none;none;none;none;none;none;none;none;none;none;none;1;60.13583223;3.65889E-10;none;none;none;none;none;none;permeability;fig S5d;BACHMAN et al 2016;https://doi.org/10.1038/nmat4621
;MMM;6wt_Ni2(dobdc);flat sheet;MOF/PI;6;none;40;70;1.2;1.2;NaN;NaN;NaN;308;NaN;NaN;3430000;NaN;NaN;NaN;1;NaN;none;none;none;none;none;none;none;none;none;none;none;none;none;none;none;none;none;none;none;none;none;1;58.71376234;3.57236E-10;none;none;none;none;none;none;permeability;fig S5d;BACHMAN et al 2016;https://doi.org/10.1038/nmat4621
;MMM;6wt_Ni2(dobdc);flat sheet;MOF/PI;6;none;40;70;1.2;1.2;NaN;NaN;NaN;308;NaN;NaN;3900000;NaN;NaN;NaN;1;NaN;none;none;none;none;none;none;none;none;none;none;none;none;none;none;none;none;none;none;none;none;none;1;57.67885557;3.5094E-10;none;none;none;none;none;none;permeability;fig S5d;BACHMAN et al 2016;https://doi.org/10.1038/nmat4621
;MMM;6wt_Ni2(dobdc);flat sheet;MOF/PI;6;none;40;70;1.2;1.2;NaN;NaN;NaN;308;NaN;NaN;4400000;NaN;NaN;NaN;1;NaN;none;none;none;none;none;none;none;none;none;none;none;none;none;none;none;none;none;none;none;none;none;1;56.13903334;3.41571E-10;none;none;none;none;none;none;permeability;fig S5d;BACHMAN et al 2016;https://doi.org/10.1038/nmat4621
;MMM;6wt_Ni2(dobdc);flat sheet;MOF/PI;6;none;40;70;1.2;1.2;NaN;NaN;NaN;308;NaN;NaN;4870000;NaN;NaN;NaN;1;NaN;none;none;none;none;none;none;none;none;none;none;none;none;none;none;none;none;none;none;none;none;none;1;54.86311852;3.33808E-10;none;none;none;none;none;none;permeability;fig S5d;BACHMAN et al 2016;https://doi.org/10.1038/nmat4621
;MMM;6wt_Ni2(dobdc);flat sheet;MOF/PI;6;none;40;70;1.2;1.2;NaN;NaN;NaN;308;NaN;NaN;5350000;NaN;NaN;NaN;1;NaN;none;none;none;none;none;none;none;none;none;none;none;none;none;none;none;none;none;none;none;none;none;1;54.1755697;3.29624E-10;none;none;none;none;none;none;permeability;fig S5d;BACHMAN et al 2016;https://doi.org/10.1038/nmat4621
;MMM;6wt_Ni2(dobdc);flat sheet;MOF/PI;6;none;40;70;1.2;1.2;NaN;NaN;NaN;308;NaN;NaN;5840000;NaN;NaN;NaN;1;NaN;none;none;none;none;none;none;none;none;none;none;none;none;none;none;none;none;none;none;none;none;none;1;53.47156577;3.25341E-10;none;none;none;none;none;none;permeability;fig S5d;BACHMAN et al 2016;https://doi.org/10.1038/nmat4621
;MMM;6wt_Ni2(dobdc);flat sheet;MOF/PI;6;none;40;70;1.2;1.2;NaN;NaN;NaN;308;NaN;NaN;6340000;NaN;NaN;NaN;1;NaN;none;none;none;none;none;none;none;none;none;none;none;none;none;none;none;none;none;none;none;none;none;1;53.07563081;3.22932E-10;none;none;none;none;none;none;permeability;fig S5d;BACHMAN et al 2016;https://doi.org/10.1038/nmat4621
;MMM;25wt_Ni2(dobdc);flat sheet;MOF/PI;25;none;40;70;1.2;1.2;NaN;NaN;NaN;308;NaN;NaN;70000;NaN;NaN;NaN;1;NaN;none;none;none;none;none;none;none;none;none;none;none;none;none;none;none;none;none;none;none;none;none;1;382.1623881;2.32522E-09;none;none;none;none;none;none;permeability;fig S5e;BACHMAN et al 2016;https://doi.org/10.1038/nmat4621
;MMM;25wt_Ni2(dobdc);flat sheet;MOF/PI;25;none;40;70;1.2;1.2;NaN;NaN;NaN;308;NaN;NaN;480000;NaN;NaN;NaN;1;NaN;none;none;none;none;none;none;none;none;none;none;none;none;none;none;none;none;none;none;none;none;none;1;330.6611375;2.01187E-09;none;none;none;none;none;none;permeability;fig S5e;BACHMAN et al 2016;https://doi.org/10.1038/nmat4621
;MMM;25wt_Ni2(dobdc);flat sheet;MOF/PI;25;none;40;70;1.2;1.2;NaN;NaN;NaN;308;NaN;NaN;990000;NaN;NaN;NaN;1;NaN;none;none;none;none;none;none;none;none;none;none;none;none;none;none;none;none;none;none;none;none;none;1;285.4522721;1.7368E-09;none;none;none;none;none;none;permeability;fig S5e;BACHMAN et al 2016;https://doi.org/10.1038/nmat4621
;MMM;25wt_Ni2(dobdc);flat sheet;MOF/PI;25;none;40;70;1.2;1.2;NaN;NaN;NaN;308;NaN;NaN;1470000;NaN;NaN;NaN;1;NaN;none;none;none;none;none;none;none;none;none;none;none;none;none;none;none;none;none;none;none;none;none;1;257.8585169;1.56891E-09;none;none;none;none;none;none;permeability;fig S5e;BACHMAN et al 2016;https://doi.org/10.1038/nmat4621
;MMM;25wt_Ni2(dobdc);flat sheet;MOF/PI;25;none;40;70;1.2;1.2;NaN;NaN;NaN;308;NaN;NaN;1980000;NaN;NaN;NaN;1;NaN;none;none;none;none;none;none;none;none;none;none;none;none;none;none;none;none;none;none;none;none;none;1;229.6355485;1.39719E-09;none;none;none;none;none;none;permeability;fig S5e;BACHMAN et al 2016;https://doi.org/10.1038/nmat4621
;MMM;25wt_Ni2(dobdc);flat sheet;MOF/PI;25;none;40;70;1.2;1.2;NaN;NaN;NaN;308;NaN;NaN;2460000;NaN;NaN;NaN;1;NaN;none;none;none;none;none;none;none;none;none;none;none;none;none;none;none;none;none;none;none;none;none;1;206.7085941;1.25769E-09;none;none;none;none;none;none;permeability;fig S5e;BACHMAN et al 2016;https://doi.org/10.1038/nmat4621
;MMM;25wt_Ni2(dobdc);flat sheet;MOF/PI;25;none;40;70;1.2;1.2;NaN;NaN;NaN;308;NaN;NaN;2950000;NaN;NaN;NaN;1;NaN;none;none;none;none;none;none;none;none;none;none;none;none;none;none;none;none;none;none;none;none;none;1;190.2200037;1.15737E-09;none;none;none;none;none;none;permeability;fig S5e;BACHMAN et al 2016;https://doi.org/10.1038/nmat4621
;MMM;25wt_Ni2(dobdc);flat sheet;MOF/PI;25;none;40;70;1.2;1.2;NaN;NaN;NaN;308;NaN;NaN;3470000;NaN;NaN;NaN;1;NaN;none;none;none;none;none;none;none;none;none;none;none;none;none;none;none;none;none;none;none;none;none;1;177.885692;1.08232E-09;none;none;none;none;none;none;permeability;fig S5e;BACHMAN et al 2016;https://doi.org/10.1038/nmat4621
;MMM;25wt_Ni2(dobdc);flat sheet;MOF/PI;25;none;40;70;1.2;1.2;NaN;NaN;NaN;308;NaN;NaN;3950000;NaN;NaN;NaN;1;NaN;none;none;none;none;none;none;none;none;none;none;none;none;none;none;none;none;none;none;none;none;none;1;169.5289301;1.03148E-09;none;none;none;none;none;none;permeability;fig S5e;BACHMAN et al 2016;https://doi.org/10.1038/nmat4621
;MMM;25wt_Ni2(dobdc);flat sheet;MOF/PI;25;none;40;70;1.2;1.2;NaN;NaN;NaN;308;NaN;NaN;4440000;NaN;NaN;NaN;1;NaN;none;none;none;none;none;none;none;none;none;none;none;none;none;none;none;none;none;none;none;none;none;1;162.1100979;9.86338E-10;none;none;none;none;none;none;permeability;fig S5e;BACHMAN et al 2016;https://doi.org/10.1038/nmat4621
;MMM;25wt_Ni2(dobdc);flat sheet;MOF/PI;25;none;40;70;1.2;1.2;NaN;NaN;NaN;308;NaN;NaN;4930000;NaN;NaN;NaN;1;NaN;none;none;none;none;none;none;none;none;none;none;none;none;none;none;none;none;none;none;none;none;none;1;154.6640743;9.41034E-10;none;none;none;none;none;none;permeability;fig S5e;BACHMAN et al 2016;https://doi.org/10.1038/nmat4621
;MMM;25wt_Ni2(dobdc);flat sheet;MOF/PI;25;none;40;70;1.2;1.2;NaN;NaN;NaN;308;NaN;NaN;5430000;NaN;NaN;NaN;1;NaN;none;none;none;none;none;none;none;none;none;none;none;none;none;none;none;none;none;none;none;none;none;1;148.3324821;9.0251E-10;none;none;none;none;none;none;permeability;fig S5e;BACHMAN et al 2016;https://doi.org/10.1038/nmat4621
;MMM;25wt_Ni2(dobdc);flat sheet;MOF/PI;25;none;40;70;1.2;1.2;NaN;NaN;NaN;308;NaN;NaN;5920000;NaN;NaN;NaN;1;NaN;none;none;none;none;none;none;none;none;none;none;none;none;none;none;none;none;none;none;none;none;none;1;143.1002966;8.70676E-10;none;none;none;none;none;none;permeability;fig S5e;BACHMAN et al 2016;https://doi.org/10.1038/nmat4621
;MMM;25wt_Ni2(dobdc);flat sheet;MOF/PI;25;none;40;70;1.2;1.2;NaN;NaN;NaN;308;NaN;NaN;6120000;NaN;NaN;NaN;1;NaN;none;none;none;none;none;none;none;none;none;none;none;none;none;none;none;none;none;none;none;none;none;1;140.2362182;8.5325E-10;none;none;none;none;none;none;permeability;fig S5e;BACHMAN et al 2016;https://doi.org/10.1038/nmat4621
;polymer;Pebax-1657;NaN;rubbery;0;none;NaN;NaN;NaN;NaN;NaN;NaN;56.71;RT;1000000;100000;900000;NaN;NaN;NaN;NaN;NaN;none;none;none;none;none;none;0.048;80.13081882;none;none;none;none;none;none;none;none;none;none;none;none;none;0.952;1.7231;none;none;none;none;none;none;none;permeability;fig 6;GAMALI PA et al 2017;http://dx.doi.org/10.1016/j.cjche.2017.04.002
;polymer;Pebax-1657;NaN;rubbery;0;none;NaN;NaN;NaN;NaN;NaN;NaN;56.71;RT;1500000;100000;1400000;NaN;NaN;NaN;NaN;NaN;none;none;none;none;none;none;0.048;93.00773776;none;none;none;none;none;none;none;none;none;none;none;none;none;0.952;1.8921;none;none;none;none;none;none;none;permeability;fig 6;GAMALI PA et al 2017;http://dx.doi.org/10.1016/j.cjche.2017.04.002
;polymer;Pebax-1657;NaN;rubbery;0;none;NaN;NaN;NaN;NaN;NaN;NaN;56.71;RT;2000000;100000;1900000;NaN;NaN;NaN;NaN;NaN;none;none;none;none;none;none;0.048;100.2435531;none;none;none;none;none;none;none;none;none;none;none;none;none;0.952;2.0611;none;none;none;none;none;none;none;permeability;fig 6;GAMALI PA et al 2017;http://dx.doi.org/10.1016/j.cjche.2017.04.002
;polymer;Pebax-1657;NaN;rubbery;0;none;NaN;NaN;NaN;NaN;NaN;NaN;56.71;RT;2500000;100000;2400000;NaN;NaN;NaN;NaN;NaN;none;none;none;none;none;none;0.048;132.3230197;none;none;none;none;none;none;none;none;none;none;none;none;none;0.952;2.2301;none;none;none;none;none;none;none;permeability;fig 6;GAMALI PA et al 2017;http://dx.doi.org/10.1016/j.cjche.2017.04.002
;polymer;Pebax-1657;NaN;rubbery;0;none;NaN;NaN;NaN;NaN;NaN;NaN;56.71;RT;3000000;100000;2900000;NaN;NaN;NaN;NaN;NaN;none;none;none;none;none;none;0.048;144.1709961;none;none;none;none;none;none;none;none;none;none;none;none;none;0.952;2.3991;none;none;none;none;none;none;none;permeability;fig 6;GAMALI PA et al 2017;http://dx.doi.org/10.1016/j.cjche.2017.04.002
;polymer;Pebax-1657;NaN;rubbery;0;none;NaN;NaN;NaN;NaN;NaN;NaN;56.71;RT;3500000;100000;3400000;NaN;NaN;NaN;NaN;NaN;none;none;none;none;none;none;0.048;162.0207582;none;none;none;none;none;none;none;none;none;none;none;none;none;0.952;2.5681;none;none;none;none;none;none;none;permeability;fig 6;GAMALI PA et al 2017;http://dx.doi.org/10.1016/j.cjche.2017.04.002
;MMM;PEBAX/4.6 wt% FS;NaN;Silica/PEBAX;4.6;none;NaN;NaN;NaN;NaN;NaN;NaN;56.71;RT;1000000;100000;900000;NaN;NaN;NaN;NaN;NaN;none;none;none;none;none;none;0.048;131.3187951;none;none;none;none;none;none;none;none;none;none;none;none;none;0.952;2.7235;none;none;none;none;none;none;none;permeability;fig 8;GAMALI PA et al 2017;http://dx.doi.org/10.1016/j.cjche.2017.04.002
;MMM;PEBAX/4.6 wt% FS;NaN;Silica/PEBAX;4.6;none;NaN;NaN;NaN;NaN;NaN;NaN;56.71;RT;1500000;100000;1400000;NaN;NaN;NaN;NaN;NaN;none;none;none;none;none;none;0.048;137.6122408;none;none;none;none;none;none;none;none;none;none;none;none;none;0.952;2.7685;none;none;none;none;none;none;none;permeability;fig 8;GAMALI PA et al 2017;http://dx.doi.org/10.1016/j.cjche.2017.04.002
;MMM;PEBAX/4.6 wt% FS;NaN;Silica/PEBAX;4.6;none;NaN;NaN;NaN;NaN;NaN;NaN;56.71;RT;2000000;100000;1900000;NaN;NaN;NaN;NaN;NaN;none;none;none;none;none;none;0.048;175.7893137;none;none;none;none;none;none;none;none;none;none;none;none;none;0.952;2.8135;none;none;none;none;none;none;none;permeability;fig 8;GAMALI PA et al 2017;http://dx.doi.org/10.1016/j.cjche.2017.04.002
;MMM;PEBAX/4.6 wt% FS;NaN;Silica/PEBAX;4.6;none;NaN;NaN;NaN;NaN;NaN;NaN;56.71;RT;2500000;100000;2400000;NaN;NaN;NaN;NaN;NaN;none;none;none;none;none;none;0.048;180.1664162;none;none;none;none;none;none;none;none;none;none;none;none;none;0.952;2.8585;none;none;none;none;none;none;none;permeability;fig 8;GAMALI PA et al 2017;http://dx.doi.org/10.1016/j.cjche.2017.04.002
;MMM;PEBAX/4.6 wt% FS;NaN;Silica/PEBAX;4.6;none;NaN;NaN;NaN;NaN;NaN;NaN;56.71;RT;3000000;100000;2900000;NaN;NaN;NaN;NaN;NaN;none;none;none;none;none;none;0.048;212.3878543;none;none;none;none;none;none;none;none;none;none;none;none;none;0.952;2.9035;none;none;none;none;none;none;none;permeability;fig 8;GAMALI PA et al 2017;http://dx.doi.org/10.1016/j.cjche.2017.04.002
;MMM;PEBAX/4.6 wt% FS;NaN;Silica/PEBAX;4.6;none;NaN;NaN;NaN;NaN;NaN;NaN;56.71;RT;3500000;100000;3400000;NaN;NaN;NaN;NaN;NaN;none;none;none;none;none;none;0.048;218.9990754;none;none;none;none;none;none;none;none;none;none;none;none;none;0.952;2.9485;none;none;none;none;none;none;none;permeability;fig 8;GAMALI PA et al 2017;http://dx.doi.org/10.1016/j.cjche.2017.04.002
;polymer;Pebax-1657;NaN;rubbery;0;none;NaN;NaN;NaN;NaN;NaN;NaN;NaN;RT;500000;100000;400000;NaN;NaN;NaN;NaN;NaN;none;none;none;none;none;none;1;57.3;none;none;none;none;none;none;none;none;none;none;none;none;none;none;none;none;none;none;none;none;none;none;permeability;table 3;EBADI R et al 2021;https://doi.org/10.1016/j.jngse.2021.103947
;MMM;Pebax-1657/Si-CHA 5%;NaN;zeolite/PEBAX;5;none;54.45;54.52;0.38;0.38;NaN;NaN;NaN;RT;500000;100000;400000;NaN;NaN;NaN;NaN;NaN;none;none;none;none;none;none;1;88.09;5.41039E-10;none;none;none;none;none;none;none;none;none;none;none;none;none;none;none;none;none;none;none;none;none;permeability;table 3;EBADI R et al 2021;https://doi.org/10.1016/j.jngse.2021.103947
;MMM;Pebax-1657/Si-CHA 10%;NaN;zeolite/PEBAX;10;none;35.93;35.93;0.38;0.38;NaN;NaN;NaN;RT;500000;100000;400000;NaN;NaN;NaN;NaN;NaN;none;none;none;none;none;none;1;116.11;1.08141E-09;none;none;none;none;none;none;none;none;none;none;none;none;none;none;none;none;none;none;none;none;none;permeability;table 3;EBADI R et al 2021;https://doi.org/10.1016/j.jngse.2021.103947
;MMM;Pebax-1657/Si-CHA 15%;NaN;zeolite/PEBAX;15;none;45.37;45.6;0.38;0.38;NaN;NaN;NaN;RT;500000;100000;400000;NaN;NaN;NaN;NaN;NaN;none;none;none;none;none;none;1;124.19;9.13686E-10;none;none;none;none;none;none;none;none;none;none;none;none;none;none;none;none;none;none;none;none;none;permeability;table 3;EBADI R et al 2021;https://doi.org/10.1016/j.jngse.2021.103947
;polymer;Pebax-1657;NaN;rubbery;0;none;NaN;NaN;NaN;NaN;NaN;NaN;NaN;RT;500000;100000;400000;NaN;NaN;NaN;NaN;NaN;none;none;none;none;none;none;none;none;none;none;none;none;none;none;none;none;none;none;none;none;none;1;4.213235294;none;none;none;none;none;none;none;permeability;table 3;EBADI R et al 2021;https://doi.org/10.1016/j.jngse.2021.103947
;MMM;Pebax-1657/Si-CHA 5%;NaN;zeolite/PEBAX;5;none;54.45;54.52;0.38;0.38;NaN;NaN;NaN;RT;500000;100000;400000;NaN;NaN;NaN;NaN;NaN;none;none;none;none;none;none;none;none;none;none;none;none;none;none;none;none;none;none;none;none;none;1;4.573727934;2.80913E-11;none;none;none;none;none;none;permeability;table 3;EBADI R et al 2021;https://doi.org/10.1016/j.jngse.2021.103947
;MMM;Pebax-1657/Si-CHA 10%;NaN;zeolite/PEBAX;10;none;35.93;35.93;0.38;0.38;NaN;NaN;NaN;RT;500000;100000;400000;NaN;NaN;NaN;NaN;NaN;none;none;none;none;none;none;none;none;none;none;none;none;none;none;none;none;none;none;none;none;none;1;4.987542955;4.64524E-11;none;none;none;none;none;none;permeability;table 3;EBADI R et al 2021;https://doi.org/10.1016/j.jngse.2021.103947
;MMM;Pebax-1657/Si-CHA 15%;NaN;zeolite/PEBAX;15;none;45.37;45.6;0.38;0.38;NaN;NaN;NaN;RT;500000;100000;400000;NaN;NaN;NaN;NaN;NaN;none;none;none;none;none;none;none;none;none;none;none;none;none;none;none;none;none;none;none;none;none;1;9.337593985;6.86982E-11;none;none;none;none;none;none;permeability;table 3;EBADI R et al 2021;https://doi.org/10.1016/j.jngse.2021.103947
;polymer;Pebax-1657;NaN;rubbery;0;none;NaN;NaN;NaN;NaN;NaN;NaN;NaN;RT;300000;100000;200000;NaN;NaN;NaN;NaN;NaN;none;none;none;none;none;none;1;45.82106455;none;none;none;none;none;none;none;none;none;none;none;none;none;none;none;none;none;none;none;none;none;none;permeability;fig 13a;EBADI R et al 2021;https://doi.org/10.1016/j.jngse.2021.103947
;MMM;Pebax-1657/Si-CHA 5%;NaN;zeolite/PEBAX;5;none;54.45;54.52;0.38;0.38;NaN;NaN;NaN;RT;300000;100000;200000;NaN;NaN;NaN;NaN;NaN;none;none;none;none;none;none;1;53.11438279;3.26222E-10;none;none;none;none;none;none;none;none;none;none;none;none;none;none;none;none;none;none;none;none;none;permeability;fig 13a;EBADI R et al 2021;https://doi.org/10.1016/j.jngse.2021.103947
;MMM;Pebax-1657/Si-CHA 10%;NaN;zeolite/PEBAX;10;none;35.93;35.93;0.38;0.38;NaN;NaN;NaN;RT;300000;100000;200000;NaN;NaN;NaN;NaN;NaN;none;none;none;none;none;none;1;71.66477916;6.67463E-10;none;none;none;none;none;none;none;none;none;none;none;none;none;none;none;none;none;none;none;none;none;permeability;fig 13a;EBADI R et al 2021;https://doi.org/10.1016/j.jngse.2021.103947
;MMM;Pebax-1657/Si-CHA 15%;NaN;zeolite/PEBAX;15;none;45.37;45.6;0.38;0.38;NaN;NaN;NaN;RT;300000;100000;200000;NaN;NaN;NaN;NaN;NaN;none;none;none;none;none;none;1;75.94563986;5.58744E-10;none;none;none;none;none;none;none;none;none;none;none;none;none;none;none;none;none;none;none;none;none;permeability;fig 13a;EBADI R et al 2021;https://doi.org/10.1016/j.jngse.2021.103947
;polymer;Pebax-1657;NaN;rubbery;0;none;NaN;NaN;NaN;NaN;NaN;NaN;NaN;RT;300000;100000;200000;NaN;NaN;NaN;NaN;NaN;none;none;none;none;none;none;none;none;none;none;none;none;none;none;none;none;none;none;none;none;none;1;3.802469136;none;none;none;none;none;none;none;permeability;fig 13a;EBADI R et al 2021;https://doi.org/10.1016/j.jngse.2021.103947
;MMM;Pebax-1657/Si-CHA 5%;NaN;zeolite/PEBAX;5;none;54.45;54.52;0.38;0.38;NaN;NaN;NaN;RT;300000;100000;200000;NaN;NaN;NaN;NaN;NaN;none;none;none;none;none;none;none;none;none;none;none;none;none;none;none;none;none;none;none;none;none;1;4.071829405;2.50087E-11;none;none;none;none;none;none;permeability;fig 13a;EBADI R et al 2021;https://doi.org/10.1016/j.jngse.2021.103947
;MMM;Pebax-1657/Si-CHA 10%;NaN;zeolite/PEBAX;10;none;35.93;35.93;0.38;0.38;NaN;NaN;NaN;RT;300000;100000;200000;NaN;NaN;NaN;NaN;NaN;none;none;none;none;none;none;none;none;none;none;none;none;none;none;none;none;none;none;none;none;none;1;6.998877666;6.51853E-11;none;none;none;none;none;none;permeability;fig 13a;EBADI R et al 2021;https://doi.org/10.1016/j.jngse.2021.103947
;MMM;Pebax-1657/Si-CHA 15%;NaN;zeolite/PEBAX;15;none;45.37;45.6;0.38;0.38;NaN;NaN;NaN;RT;300000;100000;200000;NaN;NaN;NaN;NaN;NaN;none;none;none;none;none;none;none;none;none;none;none;none;none;none;none;none;none;none;none;none;none;1;8.938271605;6.57603E-11;none;none;none;none;none;none;permeability;fig 13a;EBADI R et al 2021;https://doi.org/10.1016/j.jngse.2021.103947
