Repository: tenoriolms/databank_CH4

File: 0_databank_CH4_765.csv (part 5 of 8)
,mean value,,NaN,doesn't exist or unknow,,,,,,,,,,,,,,,,,,,,,,,,,,,,,,,,,,,,,,,,,,,,,,,,,,,,
,polymer,6FDA-DAM,flat sheet,PI,0,none,40,70,1.2,1.2,NaN,NaN,NaN,308,NaN,NaN,2430000,NaN,NaN,NaN,1,NaN,none,none,none,none,none,none,1,895.317445560763,5.44744605843302E-09,none,none,none,none,none,none,none,none,none,none,none,none,none,none,none,none,none,none,none,none,none,permeability,fig S5f,BACHMAN et al 2016,https://doi.org/10.1038/nmat4621
,polymer,6FDA-DAM,flat sheet,PI,0,none,40,70,1.2,1.2,NaN,NaN,NaN,308,NaN,NaN,2930000,NaN,NaN,NaN,1,NaN,none,none,none,none,none,none,1,999.260285209386,6.07987315449121E-09,none,none,none,none,none,none,none,none,none,none,none,none,none,none,none,none,none,none,none,none,none,permeability,fig S5f,BACHMAN et al 2016,https://doi.org/10.1038/nmat4621
,polymer,6FDA-DAM,flat sheet,PI,0,none,40,70,1.2,1.2,NaN,NaN,NaN,308,NaN,NaN,3400000,NaN,NaN,NaN,1,NaN,none,none,none,none,none,none,1,1104.18925436742,6.71830023115491E-09,none,none,none,none,none,none,none,none,none,none,none,none,none,none,none,none,none,none,none,none,none,permeability,fig S5f,BACHMAN et al 2016,https://doi.org/10.1038/nmat4621
,polymer,6FDA-DAM,flat sheet,PI,0,none,40,70,1.2,1.2,NaN,NaN,NaN,308,NaN,NaN,3900000,NaN,NaN,NaN,1,NaN,none,none,none,none,none,none,1,1206.46303645809,7.34057215704363E-09,none,none,none,none,none,none,none,none,none,none,none,none,none,none,none,none,none,none,none,none,none,permeability,fig S5f,BACHMAN et al 2016,https://doi.org/10.1038/nmat4621
,polymer,6FDA-DAM,flat sheet,PI,0,none,40,70,1.2,1.2,NaN,NaN,NaN,308,NaN,NaN,4390000,NaN,NaN,NaN,1,NaN,none,none,none,none,none,none,1,1298.18409905158,7.89863739231585E-09,none,none,none,none,none,none,none,none,none,none,none,none,none,none,none,none,none,none,none,none,none,permeability,fig S5f,BACHMAN et al 2016,https://doi.org/10.1038/nmat4621
,polymer,6FDA-DAM,flat sheet,PI,0,none,40,70,1.2,1.2,NaN,NaN,NaN,308,NaN,NaN,4870000,NaN,NaN,NaN,1,NaN,none,none,none,none,none,none,1,1380.39411513563,8.39883386486452E-09,none,none,none,none,none,none,none,none,none,none,none,none,none,none,none,none,none,none,none,none,none,permeability,fig S5f,BACHMAN et al 2016,https://doi.org/10.1038/nmat4621
,MMM,6wt_Ni2(dobdc),flat sheet,MOF/PI,6,none,40,70,1.2,1.2,NaN,NaN,NaN,308,NaN,NaN,480000,NaN,NaN,NaN,1,NaN,none,none,none,none,none,none,1,942.910016241897,5.73701705121677E-09,none,none,none,none,none,none,none,none,none,none,none,none,none,none,none,none,none,none,none,none,none,permeability,fig S5f,BACHMAN et al 2016,https://doi.org/10.1038/nmat4621
,MMM,6wt_Ni2(dobdc),flat sheet,MOF/PI,6,none,40,70,1.2,1.2,NaN,NaN,NaN,308,NaN,NaN,970000,NaN,NaN,NaN,1,NaN,none,none,none,none,none,none,1,880.343475124281,5.35633882419141E-09,none,none,none,none,none,none,none,none,none,none,none,none,none,none,none,none,none,none,none,none,none,permeability,fig S5f,BACHMAN et al 2016,https://doi.org/10.1038/nmat4621
,MMM,6wt_Ni2(dobdc),flat sheet,MOF/PI,6,none,40,70,1.2,1.2,NaN,NaN,NaN,308,NaN,NaN,1460000,NaN,NaN,NaN,1,NaN,none,none,none,none,none,none,1,896.278260622352,5.45329201647404E-09,none,none,none,none,none,none,none,none,none,none,none,none,none,none,none,none,none,none,none,none,none,permeability,fig S5f,BACHMAN et al 2016,https://doi.org/10.1038/nmat4621
,MMM,6wt_Ni2(dobdc),flat sheet,MOF/PI,6,none,40,70,1.2,1.2,NaN,NaN,NaN,308,NaN,NaN,1950000,NaN,NaN,NaN,1,NaN,none,none,none,none,none,none,1,952.935469618973,5.79801565763703E-09,none,none,none,none,none,none,none,none,none,none,none,none,none,none,none,none,none,none,none,none,none,permeability,fig S5f,BACHMAN et al 2016,https://doi.org/10.1038/nmat4621
,MMM,6wt_Ni2(dobdc),flat sheet,MOF/PI,6,none,40,70,1.2,1.2,NaN,NaN,NaN,308,NaN,NaN,2450000,NaN,NaN,NaN,1,NaN,none,none,none,none,none,none,1,1023.84583365153,6.22946082266369E-09,none,none,none,none,none,none,none,none,none,none,none,none,none,none,none,none,none,none,none,none,none,permeability,fig S5f,BACHMAN et al 2016,https://doi.org/10.1038/nmat4621
,MMM,6wt_Ni2(dobdc),flat sheet,MOF/PI,6,none,40,70,1.2,1.2,NaN,NaN,NaN,308,NaN,NaN,2920000,NaN,NaN,NaN,1,NaN,none,none,none,none,none,none,1,1108.63438934928,6.74534609422415E-09,none,none,none,none,none,none,none,none,none,none,none,none,none,none,none,none,none,none,none,none,none,permeability,fig S5f,BACHMAN et al 2016,https://doi.org/10.1038/nmat4621
,MMM,6wt_Ni2(dobdc),flat sheet,MOF/PI,6,none,40,70,1.2,1.2,NaN,NaN,NaN,308,NaN,NaN,3420000,NaN,NaN,NaN,1,NaN,none,none,none,none,none,none,1,1191.78581528024,7.25127045623297E-09,none,none,none,none,none,none,none,none,none,none,none,none,none,none,none,none,none,none,none,none,none,permeability,fig S5f,BACHMAN et al 2016,https://doi.org/10.1038/nmat4621
,MMM,6wt_Ni2(dobdc),flat sheet,MOF/PI,6,none,40,70,1.2,1.2,NaN,NaN,NaN,308,NaN,NaN,3900000,NaN,NaN,NaN,1,NaN,none,none,none,none,none,none,1,1272.82168787944,7.74432300085943E-09,none,none,none,none,none,none,none,none,none,none,none,none,none,none,none,none,none,none,none,none,none,permeability,fig S5f,BACHMAN et al 2016,https://doi.org/10.1038/nmat4621
,MMM,6wt_Ni2(dobdc),flat sheet,MOF/PI,6,none,40,70,1.2,1.2,NaN,NaN,NaN,308,NaN,NaN,4390000,NaN,NaN,NaN,1,NaN,none,none,none,none,none,none,1,1349.88608133148,8.21321158159395E-09,none,none,none,none,none,none,none,none,none,none,none,none,none,none,none,none,none,none,none,none,none,permeability,fig S5f,BACHMAN et al 2016,https://doi.org/10.1038/nmat4621
,MMM,6wt_Ni2(dobdc),flat sheet,MOF/PI,6,none,40,70,1.2,1.2,NaN,NaN,NaN,308,NaN,NaN,4870000,NaN,NaN,NaN,1,NaN,none,none,none,none,none,none,1,1419.6496821153,8.63767941029117E-09,none,none,none,none,none,none,none,none,none,none,none,none,none,none,none,none,none,none,none,none,none,permeability,fig S5f,BACHMAN et al 2016,https://doi.org/10.1038/nmat4621
,MMM,25wt_Ni2(dobdc),flat sheet,MOF/PI,25,none,40,70,1.2,1.2,NaN,NaN,NaN,308,NaN,NaN,530000,NaN,NaN,NaN,1,NaN,none,none,none,none,none,none,1,1153.63853017922,7.01916811209366E-09,none,none,none,none,none,none,none,none,none,none,none,none,none,none,none,none,none,none,none,none,none,permeability,fig S5f,BACHMAN et al 2016,https://doi.org/10.1038/nmat4621
,MMM,25wt_Ni2(dobdc),flat sheet,MOF/PI,25,none,40,70,1.2,1.2,NaN,NaN,NaN,308,NaN,NaN,1050000,NaN,NaN,NaN,1,NaN,none,none,none,none,none,none,1,1066.24206927226,6.48741537025981E-09,none,none,none,none,none,none,none,none,none,none,none,none,none,none,none,none,none,none,none,none,none,permeability,fig S5f,BACHMAN et al 2016,https://doi.org/10.1038/nmat4621
,MMM,25wt_Ni2(dobdc),flat sheet,MOF/PI,25,none,40,70,1.2,1.2,NaN,NaN,NaN,308,NaN,NaN,1510000,NaN,NaN,NaN,1,NaN,none,none,none,none,none,none,1,1041.47409222834,6.33671773827213E-09,none,none,none,none,none,none,none,none,none,none,none,none,none,none,none,none,none,none,none,none,none,permeability,fig S5f,BACHMAN et al 2016,https://doi.org/10.1038/nmat4621
,MMM,25wt_Ni2(dobdc),flat sheet,MOF/PI,25,none,40,70,1.2,1.2,NaN,NaN,NaN,308,NaN,NaN,2020000,NaN,NaN,NaN,1,NaN,none,none,none,none,none,none,1,1045.79619783089,6.3630150446024E-09,none,none,none,none,none,none,none,none,none,none,none,none,none,none,none,none,none,none,none,none,none,permeability,fig S5f,BACHMAN et al 2016,https://doi.org/10.1038/nmat4621
,MMM,25wt_Ni2(dobdc),flat sheet,MOF/PI,25,none,40,70,1.2,1.2,NaN,NaN,NaN,308,NaN,NaN,2470000,NaN,NaN,NaN,1,NaN,none,none,none,none,none,none,1,1093.2883721423,6.65197518833898E-09,none,none,none,none,none,none,none,none,none,none,none,none,none,none,none,none,none,none,none,none,none,permeability,fig S5f,BACHMAN et al 2016,https://doi.org/10.1038/nmat4621
,MMM,25wt_Ni2(dobdc),flat sheet,MOF/PI,25,none,40,70,1.2,1.2,NaN,NaN,NaN,308,NaN,NaN,3000000,NaN,NaN,NaN,1,NaN,none,none,none,none,none,none,1,1183.12692528431,7.19858653232128E-09,none,none,none,none,none,none,none,none,none,none,none,none,none,none,none,none,none,none,none,none,none,permeability,fig S5f,BACHMAN et al 2016,https://doi.org/10.1038/nmat4621
,MMM,25wt_Ni2(dobdc),flat sheet,MOF/PI,25,none,40,70,1.2,1.2,NaN,NaN,NaN,308,NaN,NaN,3500000,NaN,NaN,NaN,1,NaN,none,none,none,none,none,none,1,1282.15259355065,7.80109571937649E-09,none,none,none,none,none,none,none,none,none,none,none,none,none,none,none,none,none,none,none,none,none,permeability,fig S5f,BACHMAN et al 2016,https://doi.org/10.1038/nmat4621
,MMM,25wt_Ni2(dobdc),flat sheet,MOF/PI,25,none,40,70,1.2,1.2,NaN,NaN,NaN,308,NaN,NaN,3970000,NaN,NaN,NaN,1,NaN,none,none,none,none,none,none,1,1395.76219205953,8.49233899031458E-09,none,none,none,none,none,none,none,none,none,none,none,none,none,none,none,none,none,none,none,none,none,permeability,fig S5f,BACHMAN et al 2016,https://doi.org/10.1038/nmat4621
,MMM,25wt_Ni2(dobdc),flat sheet,MOF/PI,25,none,40,70,1.2,1.2,NaN,NaN,NaN,308,NaN,NaN,4460000,NaN,NaN,NaN,1,NaN,none,none,none,none,none,none,1,1496.07370981985,9.1026717664135E-09,none,none,none,none,none,none,none,none,none,none,none,none,none,none,none,none,none,none,none,none,none,permeability,fig S5f,BACHMAN et al 2016,https://doi.org/10.1038/nmat4621
,MMM,25wt_Ni2(dobdc),flat sheet,MOF/PI,25,none,40,70,1.2,1.2,NaN,NaN,NaN,308,NaN,NaN,4950000,NaN,NaN,NaN,1,NaN,none,none,none,none,none,none,1,1587.5051254332,9.65897468117234E-09,none,none,none,none,none,none,none,none,none,none,none,none,none,none,none,none,none,none,none,none,none,permeability,fig S5f,BACHMAN et al 2016,https://doi.org/10.1038/nmat4621
,polymer,6FDA-DAM,flat sheet,PI,0,none,40,70,1.2,1.2,NaN,NaN,NaN,308,NaN,NaN,90000,NaN,NaN,NaN,1,NaN,none,none,none,none,none,none,none,none,none,none,none,none,none,none,none,1,64.9623635008465,3.95255306097085E-10,none,none,none,none,none,none,none,none,none,none,none,none,permeability,fig S5a,BACHMAN et al 2016,https://doi.org/10.1038/nmat4621
,polymer,6FDA-DAM,flat sheet,PI,0,none,40,70,1.2,1.2,NaN,NaN,NaN,308,NaN,NaN,470000,NaN,NaN,NaN,1,NaN,none,none,none,none,none,none,none,none,none,none,none,none,none,none,none,1,62.2607391950835,3.78817613802842E-10,none,none,none,none,none,none,none,none,none,none,none,none,permeability,fig S5a,BACHMAN et al 2016,https://doi.org/10.1038/nmat4621
,polymer,6FDA-DAM,flat sheet,PI,0,none,40,70,1.2,1.2,NaN,NaN,NaN,308,NaN,NaN,960000,NaN,NaN,NaN,1,NaN,none,none,none,none,none,none,none,none,none,none,none,none,none,none,none,1,59.1709482352197,3.60018170466685E-10,none,none,none,none,none,none,none,none,none,none,none,none,permeability,fig S5a,BACHMAN et al 2016,https://doi.org/10.1038/nmat4621
,polymer,6FDA-DAM,flat sheet,PI,0,none,40,70,1.2,1.2,NaN,NaN,NaN,308,NaN,NaN,1450000,NaN,NaN,NaN,1,NaN,none,none,none,none,none,none,none,none,none,none,none,none,none,none,none,1,57.1810550952797,3.47910916670151E-10,none,none,none,none,none,none,none,none,none,none,none,none,permeability,fig S5a,BACHMAN et al 2016,https://doi.org/10.1038/nmat4621
,polymer,6FDA-DAM,flat sheet,PI,0,none,40,70,1.2,1.2,NaN,NaN,NaN,308,NaN,NaN,1950000,NaN,NaN,NaN,1,NaN,none,none,none,none,none,none,none,none,none,none,none,none,none,none,none,1,55.9461297710459,3.40397169313488E-10,none,none,none,none,none,none,none,none,none,none,none,none,permeability,fig S5a,BACHMAN et al 2016,https://doi.org/10.1038/nmat4621
,polymer,6FDA-DAM,flat sheet,PI,0,none,40,70,1.2,1.2,NaN,NaN,NaN,308,NaN,NaN,2430000,NaN,NaN,NaN,1,NaN,none,none,none,none,none,none,none,none,none,none,none,none,none,none,none,1,54.4444840061681,3.31260595080956E-10,none,none,none,none,none,none,none,none,none,none,none,none,permeability,fig S5a,BACHMAN et al 2016,https://doi.org/10.1038/nmat4621
,polymer,6FDA-DAM,flat sheet,PI,0,none,40,70,1.2,1.2,NaN,NaN,NaN,308,NaN,NaN,2910000,NaN,NaN,NaN,1,NaN,none,none,none,none,none,none,none,none,none,none,none,none,none,none,none,1,53.7657532727803,3.27130943551587E-10,none,none,none,none,none,none,none,none,none,none,none,none,permeability,fig S5a,BACHMAN et al 2016,https://doi.org/10.1038/nmat4621
,polymer,6FDA-DAM,flat sheet,PI,0,none,40,70,1.2,1.2,NaN,NaN,NaN,308,NaN,NaN,3410000,NaN,NaN,NaN,1,NaN,none,none,none,none,none,none,none,none,none,none,none,none,none,none,none,1,52.7804369204784,3.21135910497926E-10,none,none,none,none,none,none,none,none,none,none,none,none,permeability,fig S5a,BACHMAN et al 2016,https://doi.org/10.1038/nmat4621
,polymer,6FDA-DAM,flat sheet,PI,0,none,40,70,1.2,1.2,NaN,NaN,NaN,308,NaN,NaN,3890000,NaN,NaN,NaN,1,NaN,none,none,none,none,none,none,none,none,none,none,none,none,none,none,none,1,51.9225915100208,3.15916458310199E-10,none,none,none,none,none,none,none,none,none,none,none,none,permeability,fig S5a,BACHMAN et al 2016,https://doi.org/10.1038/nmat4621
,polymer,6FDA-DAM,flat sheet,PI,0,none,40,70,1.2,1.2,NaN,NaN,NaN,308,NaN,NaN,4320000,NaN,NaN,NaN,1,NaN,none,none,none,none,none,none,none,none,none,none,none,none,none,none,none,1,51.272400266865,3.11960451709056E-10,none,none,none,none,none,none,none,none,none,none,none,none,permeability,fig S5a,BACHMAN et al 2016,https://doi.org/10.1038/nmat4621
,polymer,6FDA-DAM,flat sheet,PI,0,none,40,70,1.2,1.2,NaN,NaN,NaN,308,NaN,NaN,4880000,NaN,NaN,NaN,1,NaN,none,none,none,none,none,none,none,none,none,none,none,none,none,none,none,1,49.9658174965865,3.04010713661104E-10,none,none,none,none,none,none,none,none,none,none,none,none,permeability,fig S5a,BACHMAN et al 2016,https://doi.org/10.1038/nmat4621
,polymer,6FDA-DAM,flat sheet,PI,0,none,40,70,1.2,1.2,NaN,NaN,NaN,308,NaN,NaN,5360000,NaN,NaN,NaN,1,NaN,none,none,none,none,none,none,none,none,none,none,none,none,none,none,none,1,49.3401488292293,3.00203911579027E-10,none,none,none,none,none,none,none,none,none,none,none,none,permeability,fig S5a,BACHMAN et al 2016,https://doi.org/10.1038/nmat4621
,polymer,6FDA-DAM,flat sheet,PI,0,none,40,70,1.2,1.2,NaN,NaN,NaN,308,NaN,NaN,5860000,NaN,NaN,NaN,1,NaN,none,none,none,none,none,none,none,none,none,none,none,none,none,none,none,1,48.8885303500352,2.97456095911412E-10,none,none,none,none,none,none,none,none,none,none,none,none,permeability,fig S5a,BACHMAN et al 2016,https://doi.org/10.1038/nmat4621
,polymer,6FDA-DAM,flat sheet,PI,0,none,40,70,1.2,1.2,NaN,NaN,NaN,308,NaN,NaN,6330000,NaN,NaN,NaN,1,NaN,none,none,none,none,none,none,none,none,none,none,none,none,none,none,none,1,47.9388031840728,2.91677600772664E-10,none,none,none,none,none,none,none,none,none,none,none,none,permeability,fig S5a,BACHMAN et al 2016,https://doi.org/10.1038/nmat4621
,MMM,6wt_Ni2(dobdc),flat sheet,MOF/PI,6,none,40,70,1.2,1.2,NaN,NaN,NaN,308,NaN,NaN,100000,NaN,NaN,NaN,1,NaN,none,none,none,none,none,none,none,none,none,none,none,none,none,none,none,1,75.6143928214666,4.60066234806936E-10,none,none,none,none,none,none,none,none,none,none,none,none,permeability,fig S5d,BACHMAN et al 2016,https://doi.org/10.1038/nmat4621
,MMM,6wt_Ni2(dobdc),flat sheet,MOF/PI,6,none,40,70,1.2,1.2,NaN,NaN,NaN,308,NaN,NaN,480000,NaN,NaN,NaN,1,NaN,none,none,none,none,none,none,none,none,none,none,none,none,none,none,none,1,70.410485785486,4.28403718889078E-10,none,none,none,none,none,none,none,none,none,none,none,none,permeability,fig S5d,BACHMAN et al 2016,https://doi.org/10.1038/nmat4621
,MMM,6wt_Ni2(dobdc),flat sheet,MOF/PI,6,none,40,70,1.2,1.2,NaN,NaN,NaN,308,NaN,NaN,970000,NaN,NaN,NaN,1,NaN,none,none,none,none,none,none,none,none,none,none,none,none,none,none,none,1,67.3975901815168,4.1007213564596E-10,none,none,none,none,none,none,none,none,none,none,none,none,permeability,fig S5d,BACHMAN et al 2016,https://doi.org/10.1038/nmat4621
,MMM,6wt_Ni2(dobdc),flat sheet,MOF/PI,6,none,40,70,1.2,1.2,NaN,NaN,NaN,308,NaN,NaN,1460000,NaN,NaN,NaN,1,NaN,none,none,none,none,none,none,none,none,none,none,none,none,none,none,none,1,65.717091685394,3.99847354531399E-10,none,none,none,none,none,none,none,none,none,none,none,none,permeability,fig S5d,BACHMAN et al 2016,https://doi.org/10.1038/nmat4621
,MMM,6wt_Ni2(dobdc),flat sheet,MOF/PI,6,none,40,70,1.2,1.2,NaN,NaN,NaN,308,NaN,NaN,1940000,NaN,NaN,NaN,1,NaN,none,none,none,none,none,none,none,none,none,none,none,none,none,none,none,1,64.5444823381227,3.92712760875767E-10,none,none,none,none,none,none,none,none,none,none,none,none,permeability,fig S5d,BACHMAN et al 2016,https://doi.org/10.1038/nmat4621
,MMM,6wt_Ni2(dobdc),flat sheet,MOF/PI,6,none,40,70,1.2,1.2,NaN,NaN,NaN,308,NaN,NaN,2440000,NaN,NaN,NaN,1,NaN,none,none,none,none,none,none,none,none,none,none,none,none,none,none,none,1,62.7497361574255,3.81792854136093E-10,none,none,none,none,none,none,none,none,none,none,none,none,permeability,fig S5d,BACHMAN et al 2016,https://doi.org/10.1038/nmat4621
,MMM,6wt_Ni2(dobdc),flat sheet,MOF/PI,6,none,40,70,1.2,1.2,NaN,NaN,NaN,308,NaN,NaN,2930000,NaN,NaN,NaN,1,NaN,none,none,none,none,none,none,none,none,none,none,none,none,none,none,none,1,59.2725414835898,3.60636301770997E-10,none,none,none,none,none,none,none,none,none,none,none,none,permeability,fig S5d,BACHMAN et al 2016,https://doi.org/10.1038/nmat4621
,MMM,6wt_Ni2(dobdc),flat sheet,MOF/PI,6,none,40,70,1.2,1.2,NaN,NaN,NaN,308,NaN,NaN,3420000,NaN,NaN,NaN,1,NaN,none,none,none,none,none,none,none,none,none,none,none,none,none,none,none,1,60.5571095152746,3.68452093919007E-10,none,none,none,none,none,none,none,none,none,none,none,none,permeability,fig S5d,BACHMAN et al 2016,https://doi.org/10.1038/nmat4621
,MMM,6wt_Ni2(dobdc),flat sheet,MOF/PI,6,none,40,70,1.2,1.2,NaN,NaN,NaN,308,NaN,NaN,3960000,NaN,NaN,NaN,1,NaN,none,none,none,none,none,none,none,none,none,none,none,none,none,none,none,1,59.483843891373,3.61921944616585E-10,none,none,none,none,none,none,none,none,none,none,none,none,permeability,fig S5d,BACHMAN et al 2016,https://doi.org/10.1038/nmat4621
,MMM,6wt_Ni2(dobdc),flat sheet,MOF/PI,6,none,40,70,1.2,1.2,NaN,NaN,NaN,308,NaN,NaN,4410000,NaN,NaN,NaN,1,NaN,none,none,none,none,none,none,none,none,none,none,none,none,none,none,none,1,59.0734415747587,3.59424903491008E-10,none,none,none,none,none,none,none,none,none,none,none,none,permeability,fig S5d,BACHMAN et al 2016,https://doi.org/10.1038/nmat4621
,MMM,6wt_Ni2(dobdc),flat sheet,MOF/PI,6,none,40,70,1.2,1.2,NaN,NaN,NaN,308,NaN,NaN,4890000,NaN,NaN,NaN,1,NaN,none,none,none,none,none,none,none,none,none,none,none,none,none,none,none,1,57.9757181075633,3.52745943526279E-10,none,none,none,none,none,none,none,none,none,none,none,none,permeability,fig S5d,BACHMAN et al 2016,https://doi.org/10.1038/nmat4621
,MMM,6wt_Ni2(dobdc),flat sheet,MOF/PI,6,none,40,70,1.2,1.2,NaN,NaN,NaN,308,NaN,NaN,5360000,NaN,NaN,NaN,1,NaN,none,none,none,none,none,none,none,none,none,none,none,none,none,none,none,1,56.8882665148392,3.46129481486035E-10,none,none,none,none,none,none,none,none,none,none,none,none,permeability,fig S5d,BACHMAN et al 2016,https://doi.org/10.1038/nmat4621
,MMM,6wt_Ni2(dobdc),flat sheet,MOF/PI,6,none,40,70,1.2,1.2,NaN,NaN,NaN,308,NaN,NaN,5860000,NaN,NaN,NaN,1,NaN,none,none,none,none,none,none,none,none,none,none,none,none,none,none,none,1,56.0128504195012,3.40803122682593E-10,none,none,none,none,none,none,none,none,none,none,none,none,permeability,fig S5d,BACHMAN et al 2016,https://doi.org/10.1038/nmat4621
,MMM,6wt_Ni2(dobdc),flat sheet,MOF/PI,6,none,40,70,1.2,1.2,NaN,NaN,NaN,308,NaN,NaN,6350000,NaN,NaN,NaN,1,NaN,none,none,none,none,none,none,none,none,none,none,none,none,none,none,none,1,55.1529297528228,3.35571043860172E-10,none,none,none,none,none,none,none,none,none,none,none,none,permeability,fig S5d,BACHMAN et al 2016,https://doi.org/10.1038/nmat4621
,MMM,25wt_Ni2(dobdc),flat sheet,MOF/PI,25,none,40,70,1.2,1.2,NaN,NaN,NaN,308,NaN,NaN,540000,NaN,NaN,NaN,1,NaN,none,none,none,none,none,none,none,none,none,none,none,none,none,none,none,1,229.74079948599,1.39782891400866E-09,none,none,none,none,none,none,none,none,none,none,none,none,permeability,fig S5e,BACHMAN et al 2016,https://doi.org/10.1038/nmat4621
,MMM,25wt_Ni2(dobdc),flat sheet,MOF/PI,25,none,40,70,1.2,1.2,NaN,NaN,NaN,308,NaN,NaN,1070000,NaN,NaN,NaN,1,NaN,none,none,none,none,none,none,none,none,none,none,none,none,none,none,none,1,177.336188322779,1.0789796679226E-09,none,none,none,none,none,none,none,none,none,none,none,none,permeability,fig S5e,BACHMAN et al 2016,https://doi.org/10.1038/nmat4621
,MMM,25wt_Ni2(dobdc),flat sheet,MOF/PI,25,none,40,70,1.2,1.2,NaN,NaN,NaN,308,NaN,NaN,1540000,NaN,NaN,NaN,1,NaN,none,none,none,none,none,none,none,none,none,none,none,none,none,none,none,1,157.579840807438,9.58774663613682E-10,none,none,none,none,none,none,none,none,none,none,none,none,permeability,fig S5e,BACHMAN et al 2016,https://doi.org/10.1038/nmat4621
,MMM,25wt_Ni2(dobdc),flat sheet,MOF/PI,25,none,40,70,1.2,1.2,NaN,NaN,NaN,308,NaN,NaN,2040000,NaN,NaN,NaN,1,NaN,none,none,none,none,none,none,none,none,none,none,none,none,none,none,none,1,146.434194974584,8.90960387501991E-10,none,none,none,none,none,none,none,none,none,none,none,none,permeability,fig S5e,BACHMAN et al 2016,https://doi.org/10.1038/nmat4621
,MMM,25wt_Ni2(dobdc),flat sheet,MOF/PI,25,none,40,70,1.2,1.2,NaN,NaN,NaN,308,NaN,NaN,2540000,NaN,NaN,NaN,1,NaN,none,none,none,none,none,none,none,none,none,none,none,none,none,none,none,1,139.474451888971,8.48614708628636E-10,none,none,none,none,none,none,none,none,none,none,none,none,permeability,fig S5e,BACHMAN et al 2016,https://doi.org/10.1038/nmat4621
,MMM,25wt_Ni2(dobdc),flat sheet,MOF/PI,25,none,40,70,1.2,1.2,NaN,NaN,NaN,308,NaN,NaN,3000000,NaN,NaN,NaN,1,NaN,none,none,none,none,none,none,none,none,none,none,none,none,none,none,none,1,133.409754759255,8.11714823969101E-10,none,none,none,none,none,none,none,none,none,none,none,none,permeability,fig S5e,BACHMAN et al 2016,https://doi.org/10.1038/nmat4621
,MMM,25wt_Ni2(dobdc),flat sheet,MOF/PI,25,none,40,70,1.2,1.2,NaN,NaN,NaN,308,NaN,NaN,3500000,NaN,NaN,NaN,1,NaN,none,none,none,none,none,none,none,none,none,none,none,none,none,none,none,1,128.860342296399,7.8403449772074E-10,none,none,none,none,none,none,none,none,none,none,none,none,permeability,fig S5e,BACHMAN et al 2016,https://doi.org/10.1038/nmat4621
,MMM,25wt_Ni2(dobdc),flat sheet,MOF/PI,25,none,40,70,1.2,1.2,NaN,NaN,NaN,308,NaN,NaN,4040000,NaN,NaN,NaN,1,NaN,none,none,none,none,none,none,none,none,none,none,none,none,none,none,none,1,125.189820730174,7.61701672265963E-10,none,none,none,none,none,none,none,none,none,none,none,none,permeability,fig S5e,BACHMAN et al 2016,https://doi.org/10.1038/nmat4621
,MMM,25wt_Ni2(dobdc),flat sheet,MOF/PI,25,none,40,70,1.2,1.2,NaN,NaN,NaN,308,NaN,NaN,4520000,NaN,NaN,NaN,1,NaN,none,none,none,none,none,none,none,none,none,none,none,none,none,none,none,1,121.601596808278,7.39869576446736E-10,none,none,none,none,none,none,none,none,none,none,none,none,permeability,fig S5e,BACHMAN et al 2016,https://doi.org/10.1038/nmat4621
,MMM,25wt_Ni2(dobdc),flat sheet,MOF/PI,25,none,40,70,1.2,1.2,NaN,NaN,NaN,308,NaN,NaN,5030000,NaN,NaN,NaN,1,NaN,none,none,none,none,none,none,none,none,none,none,none,none,none,none,none,1,118.887769981356,7.23357639451778E-10,none,none,none,none,none,none,none,none,none,none,none,none,permeability,fig S5e,BACHMAN et al 2016,https://doi.org/10.1038/nmat4621
,MMM,25wt_Ni2(dobdc),flat sheet,MOF/PI,25,none,40,70,1.2,1.2,NaN,NaN,NaN,308,NaN,NaN,5490000,NaN,NaN,NaN,1,NaN,none,none,none,none,none,none,none,none,none,none,none,none,none,none,none,1,116.250287519273,7.07310210114286E-10,none,none,none,none,none,none,none,none,none,none,none,none,permeability,fig S5e,BACHMAN et al 2016,https://doi.org/10.1038/nmat4621
,MMM,25wt_Ni2(dobdc),flat sheet,MOF/PI,25,none,40,70,1.2,1.2,NaN,NaN,NaN,308,NaN,NaN,5970000,NaN,NaN,NaN,1,NaN,none,none,none,none,none,none,none,none,none,none,none,none,none,none,none,1,113.025336761905,6.87688404039837E-10,none,none,none,none,none,none,none,none,none,none,none,none,permeability,fig S5e,BACHMAN et al 2016,https://doi.org/10.1038/nmat4621
,polymer,6FDA-DAM,flat sheet,PI,0,none,40,70,1.2,1.2,NaN,NaN,NaN,308,NaN,NaN,80000,NaN,NaN,NaN,1,NaN,none,none,none,none,none,none,none,none,none,none,none,none,none,none,none,none,none,none,none,none,none,1,55.4325023368438,3.37272067981195E-10,none,none,none,none,none,none,permeability,fig S5a,BACHMAN et al 2016,https://doi.org/10.1038/nmat4621
,polymer,6FDA-DAM,flat sheet,PI,0,none,40,70,1.2,1.2,NaN,NaN,NaN,308,NaN,NaN,470000,NaN,NaN,NaN,1,NaN,none,none,none,none,none,none,none,none,none,none,none,none,none,none,none,none,none,none,none,none,none,1,47.9526435020941,2.91761810441789E-10,none,none,none,none,none,none,permeability,fig S5a,BACHMAN et al 2016,https://doi.org/10.1038/nmat4621
,polymer,6FDA-DAM,flat sheet,PI,0,none,40,70,1.2,1.2,NaN,NaN,NaN,308,NaN,NaN,960000,NaN,NaN,NaN,1,NaN,none,none,none,none,none,none,none,none,none,none,none,none,none,none,none,none,none,none,none,none,none,1,44.8042142714469,2.72605589943928E-10,none,none,none,none,none,none,permeability,fig S5a,BACHMAN et al 2016,https://doi.org/10.1038/nmat4621
,polymer,6FDA-DAM,flat sheet,PI,0,none,40,70,1.2,1.2,NaN,NaN,NaN,308,NaN,NaN,1450000,NaN,NaN,NaN,1,NaN,none,none,none,none,none,none,none,none,none,none,none,none,none,none,none,none,none,none,none,none,none,1,42.8801071186309,2.6089860268753E-10,none,none,none,none,none,none,permeability,fig S5a,BACHMAN et al 2016,https://doi.org/10.1038/nmat4621
,polymer,6FDA-DAM,flat sheet,PI,0,none,40,70,1.2,1.2,NaN,NaN,NaN,308,NaN,NaN,1940000,NaN,NaN,NaN,1,NaN,none,none,none,none,none,none,none,none,none,none,none,none,none,none,none,none,none,none,none,none,none,1,40.7286808660375,2.47808521043517E-10,none,none,none,none,none,none,permeability,fig S5a,BACHMAN et al 2016,https://doi.org/10.1038/nmat4621
,polymer,6FDA-DAM,flat sheet,PI,0,none,40,70,1.2,1.2,NaN,NaN,NaN,308,NaN,NaN,2430000,NaN,NaN,NaN,1,NaN,none,none,none,none,none,none,none,none,none,none,none,none,none,none,none,none,none,none,none,none,none,1,39.9082538848393,2.42816736568502E-10,none,none,none,none,none,none,permeability,fig S5a,BACHMAN et al 2016,https://doi.org/10.1038/nmat4621
,polymer,6FDA-DAM,flat sheet,PI,0,none,40,70,1.2,1.2,NaN,NaN,NaN,308,NaN,NaN,2920000,NaN,NaN,NaN,1,NaN,none,none,none,none,none,none,none,none,none,none,none,none,none,none,none,none,none,none,none,none,none,1,38.6979194566349,2.35452609416732E-10,none,none,none,none,none,none,permeability,fig S5a,BACHMAN et al 2016,https://doi.org/10.1038/nmat4621
,polymer,6FDA-DAM,flat sheet,PI,0,none,40,70,1.2,1.2,NaN,NaN,NaN,308,NaN,NaN,3410000,NaN,NaN,NaN,1,NaN,none,none,none,none,none,none,none,none,none,none,none,none,none,none,none,none,none,none,none,none,none,1,37.6082583421013,2.28822703819756E-10,none,none,none,none,none,none,permeability,fig S5a,BACHMAN et al 2016,https://doi.org/10.1038/nmat4621
,polymer,6FDA-DAM,flat sheet,PI,0,none,40,70,1.2,1.2,NaN,NaN,NaN,308,NaN,NaN,3900000,NaN,NaN,NaN,1,NaN,none,none,none,none,none,none,none,none,none,none,none,none,none,none,none,none,none,none,none,none,none,1,36.6459933377746,2.22967923785056E-10,none,none,none,none,none,none,permeability,fig S5a,BACHMAN et al 2016,https://doi.org/10.1038/nmat4621
,polymer,6FDA-DAM,flat sheet,PI,0,none,40,70,1.2,1.2,NaN,NaN,NaN,308,NaN,NaN,4380000,NaN,NaN,NaN,1,NaN,none,none,none,none,none,none,none,none,none,none,none,none,none,none,none,none,none,none,none,none,none,1,35.9577848082415,2.1878060580061E-10,none,none,none,none,none,none,permeability,fig S5a,BACHMAN et al 2016,https://doi.org/10.1038/nmat4621
,polymer,6FDA-DAM,flat sheet,PI,0,none,40,70,1.2,1.2,NaN,NaN,NaN,308,NaN,NaN,4870000,NaN,NaN,NaN,1,NaN,none,none,none,none,none,none,none,none,none,none,none,none,none,none,none,none,none,none,none,none,none,1,35.3976166582016,2.15372333353641E-10,none,none,none,none,none,none,permeability,fig S5a,BACHMAN et al 2016,https://doi.org/10.1038/nmat4621
,polymer,6FDA-DAM,flat sheet,PI,0,none,40,70,1.2,1.2,NaN,NaN,NaN,308,NaN,NaN,5350000,NaN,NaN,NaN,1,NaN,none,none,none,none,none,none,none,none,none,none,none,none,none,none,none,none,none,none,none,none,none,1,34.7239949377618,2.11273766969082E-10,none,none,none,none,none,none,permeability,fig S5a,BACHMAN et al 2016,https://doi.org/10.1038/nmat4621
,polymer,6FDA-DAM,flat sheet,PI,0,none,40,70,1.2,1.2,NaN,NaN,NaN,308,NaN,NaN,5840000,NaN,NaN,NaN,1,NaN,none,none,none,none,none,none,none,none,none,none,none,none,none,none,none,none,none,none,none,none,none,1,34.0983568409283,2.07467150889501E-10,none,none,none,none,none,none,permeability,fig S5a,BACHMAN et al 2016,https://doi.org/10.1038/nmat4621
,polymer,6FDA-DAM,flat sheet,PI,0,none,40,70,1.2,1.2,NaN,NaN,NaN,308,NaN,NaN,6340000,NaN,NaN,NaN,1,NaN,none,none,none,none,none,none,none,none,none,none,none,none,none,none,none,none,none,none,none,none,none,1,33.4834674258271,2.03725933808037E-10,none,none,none,none,none,none,permeability,fig S5a,BACHMAN et al 2016,https://doi.org/10.1038/nmat4621
,MMM,6wt_Ni2(dobdc),flat sheet,MOF/PI,6,none,40,70,1.2,1.2,NaN,NaN,NaN,308,NaN,NaN,100000,NaN,NaN,NaN,1,NaN,none,none,none,none,none,none,none,none,none,none,none,none,none,none,none,none,none,none,none,none,none,1,90.5991499282908,5.5123909918357E-10,none,none,none,none,none,none,permeability,fig S5d,BACHMAN et al 2016,https://doi.org/10.1038/nmat4621
,MMM,6wt_Ni2(dobdc),flat sheet,MOF/PI,6,none,40,70,1.2,1.2,NaN,NaN,NaN,308,NaN,NaN,470000,NaN,NaN,NaN,1,NaN,none,none,none,none,none,none,none,none,none,none,none,none,none,none,none,none,none,none,none,none,none,1,78.8080155080023,4.79497429186261E-10,none,none,none,none,none,none,permeability,fig S5d,BACHMAN et al 2016,https://doi.org/10.1038/nmat4621
,MMM,6wt_Ni2(dobdc),flat sheet,MOF/PI,6,none,40,70,1.2,1.2,NaN,NaN,NaN,308,NaN,NaN,980000,NaN,NaN,NaN,1,NaN,none,none,none,none,none,none,none,none,none,none,none,none,none,none,none,none,none,none,none,none,none,1,71.9160670249002,4.37564238019988E-10,none,none,none,none,none,none,permeability,fig S5d,BACHMAN et al 2016,https://doi.org/10.1038/nmat4621
,MMM,6wt_Ni2(dobdc),flat sheet,MOF/PI,6,none,40,70,1.2,1.2,NaN,NaN,NaN,308,NaN,NaN,1460000,NaN,NaN,NaN,1,NaN,none,none,none,none,none,none,none,none,none,none,none,none,none,none,none,none,none,none,none,none,none,1,66.5421133199118,4.04867094594949E-10,none,none,none,none,none,none,permeability,fig S5d,BACHMAN et al 2016,https://doi.org/10.1038/nmat4621
,MMM,6wt_Ni2(dobdc),flat sheet,MOF/PI,6,none,40,70,1.2,1.2,NaN,NaN,NaN,308,NaN,NaN,1940000,NaN,NaN,NaN,1,NaN,none,none,none,none,none,none,none,none,none,none,none,none,none,none,none,none,none,none,none,none,none,1,63.8031119234229,3.88201986107086E-10,none,none,none,none,none,none,permeability,fig S5d,BACHMAN et al 2016,https://doi.org/10.1038/nmat4621
,MMM,6wt_Ni2(dobdc),flat sheet,MOF/PI,6,none,40,70,1.2,1.2,NaN,NaN,NaN,308,NaN,NaN,2430000,NaN,NaN,NaN,1,NaN,none,none,none,none,none,none,none,none,none,none,none,none,none,none,none,none,none,none,none,none,none,1,61.1924926131218,3.72318002227981E-10,none,none,none,none,none,none,permeability,fig S5d,BACHMAN et al 2016,https://doi.org/10.1038/nmat4621
,MMM,6wt_Ni2(dobdc),flat sheet,MOF/PI,6,none,40,70,1.2,1.2,NaN,NaN,NaN,308,NaN,NaN,2930000,NaN,NaN,NaN,1,NaN,none,none,none,none,none,none,none,none,none,none,none,none,none,none,none,none,none,none,none,none,none,1,60.1358322304941,3.65888885421436E-10,none,none,none,none,none,none,permeability,fig S5d,BACHMAN et al 2016,https://doi.org/10.1038/nmat4621
,MMM,6wt_Ni2(dobdc),flat sheet,MOF/PI,6,none,40,70,1.2,1.2,NaN,NaN,NaN,308,NaN,NaN,3430000,NaN,NaN,NaN,1,NaN,none,none,none,none,none,none,none,none,none,none,none,none,none,none,none,none,none,none,none,none,none,1,58.7137623396898,3.57236480556672E-10,none,none,none,none,none,none,permeability,fig S5d,BACHMAN et al 2016,https://doi.org/10.1038/nmat4621
,MMM,6wt_Ni2(dobdc),flat sheet,MOF/PI,6,none,40,70,1.2,1.2,NaN,NaN,NaN,308,NaN,NaN,3900000,NaN,NaN,NaN,1,NaN,none,none,none,none,none,none,none,none,none,none,none,none,none,none,none,none,none,none,none,none,none,1,57.678855574045,3.50939720888567E-10,none,none,none,none,none,none,permeability,fig S5d,BACHMAN et al 2016,https://doi.org/10.1038/nmat4621
,MMM,6wt_Ni2(dobdc),flat sheet,MOF/PI,6,none,40,70,1.2,1.2,NaN,NaN,NaN,308,NaN,NaN,4400000,NaN,NaN,NaN,1,NaN,none,none,none,none,none,none,none,none,none,none,none,none,none,none,none,none,none,none,none,none,none,1,56.1390333408251,3.41570866750147E-10,none,none,none,none,none,none,permeability,fig S5d,BACHMAN et al 2016,https://doi.org/10.1038/nmat4621
,MMM,6wt_Ni2(dobdc),flat sheet,MOF/PI,6,none,40,70,1.2,1.2,NaN,NaN,NaN,308,NaN,NaN,4870000,NaN,NaN,NaN,1,NaN,none,none,none,none,none,none,none,none,none,none,none,none,none,none,none,none,none,none,none,none,none,1,54.8631185195156,3.33807723969114E-10,none,none,none,none,none,none,permeability,fig S5d,BACHMAN et al 2016,https://doi.org/10.1038/nmat4621
,MMM,6wt_Ni2(dobdc),flat sheet,MOF/PI,6,none,40,70,1.2,1.2,NaN,NaN,NaN,308,NaN,NaN,5350000,NaN,NaN,NaN,1,NaN,none,none,none,none,none,none,none,none,none,none,none,none,none,none,none,none,none,none,none,none,none,1,54.1755696979397,3.29624419894515E-10,none,none,none,none,none,none,permeability,fig S5d,BACHMAN et al 2016,https://doi.org/10.1038/nmat4621
,MMM,6wt_Ni2(dobdc),flat sheet,MOF/PI,6,none,40,70,1.2,1.2,NaN,NaN,NaN,308,NaN,NaN,5840000,NaN,NaN,NaN,1,NaN,none,none,none,none,none,none,none,none,none,none,none,none,none,none,none,none,none,none,none,none,none,1,53.4715657693676,3.25340996797113E-10,none,none,none,none,none,none,permeability,fig S5d,BACHMAN et al 2016,https://doi.org/10.1038/nmat4621
,MMM,6wt_Ni2(dobdc),flat sheet,MOF/PI,6,none,40,70,1.2,1.2,NaN,NaN,NaN,308,NaN,NaN,6340000,NaN,NaN,NaN,1,NaN,none,none,none,none,none,none,none,none,none,none,none,none,none,none,none,none,none,none,none,none,none,1,53.0756308050454,3.22931980451585E-10,none,none,none,none,none,none,permeability,fig S5d,BACHMAN et al 2016,https://doi.org/10.1038/nmat4621
,MMM,25wt_Ni2(dobdc),flat sheet,MOF/PI,25,none,40,70,1.2,1.2,NaN,NaN,NaN,308,NaN,NaN,70000,NaN,NaN,NaN,1,NaN,none,none,none,none,none,none,none,none,none,none,none,none,none,none,none,none,none,none,none,none,none,1,382.162388129708,2.32521884301565E-09,none,none,none,none,none,none,permeability,fig S5e,BACHMAN et al 2016,https://doi.org/10.1038/nmat4621
,MMM,25wt_Ni2(dobdc),flat sheet,MOF/PI,25,none,40,70,1.2,1.2,NaN,NaN,NaN,308,NaN,NaN,480000,NaN,NaN,NaN,1,NaN,none,none,none,none,none,none,none,none,none,none,none,none,none,none,none,none,none,none,none,none,none,1,330.66113753699,2.01186598036708E-09,none,none,none,none,none,none,permeability,fig S5e,BACHMAN et al 2016,https://doi.org/10.1038/nmat4621
,MMM,25wt_Ni2(dobdc),flat sheet,MOF/PI,25,none,40,70,1.2,1.2,NaN,NaN,NaN,308,NaN,NaN,990000,NaN,NaN,NaN,1,NaN,none,none,none,none,none,none,none,none,none,none,none,none,none,none,none,none,none,none,none,none,none,1,285.452272069117,1.73679834126289E-09,none,none,none,none,none,none,permeability,fig S5e,BACHMAN et al 2016,https://doi.org/10.1038/nmat4621
,MMM,25wt_Ni2(dobdc),flat sheet,MOF/PI,25,none,40,70,1.2,1.2,NaN,NaN,NaN,308,NaN,NaN,1470000,NaN,NaN,NaN,1,NaN,none,none,none,none,none,none,none,none,none,none,none,none,none,none,none,none,none,none,none,none,none,1,257.858516926765,1.56890761889076E-09,none,none,none,none,none,none,permeability,fig S5e,BACHMAN et al 2016,https://doi.org/10.1038/nmat4621
,MMM,25wt_Ni2(dobdc),flat sheet,MOF/PI,25,none,40,70,1.2,1.2,NaN,NaN,NaN,308,NaN,NaN,1980000,NaN,NaN,NaN,1,NaN,none,none,none,none,none,none,none,none,none,none,none,none,none,none,none,none,none,none,none,none,none,1,229.635548512419,1.39718852773676E-09,none,none,none,none,none,none,permeability,fig S5e,BACHMAN et al 2016,https://doi.org/10.1038/nmat4621
,MMM,25wt_Ni2(dobdc),flat sheet,MOF/PI,25,none,40,70,1.2,1.2,NaN,NaN,NaN,308,NaN,NaN,2460000,NaN,NaN,NaN,1,NaN,none,none,none,none,none,none,none,none,none,none,none,none,none,none,none,none,none,none,none,none,none,1,206.708594077064,1.25769236557662E-09,none,none,none,none,none,none,permeability,fig S5e,BACHMAN et al 2016,https://doi.org/10.1038/nmat4621
,MMM,25wt_Ni2(dobdc),flat sheet,MOF/PI,25,none,40,70,1.2,1.2,NaN,NaN,NaN,308,NaN,NaN,2950000,NaN,NaN,NaN,1,NaN,none,none,none,none,none,none,none,none,none,none,none,none,none,none,none,none,none,none,none,none,none,1,190.220003656186,1.15736961710044E-09,none,none,none,none,none,none,permeability,fig S5e,BACHMAN et al 2016,https://doi.org/10.1038/nmat4621
,MMM,25wt_Ni2(dobdc),flat sheet,MOF/PI,25,none,40,70,1.2,1.2,NaN,NaN,NaN,308,NaN,NaN,3470000,NaN,NaN,NaN,1,NaN,none,none,none,none,none,none,none,none,none,none,none,none,none,none,none,none,none,none,none,none,none,1,177.885692011042,1.08232305379714E-09,none,none,none,none,none,none,permeability,fig S5e,BACHMAN et al 2016,https://doi.org/10.1038/nmat4621
,MMM,25wt_Ni2(dobdc),flat sheet,MOF/PI,25,none,40,70,1.2,1.2,NaN,NaN,NaN,308,NaN,NaN,3950000,NaN,NaN,NaN,1,NaN,none,none,none,none,none,none,none,none,none,none,none,none,none,none,none,none,none,none,none,none,none,1,169.528930082919,1.03147739000233E-09,none,none,none,none,none,none,permeability,fig S5e,BACHMAN et al 2016,https://doi.org/10.1038/nmat4621
,MMM,25wt_Ni2(dobdc),flat sheet,MOF/PI,25,none,40,70,1.2,1.2,NaN,NaN,NaN,308,NaN,NaN,4440000,NaN,NaN,NaN,1,NaN,none,none,none,none,none,none,none,none,none,none,none,none,none,none,none,none,none,none,none,none,none,1,162.11009787808,9.86338441294458E-10,none,none,none,none,none,none,permeability,fig S5e,BACHMAN et al 2016,https://doi.org/10.1038/nmat4621
,MMM,25wt_Ni2(dobdc),flat sheet,MOF/PI,25,none,40,70,1.2,1.2,NaN,NaN,NaN,308,NaN,NaN,4930000,NaN,NaN,NaN,1,NaN,none,none,none,none,none,none,none,none,none,none,none,none,none,none,none,none,none,none,none,none,none,1,154.664074340153,9.41034050350445E-10,none,none,none,none,none,none,permeability,fig S5e,BACHMAN et al 2016,https://doi.org/10.1038/nmat4621
,MMM,25wt_Ni2(dobdc),flat sheet,MOF/PI,25,none,40,70,1.2,1.2,NaN,NaN,NaN,308,NaN,NaN,5430000,NaN,NaN,NaN,1,NaN,none,none,none,none,none,none,none,none,none,none,none,none,none,none,none,none,none,none,none,none,none,1,148.332482081529,9.02510275946335E-10,none,none,none,none,none,none,permeability,fig S5e,BACHMAN et al 2016,https://doi.org/10.1038/nmat4621
,MMM,25wt_Ni2(dobdc),flat sheet,MOF/PI,25,none,40,70,1.2,1.2,NaN,NaN,NaN,308,NaN,NaN,5920000,NaN,NaN,NaN,1,NaN,none,none,none,none,none,none,none,none,none,none,none,none,none,none,none,none,none,none,none,none,none,1,143.100296613308,8.70675703474669E-10,none,none,none,none,none,none,permeability,fig S5e,BACHMAN et al 2016,https://doi.org/10.1038/nmat4621
,MMM,25wt_Ni2(dobdc),flat sheet,MOF/PI,25,none,40,70,1.2,1.2,NaN,NaN,NaN,308,NaN,NaN,6120000,NaN,NaN,NaN,1,NaN,none,none,none,none,none,none,none,none,none,none,none,none,none,none,none,none,none,none,none,none,none,1,140.236218235592,8.53249579872263E-10,none,none,none,none,none,none,permeability,fig S5e,BACHMAN et al 2016,https://doi.org/10.1038/nmat4621
,polymer,Pebax-1657,NaN,rubbery,0,none,NaN,NaN,NaN,NaN,NaN,NaN,56.71,RT,1000000,100000,900000,NaN,NaN,NaN,NaN,NaN,none,none,none,none,none,none,0.048,80.1308188181471,none,none,none,none,none,none,none,none,none,none,none,none,none,0.952,1.7231,none,none,none,none,none,none,none,permeability,fig 6,GAMALI PA et al 2017,http://dx.doi.org/10.1016/j.cjche.2017.04.002
,polymer,Pebax-1657,NaN,rubbery,0,none,NaN,NaN,NaN,NaN,NaN,NaN,56.71,RT,1500000,100000,1400000,NaN,NaN,NaN,NaN,NaN,none,none,none,none,none,none,0.048,93.0077377593577,none,none,none,none,none,none,none,none,none,none,none,none,none,0.952,1.8921,none,none,none,none,none,none,none,permeability,fig 6,GAMALI PA et al 2017,http://dx.doi.org/10.1016/j.cjche.2017.04.002
,polymer,Pebax-1657,NaN,rubbery,0,none,NaN,NaN,NaN,NaN,NaN,NaN,56.71,RT,2000000,100000,1900000,NaN,NaN,NaN,NaN,NaN,none,none,none,none,none,none,0.048,100.243553072926,none,none,none,none,none,none,none,none,none,none,none,none,none,0.952,2.0611,none,none,none,none,none,none,none,permeability,fig 6,GAMALI PA et al 2017,http://dx.doi.org/10.1016/j.cjche.2017.04.002
,polymer,Pebax-1657,NaN,rubbery,0,none,NaN,NaN,NaN,NaN,NaN,NaN,56.71,RT,2500000,100000,2400000,NaN,NaN,NaN,NaN,NaN,none,none,none,none,none,none,0.048,132.32301965545,none,none,none,none,none,none,none,none,none,none,none,none,none,0.952,2.2301,none,none,none,none,none,none,none,permeability,fig 6,GAMALI PA et al 2017,http://dx.doi.org/10.1016/j.cjche.2017.04.002
