Repository: tenoriolms/databank_CH4

File: 0_databank_CH4_220424.csv (part 6 of 7)
;mean value;;NaN;doesn't exist or unknow;;;;;;;;;;;;;;;;;;;;;;;;;;;;;;;;;;;;;;;;;;;;;;;;;;;;
;polymer;Pebax-1657;NaN;rubbery;0;none;NaN;NaN;NaN;NaN;NaN;NaN;NaN;RT;700000;100000;600000;NaN;NaN;NaN;NaN;NaN;none;none;none;none;none;none;1;80.70215176;none;none;none;none;none;none;none;none;none;none;none;none;none;none;none;none;none;none;none;none;none;none;permeability;fig 13a;EBADI R et al 2021;https://doi.org/10.1016/j.jngse.2021.103947
;MMM;Pebax-1657/Si-CHA 5%;NaN;zeolite/PEBAX;5;none;54.45;54.52;0.38;0.38;NaN;NaN;NaN;RT;700000;100000;600000;NaN;NaN;NaN;NaN;NaN;none;none;none;none;none;none;1;97.50849377;5.98886E-10;none;none;none;none;none;none;none;none;none;none;none;none;none;none;none;none;none;none;none;none;none;permeability;fig 13a;EBADI R et al 2021;https://doi.org/10.1016/j.jngse.2021.103947
;MMM;Pebax-1657/Si-CHA 10%;NaN;zeolite/PEBAX;10;none;35.93;35.93;0.38;0.38;NaN;NaN;NaN;RT;700000;100000;600000;NaN;NaN;NaN;NaN;NaN;none;none;none;none;none;none;1;129.3771234;1.20498E-09;none;none;none;none;none;none;none;none;none;none;none;none;none;none;none;none;none;none;none;none;none;permeability;fig 13a;EBADI R et al 2021;https://doi.org/10.1016/j.jngse.2021.103947
;MMM;Pebax-1657/Si-CHA 15%;NaN;zeolite/PEBAX;15;none;45.37;45.6;0.38;0.38;NaN;NaN;NaN;RT;700000;100000;600000;NaN;NaN;NaN;NaN;NaN;none;none;none;none;none;none;1;138.414496;1.01834E-09;none;none;none;none;none;none;none;none;none;none;none;none;none;none;none;none;none;none;none;none;none;permeability;fig 13a;EBADI R et al 2021;https://doi.org/10.1016/j.jngse.2021.103947
;polymer;Pebax-1657;NaN;rubbery;0;none;NaN;NaN;NaN;NaN;NaN;NaN;NaN;RT;700000;100000;600000;NaN;NaN;NaN;NaN;NaN;none;none;none;none;none;none;none;none;none;none;none;none;none;none;none;none;none;none;none;none;none;1;4.269360269;none;none;none;none;none;none;none;permeability;fig 13a;EBADI R et al 2021;https://doi.org/10.1016/j.jngse.2021.103947
;MMM;Pebax-1657/Si-CHA 5%;NaN;zeolite/PEBAX;5;none;54.45;54.52;0.38;0.38;NaN;NaN;NaN;RT;700000;100000;600000;NaN;NaN;NaN;NaN;NaN;none;none;none;none;none;none;none;none;none;none;none;none;none;none;none;none;none;none;none;none;none;1;6.262626263;3.84643E-11;none;none;none;none;none;none;permeability;fig 13a;EBADI R et al 2021;https://doi.org/10.1016/j.jngse.2021.103947
;MMM;Pebax-1657/Si-CHA 10%;NaN;zeolite/PEBAX;10;none;35.93;35.93;0.38;0.38;NaN;NaN;NaN;RT;700000;100000;600000;NaN;NaN;NaN;NaN;NaN;none;none;none;none;none;none;none;none;none;none;none;none;none;none;none;none;none;none;none;none;none;1;6.244668911;5.81609E-11;none;none;none;none;none;none;permeability;fig 13a;EBADI R et al 2021;https://doi.org/10.1016/j.jngse.2021.103947
;MMM;Pebax-1657/Si-CHA 15%;NaN;zeolite/PEBAX;15;none;45.37;45.6;0.38;0.38;NaN;NaN;NaN;RT;700000;100000;600000;NaN;NaN;NaN;NaN;NaN;none;none;none;none;none;none;none;none;none;none;none;none;none;none;none;none;none;none;none;none;none;1;10.01571268;7.36872E-11;none;none;none;none;none;none;permeability;fig 13a;EBADI R et al 2021;https://doi.org/10.1016/j.jngse.2021.103947
;MMM;Pebax-1657/Si-CHA 10%;NaN;zeolite/PEBAX;10;none;NaN;NaN;0.38;0.38;NaN;NaN;NaN;RT;500000;NaN;NaN;NaN;NaN;NaN;NaN;NaN;none;none;none;none;none;none;0.3;73.3;none;none;none;none;none;none;none;none;none;none;none;none;none;0.7;3.639523337;none;none;none;none;none;none;none;permeability;table 6;EBADI R et al 2021;https://doi.org/10.1016/j.jngse.2021.103947
;MMM;Pebax-1657/Si-CHA 10%;NaN;zeolite/PEBAX;10;none;NaN;NaN;0.38;0.38;NaN;NaN;NaN;RT;500000;NaN;NaN;NaN;NaN;NaN;NaN;NaN;none;none;none;none;none;none;0.7;100.35;none;none;none;none;none;none;none;none;none;none;none;none;none;0.3;7.122072392;none;none;none;none;none;none;none;permeability;table 6;EBADI R et al 2021;https://doi.org/10.1016/j.jngse.2021.103947
;polymer;Pebax-1657;NaN;rubbery;0;none;NaN;NaN;NaN;NaN;NaN;NaN;NaN;RT;200000;NaN;NaN;NaN;NaN;NaN;NaN;NaN;none;none;none;none;none;none;0.1;250;none;none;none;none;none;none;none;none;none;none;none;none;none;0.9;8.333333333;none;none;none;none;none;none;none;permeability;table 6;EBADI R et al 2021 / LIU Y et al 2017;https://doi.org/10.1016/j.jngse.2021.103947
;MMM;Pebax-1657/PDA;NaN;polymer/polymer;5;none;NaN;NaN;NaN;NaN;NaN;NaN;NaN;RT;200000;NaN;NaN;NaN;NaN;NaN;NaN;NaN;none;none;none;none;none;none;0.1;400;none;none;none;none;none;none;none;none;none;none;none;none;none;0.9;8.333333333;none;none;none;none;none;none;none;permeability;table 6;EBADI R et al 2021 / LIU Y et al 2017;https://doi.org/10.1016/j.jngse.2021.103947
;polymer;Pebax-1657;NaN;rubbery;0;none;NaN;NaN;NaN;NaN;NaN;NaN;NaN;RT;200000;NaN;NaN;NaN;NaN;NaN;NaN;NaN;none;none;none;none;none;none;0.2;160;none;none;none;none;none;none;none;none;none;none;none;none;none;0.8;40;none;none;none;none;none;none;none;permeability;table 6;EBADI R et al 2021 / JOMEKIAN A et al 2017;https://doi.org/10.1016/j.jngse.2021.103947
;MMM;Pebax-1657/ZIF-8;NaN;zeolite/polymer;8;none;NaN;NaN;NaN;NaN;NaN;NaN;NaN;RT;200000;NaN;NaN;NaN;NaN;NaN;NaN;NaN;none;none;none;none;none;none;0.2;260;none;none;none;none;none;none;none;none;none;none;none;none;none;0.8;21.66666667;none;none;none;none;none;none;none;permeability;table 6;EBADI R et al 2021 / JOMEKIAN A et al 2017;https://doi.org/10.1016/j.jngse.2021.103947
;polymer;Pebax-1657;NaN;rubbery;0;none;NaN;NaN;NaN;NaN;NaN;NaN;NaN;RT;600000;NaN;NaN;NaN;NaN;NaN;NaN;NaN;none;none;none;none;none;none;0.5;14;none;none;none;none;none;none;none;none;none;none;none;none;none;0.5;0.71029934;none;none;none;none;none;none;none;permeability;table 6;EBADI R et al 2021 / MOUSAVINEJAD A et al 2020;https://doi.org/10.1016/j.jngse.2021.103947
;MMM;Pebax-1657/MOF-Ni;NaN;MOF/PEBAX;5;none;NaN;NaN;NaN;NaN;NaN;NaN;NaN;RT;600000;NaN;NaN;NaN;NaN;NaN;NaN;NaN;none;none;none;none;none;none;0.5;18.69;none;none;none;none;none;none;none;none;none;none;none;none;none;0.5;0.324029126;none;none;none;none;none;none;none;permeability;table 6;EBADI R et al 2021 / MOUSAVINEJAD A et al 2020;https://doi.org/10.1016/j.jngse.2021.103947
;MMM;RS1;NaN;CNT/CA;0.5;none;20;20;NaN;NaN;NaN;NaN;5.2;301;233000;100000;133000;100;He;30;NaN;NaN;none;none;none;none;none;none;0.1;7.55040907;1.26334E-10;none;none;none;none;none;none;none;none;none;none;none;none;0.9;0.279618997;4.67859E-12;none;none;none;none;none;none;permeability;fig 15;ESSER T et al 2021;https://doi.org/10.3390/nano11020280
;MMM;RS2;NaN;CNT/CA;2;none;20;20;NaN;NaN;NaN;NaN;5.2;301;233000;100000;133000;100;He;30;NaN;NaN;none;none;none;none;none;none;0.1;5.390147798;9.01881E-11;none;none;none;none;none;none;none;none;none;none;none;none;0.9;0.190971191;3.19534E-12;none;none;none;none;none;none;permeability;fig 15;ESSER T et al 2021;https://doi.org/10.3390/nano11020280
;MMM;RS3;NaN;CNT/CA;0.5;none;20;20;NaN;NaN;NaN;NaN;5.2;301;233000;100000;133000;100;He;30;NaN;NaN;none;none;none;none;none;none;0.1;10.48622631;1.75456E-10;none;none;none;none;none;none;none;none;none;none;none;none;0.9;0.622477011;1.04153E-11;none;none;none;none;none;none;permeability;fig 15;ESSER T et al 2021;https://doi.org/10.3390/nano11020280
;MMM;RS4;NaN;CNT/CA;2;none;20;20;NaN;NaN;NaN;NaN;5.2;301;233000;100000;133000;100;He;30;NaN;NaN;none;none;none;none;none;none;0.1;7.896445584;1.32124E-10;none;none;none;none;none;none;none;none;none;none;none;none;0.9;0.667784813;1.11734E-11;none;none;none;none;none;none;permeability;fig 15;ESSER T et al 2021;https://doi.org/10.3390/nano11020280
;MMM;USS1;NaN;CNT/CA;0.5;none;20;20;NaN;NaN;NaN;NaN;5.2;301;233000;100000;133000;100;He;30;NaN;NaN;none;none;none;none;none;none;0.1;10.17798956;1.70298E-10;none;none;none;none;none;none;none;none;none;none;none;none;0.9;0.39982494;6.68988E-12;none;none;none;none;none;none;permeability;fig 15;ESSER T et al 2021;https://doi.org/10.3390/nano11020280
;MMM;USS2;NaN;CNT/CA;0.5;none;20;20;NaN;NaN;NaN;NaN;5.2;301;233000;100000;133000;100;He;30;NaN;NaN;none;none;none;none;none;none;0.1;9.067104485;1.51711E-10;none;none;none;none;none;none;none;none;none;none;none;none;0.9;0.295555219;4.94524E-12;none;none;none;none;none;none;permeability;fig 15;ESSER T et al 2021;https://doi.org/10.3390/nano11020280
;MMM;USS3;NaN;CNT/CA;2;none;20;20;NaN;NaN;NaN;NaN;5.2;301;233000;100000;133000;100;He;30;NaN;NaN;none;none;none;none;none;none;0.1;39.27893151;6.57216E-10;none;none;none;none;none;none;none;none;none;none;none;none;0.9;0.709399866;1.18697E-11;none;none;none;none;none;none;permeability;fig 15;ESSER T et al 2021;https://doi.org/10.3390/nano11020280
;MMM;USS5;NaN;CNT/CA;2;none;20;20;NaN;NaN;NaN;NaN;5.2;301;233000;100000;133000;100;He;30;NaN;NaN;none;none;none;none;none;none;0.1;9.658654885;1.61609E-10;none;none;none;none;none;none;none;none;none;none;none;none;0.9;0.387688368;6.48681E-12;none;none;none;none;none;none;permeability;fig 15;ESSER T et al 2021;https://doi.org/10.3390/nano11020280
;MMM;USS6;NaN;CNT/CA;0.5;none;20;20;NaN;NaN;NaN;NaN;5.2;301;233000;100000;133000;100;He;30;NaN;NaN;none;none;none;none;none;none;0.1;8.290548847;1.38718E-10;none;none;none;none;none;none;none;none;none;none;none;none;0.9;1.248599515;2.08916E-11;none;none;none;none;none;none;permeability;fig 15;ESSER T et al 2021;https://doi.org/10.3390/nano11020280
;polymer;CA;NaN;glassy;0;none;20;20;NaN;NaN;NaN;NaN;5.2;301;233000;100000;133000;100;He;30;NaN;NaN;none;none;none;none;none;none;0.1;4.063760491;6.7995E-11;none;none;none;none;none;none;none;none;none;none;none;none;0.9;0.165187348;2.76392E-12;none;none;none;none;none;none;permeability;fig 15;ESSER T et al 2021;https://doi.org/10.3390/nano11020280
;polymer;Matrimid5218;NaN;glassy;0;none;NaN;NaN;0.6;0.7;NaN;NaN;NaN;298;1000000;0;1000000;1000;Ar;NaN;NaN;NaN;none;none;none;none;none;none;1;7.225352;none;none;none;none;none;none;none;none;none;none;none;none;none;none;none;none;none;none;none;none;none;none;permeability;fig 9;TARIQ AR et al 2020;https://doi.org/10.1016/j.arabjc.2020.10.021
;MMM;Matrimid5218/MOF;NaN;MOF/glassy;10;none;NaN;NaN;0.6;0.7;NaN;NaN;NaN;298;1000000;0;1000000;1000;Ar;NaN;NaN;NaN;none;none;none;none;none;none;1;13.1831;none;none;none;none;none;none;none;none;none;none;none;none;none;none;none;none;none;none;none;none;none;none;permeability;fig 9;TARIQ AR et al 2020;https://doi.org/10.1016/j.arabjc.2020.10.021
;MMM;Matrimid5218/MOF;NaN;MOF/glassy;20;none;NaN;NaN;0.6;0.7;NaN;NaN;NaN;298;1000000;0;1000000;1000;Ar;NaN;NaN;NaN;none;none;none;none;none;none;1;18.33803;none;none;none;none;none;none;none;none;none;none;none;none;none;none;none;none;none;none;none;none;none;none;permeability;fig 9;TARIQ AR et al 2020;https://doi.org/10.1016/j.arabjc.2020.10.021
;MMM;Matrimid5218/MOF;NaN;MOF/glassy;30;none;NaN;NaN;0.6;0.7;NaN;NaN;NaN;298;1000000;0;1000000;1000;Ar;NaN;NaN;NaN;none;none;none;none;none;none;1;25.85915;none;none;none;none;none;none;none;none;none;none;none;none;none;none;none;none;none;none;none;none;none;none;permeability;fig 9;TARIQ AR et al 2020;https://doi.org/10.1016/j.arabjc.2020.10.021
;polymer;Matrimid5218;NaN;glassy;0;none;NaN;NaN;0.6;0.7;NaN;NaN;NaN;298;1000000;0;1000000;1000;Ar;NaN;NaN;NaN;none;none;none;none;none;none;none;none;none;none;none;none;none;none;none;none;none;none;none;none;none;1;0.199301;none;none;none;none;none;none;none;permeability;fig 9;TARIQ AR et al 2020;https://doi.org/10.1016/j.arabjc.2020.10.021
;MMM;Matrimid5218/MOF;NaN;MOF/glassy;10;none;NaN;NaN;0.6;0.7;NaN;NaN;NaN;298;1000000;0;1000000;1000;Ar;NaN;NaN;NaN;none;none;none;none;none;none;none;none;none;none;none;none;none;none;none;none;none;none;none;none;none;1;0.317073;none;none;none;none;none;none;none;permeability;fig 9;TARIQ AR et al 2020;https://doi.org/10.1016/j.arabjc.2020.10.021
;MMM;Matrimid5218/MOF;NaN;MOF/glassy;20;none;NaN;NaN;0.6;0.7;NaN;NaN;NaN;298;1000000;0;1000000;1000;Ar;NaN;NaN;NaN;none;none;none;none;none;none;none;none;none;none;none;none;none;none;none;none;none;none;none;none;none;1;0.398165;none;none;none;none;none;none;none;permeability;fig 9;TARIQ AR et al 2020;https://doi.org/10.1016/j.arabjc.2020.10.021
;MMM;Matrimid5218/MOF;NaN;MOF/glassy;30;none;NaN;NaN;0.6;0.7;NaN;NaN;NaN;298;1000000;0;1000000;1000;Ar;NaN;NaN;NaN;none;none;none;none;none;none;none;none;none;none;none;none;none;none;none;none;none;none;none;none;none;1;0.451994;none;none;none;none;none;none;none;permeability;fig 9;TARIQ AR et al 2020;https://doi.org/10.1016/j.arabjc.2020.10.021
;polymer;Matrimid5218;NaN;glassy;0;none;NaN;NaN;0.6;0.7;NaN;NaN;NaN;308;1000000;0;1000000;1000;Ar;NaN;NaN;NaN;none;none;none;none;none;none;1;7.909836066;none;none;none;none;none;none;none;none;none;none;none;none;none;none;none;none;none;none;none;none;none;none;permeability;fig 14 and 15;TARIQ AR et al 2020;https://doi.org/10.1016/j.arabjc.2020.10.021
;polymer;Matrimid5218;NaN;glassy;0;none;NaN;NaN;0.6;0.7;NaN;NaN;NaN;318;1000000;0;1000000;1000;Ar;NaN;NaN;NaN;none;none;none;none;none;none;1;9.754098361;none;none;none;none;none;none;none;none;none;none;none;none;none;none;none;none;none;none;none;none;none;none;permeability;fig 14 and 15;TARIQ AR et al 2020;https://doi.org/10.1016/j.arabjc.2020.10.021
;polymer;Matrimid5218;NaN;glassy;0;none;NaN;NaN;0.6;0.7;NaN;NaN;NaN;328;1000000;0;1000000;1000;Ar;NaN;NaN;NaN;none;none;none;none;none;none;1;11.2295082;none;none;none;none;none;none;none;none;none;none;none;none;none;none;none;none;none;none;none;none;none;none;permeability;fig 14 and 15;TARIQ AR et al 2020;https://doi.org/10.1016/j.arabjc.2020.10.021
;polymer;Matrimid5218;NaN;glassy;0;none;NaN;NaN;0.6;0.7;NaN;NaN;NaN;338;1000000;0;1000000;1000;Ar;NaN;NaN;NaN;none;none;none;none;none;none;1;12.82786885;none;none;none;none;none;none;none;none;none;none;none;none;none;none;none;none;none;none;none;none;none;none;permeability;fig 14 and 15;TARIQ AR et al 2020;https://doi.org/10.1016/j.arabjc.2020.10.021
;polymer;Matrimid5218;NaN;glassy;0;none;NaN;NaN;0.6;0.7;NaN;NaN;NaN;308;1000000;0;1000000;1000;Ar;NaN;NaN;NaN;none;none;none;none;none;none;none;none;none;none;none;none;none;none;none;none;none;none;none;none;none;1;0.227748728;none;none;none;none;none;none;none;permeability;fig 14 and 15;TARIQ AR et al 2020;https://doi.org/10.1016/j.arabjc.2020.10.021
;polymer;Matrimid5218;NaN;glassy;0;none;NaN;NaN;0.6;0.7;NaN;NaN;NaN;318;1000000;0;1000000;1000;Ar;NaN;NaN;NaN;none;none;none;none;none;none;none;none;none;none;none;none;none;none;none;none;none;none;none;none;none;1;0.306622951;none;none;none;none;none;none;none;permeability;fig 14 and 15;TARIQ AR et al 2020;https://doi.org/10.1016/j.arabjc.2020.10.021
;polymer;Matrimid5218;NaN;glassy;0;none;NaN;NaN;0.6;0.7;NaN;NaN;NaN;328;1000000;0;1000000;1000;Ar;NaN;NaN;NaN;none;none;none;none;none;none;none;none;none;none;none;none;none;none;none;none;none;none;none;none;none;1;0.374130248;none;none;none;none;none;none;none;permeability;fig 14 and 15;TARIQ AR et al 2020;https://doi.org/10.1016/j.arabjc.2020.10.021
;polymer;Matrimid5218;NaN;glassy;0;none;NaN;NaN;0.6;0.7;NaN;NaN;NaN;338;1000000;0;1000000;1000;Ar;NaN;NaN;NaN;none;none;none;none;none;none;none;none;none;none;none;none;none;none;none;none;none;none;none;none;none;1;0.453387111;none;none;none;none;none;none;none;permeability;fig 14 and 15;TARIQ AR et al 2020;https://doi.org/10.1016/j.arabjc.2020.10.021
;MMM;Matrimid5218/MOF;NaN;MOF/glassy;10;none;NaN;NaN;0.6;0.7;NaN;NaN;NaN;308;1000000;0;1000000;1000;Ar;NaN;NaN;NaN;none;none;none;none;none;none;1;13.97540984;none;none;none;none;none;none;none;none;none;none;none;none;none;none;none;none;none;none;none;none;none;none;permeability;fig 14 and 15;TARIQ AR et al 2020;https://doi.org/10.1016/j.arabjc.2020.10.021
;MMM;Matrimid5218/MOF;NaN;MOF/glassy;10;none;NaN;NaN;0.6;0.7;NaN;NaN;NaN;318;1000000;0;1000000;1000;Ar;NaN;NaN;NaN;none;none;none;none;none;none;1;15.94262295;none;none;none;none;none;none;none;none;none;none;none;none;none;none;none;none;none;none;none;none;none;none;permeability;fig 14 and 15;TARIQ AR et al 2020;https://doi.org/10.1016/j.arabjc.2020.10.021
;MMM;Matrimid5218/MOF;NaN;MOF/glassy;10;none;NaN;NaN;0.6;0.7;NaN;NaN;NaN;328;1000000;0;1000000;1000;Ar;NaN;NaN;NaN;none;none;none;none;none;none;1;18.68852459;none;none;none;none;none;none;none;none;none;none;none;none;none;none;none;none;none;none;none;none;none;none;permeability;fig 14 and 15;TARIQ AR et al 2020;https://doi.org/10.1016/j.arabjc.2020.10.021
;MMM;Matrimid5218/MOF;NaN;MOF/glassy;10;none;NaN;NaN;0.6;0.7;NaN;NaN;NaN;338;1000000;0;1000000;1000;Ar;NaN;NaN;NaN;none;none;none;none;none;none;1;20.45081967;none;none;none;none;none;none;none;none;none;none;none;none;none;none;none;none;none;none;none;none;none;none;permeability;fig 14 and 15;TARIQ AR et al 2020;https://doi.org/10.1016/j.arabjc.2020.10.021
;MMM;Matrimid5218/MOF;NaN;MOF/glassy;10;none;NaN;NaN;0.6;0.7;NaN;NaN;NaN;308;1000000;0;1000000;1000;Ar;NaN;NaN;NaN;none;none;none;none;none;none;none;none;none;none;none;none;none;none;none;none;none;none;none;none;none;1;0.344486117;none;none;none;none;none;none;none;permeability;fig 14 and 15;TARIQ AR et al 2020;https://doi.org/10.1016/j.arabjc.2020.10.021
;MMM;Matrimid5218/MOF;NaN;MOF/glassy;10;none;NaN;NaN;0.6;0.7;NaN;NaN;NaN;318;1000000;0;1000000;1000;Ar;NaN;NaN;NaN;none;none;none;none;none;none;none;none;none;none;none;none;none;none;none;none;none;none;none;none;none;1;0.416816913;none;none;none;none;none;none;none;permeability;fig 14 and 15;TARIQ AR et al 2020;https://doi.org/10.1016/j.arabjc.2020.10.021
;MMM;Matrimid5218/MOF;NaN;MOF/glassy;10;none;NaN;NaN;0.6;0.7;NaN;NaN;NaN;328;1000000;0;1000000;1000;Ar;NaN;NaN;NaN;none;none;none;none;none;none;none;none;none;none;none;none;none;none;none;none;none;none;none;none;none;1;0.519082513;none;none;none;none;none;none;none;permeability;fig 14 and 15;TARIQ AR et al 2020;https://doi.org/10.1016/j.arabjc.2020.10.021
;MMM;Matrimid5218/MOF;NaN;MOF/glassy;10;none;NaN;NaN;0.6;0.7;NaN;NaN;NaN;338;1000000;0;1000000;1000;Ar;NaN;NaN;NaN;none;none;none;none;none;none;none;none;none;none;none;none;none;none;none;none;none;none;none;none;none;1;0.596556661;none;none;none;none;none;none;none;permeability;fig 14 and 15;TARIQ AR et al 2020;https://doi.org/10.1016/j.arabjc.2020.10.021
;polymer;Matrimid5218;NaN;glassy;0;none;NaN;NaN;0.6;0.7;NaN;NaN;NaN;298;1000000;0;1000000;1000;Ar;NaN;NaN;NaN;none;none;none;none;none;none;0.5;7.122642;none;none;none;none;none;none;none;none;none;none;none;none;none;0.5;0.203504;none;none;none;none;none;none;none;permeability;fig 12;TARIQ AR et al 2020;https://doi.org/10.1016/j.arabjc.2020.10.021
;MMM;Matrimid5218/MOF;NaN;MOF/glassy;10;none;NaN;NaN;0.6;0.7;NaN;NaN;NaN;298;1000000;0;1000000;1000;Ar;NaN;NaN;NaN;none;none;none;none;none;none;0.5;9.009434;none;none;none;none;none;none;none;none;none;none;none;none;none;0.5;0.235222;none;none;none;none;none;none;none;permeability;fig 12;TARIQ AR et al 2020;https://doi.org/10.1016/j.arabjc.2020.10.021
;MMM;Matrimid5218/MOF;NaN;MOF/glassy;20;none;NaN;NaN;0.6;0.7;NaN;NaN;NaN;298;1000000;0;1000000;1000;Ar;NaN;NaN;NaN;none;none;none;none;none;none;0.5;14.98428;none;none;none;none;none;none;none;none;none;none;none;none;none;0.5;0.337823;none;none;none;none;none;none;none;permeability;fig 12;TARIQ AR et al 2020;https://doi.org/10.1016/j.arabjc.2020.10.021
;MMM;Matrimid5218/MOF;NaN;MOF/glassy;30;none;NaN;NaN;0.6;0.7;NaN;NaN;NaN;298;1000000;0;1000000;1000;Ar;NaN;NaN;NaN;none;none;none;none;none;none;0.5;22.2956;none;none;none;none;none;none;none;none;none;none;none;none;none;0.5;0.398763;none;none;none;none;none;none;none;permeability;fig 12;TARIQ AR et al 2020;https://doi.org/10.1016/j.arabjc.2020.10.021
;polymer;6FDA-DAM:DABA(3:1);NaN;glassy;0;none;20;30;0.34;0.36;NaN;NaN;NaN;298;NaN;NaN;200000;NaN;He;NaN;NaN;NaN;none;none;none;none;none;none;0.5;199;2.66374E-09;none;none;none;none;none;none;none;none;none;none;none;none;0.5;5.6;7.49595E-11;none;none;none;none;none;none;permeability;table 4;AHMAD MZ et al 2021;https://doi.org/10.1016/j.seppur.2020.117582
;MMM;6FDA-DAM:DABA(3:1)/SSZ-16;NaN;zeolite/glassy;5;none;20;30;0.34;0.36;NaN;NaN;NaN;298;NaN;NaN;200000;NaN;He;NaN;NaN;NaN;none;none;none;none;none;none;0.5;365;4.88575E-09;none;none;none;none;none;none;none;none;none;none;none;none;0.5;10.5;1.40549E-10;none;none;none;none;none;none;permeability;table 4;AHMAD MZ et al 2021;https://doi.org/10.1016/j.seppur.2020.117582
;MMM;6FDA-DAM:DABA(3:1)/SSZ-16;NaN;zeolite/glassy;10;none;20;30;0.34;0.36;NaN;NaN;NaN;298;NaN;NaN;200000;NaN;He;NaN;NaN;NaN;none;none;none;none;none;none;0.5;340;4.55111E-09;none;none;none;none;none;none;none;none;none;none;none;none;0.5;12;1.60627E-10;none;none;none;none;none;none;permeability;table 4;AHMAD MZ et al 2021;https://doi.org/10.1016/j.seppur.2020.117582
;MMM;6FDA-DAM:DABA(3:1)/SSZ-16;NaN;zeolite/glassy;15;none;20;30;0.34;0.36;NaN;NaN;NaN;298;NaN;NaN;200000;NaN;He;NaN;NaN;NaN;none;none;none;none;none;none;0.5;315;4.21647E-09;none;none;none;none;none;none;none;none;none;none;none;none;0.5;21.3;2.85114E-10;none;none;none;none;none;none;permeability;table 4;AHMAD MZ et al 2021;https://doi.org/10.1016/j.seppur.2020.117582
;polymer;6FDA-DAM:DABA(3:2);NaN;glassy;0;NaN;NaN;NaN;NaN;NaN;NaN;NaN;NaN;303;NaN;NaN;690000;NaN;NaN;NaN;NaN;NaN;none;none;none;none;none;none;0.5;158.9;none;none;none;none;none;none;none;none;none;none;none;none;none;0.5;4.2;none;none;none;none;none;none;none;permeability;table 4;AHMAD MZ et al 2021 / EGUCHI H et al 2015;https://doi.org/10.1016/j.seppur.2020.117582
;polymer;6FDA-DAM:DABA(3:2);NaN;glassy;0;NaN;NaN;NaN;NaN;NaN;NaN;NaN;NaN;303;NaN;NaN;690000;NaN;NaN;NaN;NaN;NaN;none;none;none;none;none;none;1;143.9;none;none;none;none;none;none;none;none;none;none;none;none;none;none;none;none;none;none;none;none;none;none;permeability;table 4;AHMAD MZ et al 2021 / QIU W et al 2013;https://doi.org/10.1016/j.seppur.2020.117582
;polymer;6FDA-DAM:DABA(3:2);NaN;glassy;0;NaN;NaN;NaN;NaN;NaN;NaN;NaN;NaN;303;NaN;NaN;690000;NaN;NaN;NaN;NaN;NaN;none;none;none;none;none;none;none;none;none;none;none;none;none;none;none;none;none;none;none;none;none;1;4.2;none;none;none;none;none;none;none;permeability;table 4;AHMAD MZ et al 2021 / QIU W et al 2013;https://doi.org/10.1016/j.seppur.2020.117582
;polymer;6FDA-DAM:DABA(3:2);NaN;glassy;0;NaN;NaN;NaN;NaN;NaN;NaN;NaN;NaN;303;NaN;NaN;100000;NaN;NaN;NaN;NaN;NaN;none;none;none;none;none;none;1;134;none;none;none;none;none;none;none;none;none;none;none;none;none;none;none;none;none;none;none;none;none;none;permeability;table 4;AHMAD MZ et al 2021 / PARK S et al 2014;https://doi.org/10.1016/j.seppur.2020.117582
;polymer;6FDA-DAM:DABA(3:2);NaN;glassy;0;NaN;NaN;NaN;NaN;NaN;NaN;NaN;NaN;303;NaN;NaN;100000;NaN;NaN;NaN;NaN;NaN;none;none;none;none;none;none;none;none;none;none;none;none;none;none;none;none;none;none;none;none;none;1;3.5;none;none;none;none;none;none;none;permeability;table 4;AHMAD MZ et al 2021 / PARK S et al 2014;https://doi.org/10.1016/j.seppur.2020.117582
;MMM;6FDA-DAM:DABA(3:2)/DMS;NaN;DMS/glassy;10;NaN;NaN;NaN;NaN;NaN;NaN;NaN;NaN;303;NaN;NaN;100000;NaN;NaN;NaN;NaN;NaN;none;none;none;none;none;none;1;202.1;none;none;none;none;none;none;none;none;none;none;none;none;none;none;none;none;none;none;none;none;none;none;permeability;table 4;AHMAD MZ et al 2021 / PARK S et al 2014;https://doi.org/10.1016/j.seppur.2020.117582
;MMM;6FDA-DAM:DABA(3:2)/DMS;NaN;DMS/glassy;10;NaN;NaN;NaN;NaN;NaN;NaN;NaN;NaN;303;NaN;NaN;100000;NaN;NaN;NaN;NaN;NaN;none;none;none;none;none;none;none;none;none;none;none;none;none;none;none;none;none;none;none;none;none;1;5.6;none;none;none;none;none;none;none;permeability;table 4;AHMAD MZ et al 2021 / PARK S et al 2014;https://doi.org/10.1016/j.seppur.2020.117582
;MMM;6FDA-DAM:DABA(3:2)/DMS;NaN;DMS/glassy;20;NaN;NaN;NaN;NaN;NaN;NaN;NaN;NaN;303;NaN;NaN;100000;NaN;NaN;NaN;NaN;NaN;none;none;none;none;none;none;1;365;none;none;none;none;none;none;none;none;none;none;none;none;none;none;none;none;none;none;none;none;none;none;permeability;table 4;AHMAD MZ et al 2021 / PARK S et al 2014;https://doi.org/10.1016/j.seppur.2020.117582
;MMM;6FDA-DAM:DABA(3:2)/DMS;NaN;DMS/glassy;20;NaN;NaN;NaN;NaN;NaN;NaN;NaN;NaN;303;NaN;NaN;100000;NaN;NaN;NaN;NaN;NaN;none;none;none;none;none;none;none;none;none;none;none;none;none;none;none;none;none;none;none;none;none;1;11.1;none;none;none;none;none;none;none;permeability;table 4;AHMAD MZ et al 2021 / PARK S et al 2014;https://doi.org/10.1016/j.seppur.2020.117582
;polymer;6FDA-DAM:DABA (4:1);NaN;glassy;0;NaN;NaN;NaN;NaN;NaN;NaN;NaN;NaN;303;NaN;NaN;690000;NaN;NaN;NaN;NaN;NaN;none;none;none;none;none;none;0.5;none;1.072E-07;none;none;none;none;none;none;none;none;none;none;none;none;0.5;none;5.44162E-09;none;none;none;none;none;none;permeance;table 4;AHMAD MZ et al 2021 / LIVELY RP et al 2012;https://doi.org/10.1016/j.seppur.2020.117582
;MMM;6FDA-DAM:DABA (4:1)/ZIF-8;NaN;zeolite/glassy;20;NaN;NaN;NaN;NaN;NaN;NaN;NaN;NaN;303;NaN;NaN;690000;NaN;NaN;NaN;NaN;NaN;none;none;none;none;none;none;0.5;none;1.85255E-07;none;none;none;none;none;none;none;none;none;none;none;none;0.5;none;9.5987E-09;none;none;none;none;none;none;permeance;table 4;AHMAD MZ et al 2021 / LIVELY RP et al 2012;https://doi.org/10.1016/j.seppur.2020.117582
;polymer;6FDA-DAM:DABA (2:1);NaN;glassy;0;NaN;NaN;NaN;NaN;NaN;NaN;NaN;NaN;303;NaN;NaN;2000000;NaN;NaN;NaN;NaN;NaN;none;none;none;none;none;none;0.5;140;none;none;none;none;none;none;none;none;none;none;none;none;none;0.5;4.7;none;none;none;none;none;none;none;permeability;table 4;AHMAD MZ et al 2021 / WIND JD et al 2004;https://doi.org/10.1016/j.seppur.2020.117582
;polymer;6FDA-DAM:DABA(3:1);NaN;glassy;0;none;20;30;0.34;0.36;NaN;NaN;NaN;298;NaN;NaN;200000;NaN;He;NaN;NaN;NaN;none;none;none;none;none;none;0.25;191.99536;2.56998E-09;none;none;none;none;none;none;none;none;none;none;none;none;0.75;5.6818182;7.60547E-11;none;none;none;none;none;none;permeability;fig 8;AHMAD MZ et al 2021;https://doi.org/10.1016/j.seppur.2020.117582
;polymer;6FDA-DAM:DABA(3:1);NaN;glassy;0;none;20;30;0.34;0.36;NaN;NaN;NaN;298;NaN;NaN;200000;NaN;He;NaN;NaN;NaN;none;none;none;none;none;none;0.75;212.29698;2.84173E-09;none;none;none;none;none;none;none;none;none;none;none;none;0.25;5.7386364;7.68152E-11;none;none;none;none;none;none;permeability;fig 8;AHMAD MZ et al 2021;https://doi.org/10.1016/j.seppur.2020.117582
;MMM;6FDA-DAM:DABA(3:1)/SSZ-16;NaN;zeolite/glassy;5;none;20;30;0.34;0.36;NaN;NaN;NaN;298;NaN;NaN;200000;NaN;He;NaN;NaN;NaN;none;none;none;none;none;none;0.25;378.7703;5.07008E-09;none;none;none;none;none;none;none;none;none;none;none;none;0.75;11.420455;1.5287E-10;none;none;none;none;none;none;permeability;fig 8;AHMAD MZ et al 2021;https://doi.org/10.1016/j.seppur.2020.117582
;MMM;6FDA-DAM:DABA(3:1)/SSZ-16;NaN;zeolite/glassy;5;none;20;30;0.34;0.36;NaN;NaN;NaN;298;NaN;NaN;200000;NaN;He;NaN;NaN;NaN;none;none;none;none;none;none;0.75;368.32947;4.93032E-09;none;none;none;none;none;none;none;none;none;none;none;none;0.25;9.6590909;1.29293E-10;none;none;none;none;none;none;permeability;fig 8;AHMAD MZ et al 2021;https://doi.org/10.1016/j.seppur.2020.117582
;MMM;6FDA-DAM:DABA(3:1)/SSZ-16;NaN;zeolite/glassy;10;none;20;30;0.34;0.36;NaN;NaN;NaN;298;NaN;NaN;200000;NaN;He;NaN;NaN;NaN;none;none;none;none;none;none;0.25;392.11137;5.24865E-09;none;none;none;none;none;none;none;none;none;none;none;none;0.75;13.75;1.84052E-10;none;none;none;none;none;none;permeability;fig 8;AHMAD MZ et al 2021;https://doi.org/10.1016/j.seppur.2020.117582
;MMM;6FDA-DAM:DABA(3:1)/SSZ-16;NaN;zeolite/glassy;10;none;20;30;0.34;0.36;NaN;NaN;NaN;298;NaN;NaN;200000;NaN;He;NaN;NaN;NaN;none;none;none;none;none;none;0.75;371.2297;4.96914E-09;none;none;none;none;none;none;none;none;none;none;none;none;0.25;11.477273;1.5363E-10;none;none;none;none;none;none;permeability;fig 8;AHMAD MZ et al 2021;https://doi.org/10.1016/j.seppur.2020.117582
;MMM;6FDA-DAM:DABA(3:1)/SSZ-16;NaN;zeolite/glassy;15;none;20;30;0.34;0.36;NaN;NaN;NaN;298;NaN;NaN;200000;NaN;He;NaN;NaN;NaN;none;none;none;none;none;none;0.25;301.62413;4.03743E-09;none;none;none;none;none;none;none;none;none;none;none;none;0.75;25.568182;3.42246E-10;none;none;none;none;none;none;permeability;fig 8;AHMAD MZ et al 2021;https://doi.org/10.1016/j.seppur.2020.117582
;MMM;6FDA-DAM:DABA(3:1)/SSZ-16;NaN;zeolite/glassy;15;none;20;30;0.34;0.36;NaN;NaN;NaN;298;NaN;NaN;200000;NaN;He;NaN;NaN;NaN;none;none;none;none;none;none;0.75;326.56613;4.37129E-09;none;none;none;none;none;none;none;none;none;none;none;none;0.25;19.659091;2.63149E-10;none;none;none;none;none;none;permeability;fig 8;AHMAD MZ et al 2021;https://doi.org/10.1016/j.seppur.2020.117582
;polymer;6FDA-DAM:DABA(3:1);NaN;glassy;0;none;20;30;0.34;0.36;NaN;NaN;NaN;298;NaN;NaN;800000;NaN;He;NaN;NaN;NaN;none;none;none;none;none;none;0.25;129.62963;1.73517E-09;none;none;none;none;none;none;none;none;none;none;none;none;0.75;4.5506257;6.0913E-11;none;none;none;none;none;none;permeability;fig 8;AHMAD MZ et al 2021;https://doi.org/10.1016/j.seppur.2020.117582
;polymer;6FDA-DAM:DABA(3:1);NaN;glassy;0;none;20;30;0.34;0.36;NaN;NaN;NaN;298;NaN;NaN;800000;NaN;He;NaN;NaN;NaN;none;none;none;none;none;none;0.5;129.62963;1.73517E-09;none;none;none;none;none;none;none;none;none;none;none;none;0.5;4.8350398;6.472E-11;none;none;none;none;none;none;permeability;fig 8;AHMAD MZ et al 2021;https://doi.org/10.1016/j.seppur.2020.117582
;polymer;6FDA-DAM:DABA(3:1);NaN;glassy;0;none;20;30;0.34;0.36;NaN;NaN;NaN;298;NaN;NaN;800000;NaN;He;NaN;NaN;NaN;none;none;none;none;none;none;0.75;135.41667;1.81264E-09;none;none;none;none;none;none;none;none;none;none;none;none;0.25;5.0625711;6.77657E-11;none;none;none;none;none;none;permeability;fig 8;AHMAD MZ et al 2021;https://doi.org/10.1016/j.seppur.2020.117582
;MMM;6FDA-DAM:DABA(3:1)/SSZ-16;NaN;zeolite/glassy;5;none;20;30;0.34;0.36;NaN;NaN;NaN;298;NaN;NaN;800000;NaN;He;NaN;NaN;NaN;none;none;none;none;none;none;0.25;249.4213;3.33866E-09;none;none;none;none;none;none;none;none;none;none;none;none;0.75;7.7929465;1.04313E-10;none;none;none;none;none;none;permeability;fig 8;AHMAD MZ et al 2021;https://doi.org/10.1016/j.seppur.2020.117582
;MMM;6FDA-DAM:DABA(3:1)/SSZ-16;NaN;zeolite/glassy;5;none;20;30;0.34;0.36;NaN;NaN;NaN;298;NaN;NaN;800000;NaN;He;NaN;NaN;NaN;none;none;none;none;none;none;0.5;229.74537;3.07528E-09;none;none;none;none;none;none;none;none;none;none;none;none;0.5;7.1103527;9.51765E-11;none;none;none;none;none;none;permeability;fig 8;AHMAD MZ et al 2021;https://doi.org/10.1016/j.seppur.2020.117582
;MMM;6FDA-DAM:DABA(3:1)/SSZ-16;NaN;zeolite/glassy;5;none;20;30;0.34;0.36;NaN;NaN;NaN;298;NaN;NaN;800000;NaN;He;NaN;NaN;NaN;none;none;none;none;none;none;0.75;233.7963;3.12951E-09;none;none;none;none;none;none;none;none;none;none;none;none;0.25;6.9397042;9.28923E-11;none;none;none;none;none;none;permeability;fig 8;AHMAD MZ et al 2021;https://doi.org/10.1016/j.seppur.2020.117582
;MMM;6FDA-DAM:DABA(3:1)/SSZ-16;NaN;zeolite/glassy;10;none;20;30;0.34;0.36;NaN;NaN;NaN;298;NaN;NaN;800000;NaN;He;NaN;NaN;NaN;none;none;none;none;none;none;0.25;230.90278;3.09078E-09;none;none;none;none;none;none;none;none;none;none;none;none;0.75;7.6222981;1.02029E-10;none;none;none;none;none;none;permeability;fig 8;AHMAD MZ et al 2021;https://doi.org/10.1016/j.seppur.2020.117582
;MMM;6FDA-DAM:DABA(3:1)/SSZ-16;NaN;zeolite/glassy;10;none;20;30;0.34;0.36;NaN;NaN;NaN;298;NaN;NaN;800000;NaN;He;NaN;NaN;NaN;none;none;none;none;none;none;0.5;234.375;3.13726E-09;none;none;none;none;none;none;none;none;none;none;none;none;0.5;7.6222981;1.02029E-10;none;none;none;none;none;none;permeability;fig 8;AHMAD MZ et al 2021;https://doi.org/10.1016/j.seppur.2020.117582
;MMM;6FDA-DAM:DABA(3:1)/SSZ-16;NaN;zeolite/glassy;10;none;20;30;0.34;0.36;NaN;NaN;NaN;298;NaN;NaN;800000;NaN;He;NaN;NaN;NaN;none;none;none;none;none;none;0.75;247.10648;3.30767E-09;none;none;none;none;none;none;none;none;none;none;none;none;0.25;7.9067122;1.05836E-10;none;none;none;none;none;none;permeability;fig 8;AHMAD MZ et al 2021;https://doi.org/10.1016/j.seppur.2020.117582
;MMM;6FDA-DAM:DABA(3:1)/SSZ-16;NaN;zeolite/glassy;15;none;20;30;0.34;0.36;NaN;NaN;NaN;298;NaN;NaN;800000;NaN;He;NaN;NaN;NaN;none;none;none;none;none;none;0.25;218.1713;2.92036E-09;none;none;none;none;none;none;none;none;none;none;none;none;0.75;24.175199;3.236E-10;none;none;none;none;none;none;permeability;fig 8;AHMAD MZ et al 2021;https://doi.org/10.1016/j.seppur.2020.117582
;MMM;6FDA-DAM:DABA(3:1)/SSZ-16;NaN;zeolite/glassy;15;none;20;30;0.34;0.36;NaN;NaN;NaN;298;NaN;NaN;800000;NaN;He;NaN;NaN;NaN;none;none;none;none;none;none;0.5;210.64815;2.81966E-09;none;none;none;none;none;none;none;none;none;none;none;none;0.5;20.136519;2.6954E-10;none;none;none;none;none;none;permeability;fig 8;AHMAD MZ et al 2021;https://doi.org/10.1016/j.seppur.2020.117582
;MMM;6FDA-DAM:DABA(3:1)/SSZ-16;NaN;zeolite/glassy;15;none;20;30;0.34;0.36;NaN;NaN;NaN;298;NaN;NaN;800000;NaN;He;NaN;NaN;NaN;none;none;none;none;none;none;0.75;212.38426;2.8429E-09;none;none;none;none;none;none;none;none;none;none;none;none;0.25;18.316268;2.45175E-10;none;none;none;none;none;none;permeability;fig 8;AHMAD MZ et al 2021;https://doi.org/10.1016/j.seppur.2020.117582
;polymer;6FDA-DAM:DABA(3:1);NaN;glassy;0;none;20;30;0.34;0.36;NaN;NaN;NaN;298;NaN;NaN;400000;NaN;He;NaN;NaN;NaN;none;none;none;none;none;none;0.25;155.4132712;2.0803E-09;none;none;none;none;none;none;none;none;none;none;none;none;0.75;4.33295325;5.79993E-11;none;none;none;none;none;none;permeability;fig 9;AHMAD MZ et al 2021;https://doi.org/10.1016/j.seppur.2020.117582
;polymer;6FDA-DAM:DABA(3:1);NaN;glassy;0;none;20;30;0.34;0.36;NaN;NaN;NaN;298;NaN;NaN;600000;NaN;He;NaN;NaN;NaN;none;none;none;none;none;none;0.25;139.6973225;1.86994E-09;none;none;none;none;none;none;none;none;none;none;none;none;0.75;4.218928164;5.6473E-11;none;none;none;none;none;none;permeability;fig 9;AHMAD MZ et al 2021;https://doi.org/10.1016/j.seppur.2020.117582
;MMM;6FDA-DAM:DABA(3:1)/SSZ-16;NaN;zeolite/glassy;5;none;20;30;0.34;0.36;NaN;NaN;NaN;298;NaN;NaN;400000;NaN;He;NaN;NaN;NaN;none;none;none;none;none;none;0.25;302.677532;4.05153E-09;none;none;none;none;none;none;none;none;none;none;none;none;0.75;8.950969213;1.19814E-10;none;none;none;none;none;none;permeability;fig 9;AHMAD MZ et al 2021;https://doi.org/10.1016/j.seppur.2020.117582
;MMM;6FDA-DAM:DABA(3:1)/SSZ-16;NaN;zeolite/glassy;5;none;20;30;0.34;0.36;NaN;NaN;NaN;298;NaN;NaN;600000;NaN;He;NaN;NaN;NaN;none;none;none;none;none;none;0.25;249.7089639;3.34251E-09;none;none;none;none;none;none;none;none;none;none;none;none;0.75;8.152793615;1.0913E-10;none;none;none;none;none;none;permeability;fig 9;AHMAD MZ et al 2021;https://doi.org/10.1016/j.seppur.2020.117582
;MMM;6FDA-DAM:DABA(3:1)/SSZ-16;NaN;zeolite/glassy;10;none;20;30;0.34;0.36;NaN;NaN;NaN;298;NaN;NaN;400000;NaN;He;NaN;NaN;NaN;none;none;none;none;none;none;0.25;277.6484284;3.7165E-09;none;none;none;none;none;none;none;none;none;none;none;none;0.75;9.407069555;1.25919E-10;none;none;none;none;none;none;permeability;fig 9;AHMAD MZ et al 2021;https://doi.org/10.1016/j.seppur.2020.117582
;MMM;6FDA-DAM:DABA(3:1)/SSZ-16;NaN;zeolite/glassy;10;none;20;30;0.34;0.36;NaN;NaN;NaN;298;NaN;NaN;600000;NaN;He;NaN;NaN;NaN;none;none;none;none;none;none;0.25;246.2165308;3.29576E-09;none;none;none;none;none;none;none;none;none;none;none;none;0.75;8.095781072;1.08367E-10;none;none;none;none;none;none;permeability;fig 9;AHMAD MZ et al 2021;https://doi.org/10.1016/j.seppur.2020.117582
;MMM;6FDA-DAM:DABA(3:1)/SSZ-16;NaN;zeolite/glassy;15;none;20;30;0.34;0.36;NaN;NaN;NaN;298;NaN;NaN;400000;NaN;He;NaN;NaN;NaN;none;none;none;none;none;none;0.25;253.7834692;3.39705E-09;none;none;none;none;none;none;none;none;none;none;none;none;0.75;25.71265678;3.4418E-10;none;none;none;none;none;none;permeability;fig 9;AHMAD MZ et al 2021;https://doi.org/10.1016/j.seppur.2020.117582
;MMM;6FDA-DAM:DABA(3:1)/SSZ-16;NaN;zeolite/glassy;15;none;20;30;0.34;0.36;NaN;NaN;NaN;298;NaN;NaN;600000;NaN;He;NaN;NaN;NaN;none;none;none;none;none;none;0.25;232.8288708;3.11656E-09;none;none;none;none;none;none;none;none;none;none;none;none;0.75;25.37058153;3.39601E-10;none;none;none;none;none;none;permeability;fig 9;AHMAD MZ et al 2021;https://doi.org/10.1016/j.seppur.2020.117582
;polymer;6FDA-DAM:DABA(3:1);NaN;glassy;0;none;20;30;0.34;0.36;NaN;NaN;NaN;298;NaN;NaN;400000;NaN;He;NaN;NaN;NaN;none;none;none;none;none;none;0.5;152.1493213;2.03661E-09;none;none;none;none;none;none;none;none;none;none;none;none;0.5;4.488636364;6.00832E-11;none;none;none;none;none;none;permeability;fig 9;AHMAD MZ et al 2021;https://doi.org/10.1016/j.seppur.2020.117582
;polymer;6FDA-DAM:DABA(3:1);NaN;glassy;0;none;20;30;0.34;0.36;NaN;NaN;NaN;298;NaN;NaN;600000;NaN;He;NaN;NaN;NaN;none;none;none;none;none;none;0.5;136.3122172;1.82462E-09;none;none;none;none;none;none;none;none;none;none;none;none;0.5;4.375;5.85621E-11;none;none;none;none;none;none;permeability;fig 9;AHMAD MZ et al 2021;https://doi.org/10.1016/j.seppur.2020.117582
;MMM;6FDA-DAM:DABA(3:1)/SSZ-16;NaN;zeolite/glassy;5;none;20;30;0.34;0.36;NaN;NaN;NaN;298;NaN;NaN;400000;NaN;He;NaN;NaN;NaN;none;none;none;none;none;none;0.5;282.8054299;3.78553E-09;none;none;none;none;none;none;none;none;none;none;none;none;0.5;8.011363636;1.07237E-10;none;none;none;none;none;none;permeability;fig 9;AHMAD MZ et al 2021;https://doi.org/10.1016/j.seppur.2020.117582
;MMM;6FDA-DAM:DABA(3:1)/SSZ-16;NaN;zeolite/glassy;5;none;20;30;0.34;0.36;NaN;NaN;NaN;298;NaN;NaN;600000;NaN;He;NaN;NaN;NaN;none;none;none;none;none;none;0.5;247.7375566;3.31612E-09;none;none;none;none;none;none;none;none;none;none;none;none;0.5;7.443181818;9.96316E-11;none;none;none;none;none;none;permeability;fig 9;AHMAD MZ et al 2021;https://doi.org/10.1016/j.seppur.2020.117582
;MMM;6FDA-DAM:DABA(3:1)/SSZ-16;NaN;zeolite/glassy;10;none;20;30;0.34;0.36;NaN;NaN;NaN;298;NaN;NaN;400000;NaN;He;NaN;NaN;NaN;none;none;none;none;none;none;0.5;270.9276018;3.62653E-09;none;none;none;none;none;none;none;none;none;none;none;none;0.5;8.977272727;1.20166E-10;none;none;none;none;none;none;permeability;fig 9;AHMAD MZ et al 2021;https://doi.org/10.1016/j.seppur.2020.117582
;MMM;6FDA-DAM:DABA(3:1)/SSZ-16;NaN;zeolite/glassy;10;none;20;30;0.34;0.36;NaN;NaN;NaN;298;NaN;NaN;600000;NaN;He;NaN;NaN;NaN;none;none;none;none;none;none;0.5;247.1719457;3.30855E-09;none;none;none;none;none;none;none;none;none;none;none;none;0.5;8.125;1.08758E-10;none;none;none;none;none;none;permeability;fig 9;AHMAD MZ et al 2021;https://doi.org/10.1016/j.seppur.2020.117582
;MMM;6FDA-DAM:DABA(3:1)/SSZ-16;NaN;zeolite/glassy;15;none;20;30;0.34;0.36;NaN;NaN;NaN;298;NaN;NaN;400000;NaN;He;NaN;NaN;NaN;none;none;none;none;none;none;0.5;243.2126697;3.25555E-09;none;none;none;none;none;none;none;none;none;none;none;none;0.5;21.875;2.9281E-10;none;none;none;none;none;none;permeability;fig 9;AHMAD MZ et al 2021;https://doi.org/10.1016/j.seppur.2020.117582
;MMM;6FDA-DAM:DABA(3:1)/SSZ-16;NaN;zeolite/glassy;15;none;20;30;0.34;0.36;NaN;NaN;NaN;298;NaN;NaN;600000;NaN;He;NaN;NaN;NaN;none;none;none;none;none;none;0.5;224.5475113;3.00571E-09;none;none;none;none;none;none;none;none;none;none;none;none;0.5;21.02272727;2.81402E-10;none;none;none;none;none;none;permeability;fig 9;AHMAD MZ et al 2021;https://doi.org/10.1016/j.seppur.2020.117582
;polymer;6FDA-DAM:DABA(3:1);NaN;glassy;0;none;20;30;0.34;0.36;NaN;NaN;NaN;298;NaN;NaN;400000;NaN;He;NaN;NaN;NaN;none;none;none;none;none;none;0.75;162.2093023;2.17127E-09;none;none;none;none;none;none;none;none;none;none;none;none;0.25;4.524627721;6.0565E-11;none;none;none;none;none;none;permeability;fig 9;AHMAD MZ et al 2021;https://doi.org/10.1016/j.seppur.2020.117582
;polymer;6FDA-DAM:DABA(3:1);NaN;glassy;0;none;20;30;0.34;0.36;NaN;NaN;NaN;298;NaN;NaN;600000;NaN;He;NaN;NaN;NaN;none;none;none;none;none;none;0.75;144.1860465;1.93002E-09;none;none;none;none;none;none;none;none;none;none;none;none;0.25;4.696449026;6.28649E-11;none;none;none;none;none;none;permeability;fig 9;AHMAD MZ et al 2021;https://doi.org/10.1016/j.seppur.2020.117582
;MMM;6FDA-DAM:DABA(3:1)/SSZ-16;NaN;zeolite/glassy;5;none;20;30;0.34;0.36;NaN;NaN;NaN;298;NaN;NaN;400000;NaN;He;NaN;NaN;NaN;none;none;none;none;none;none;0.75;280.8139535;3.75887E-09;none;none;none;none;none;none;none;none;none;none;none;none;0.25;7.674684994;1.0273E-10;none;none;none;none;none;none;permeability;fig 9;AHMAD MZ et al 2021;https://doi.org/10.1016/j.seppur.2020.117582
