Repository: tenoriolms/databank_CH4

File: 0_databank_CH4_765.csv (part 6 of 8)
,mean value,,NaN,doesn't exist or unknow,,,,,,,,,,,,,,,,,,,,,,,,,,,,,,,,,,,,,,,,,,,,,,,,,,,,
,polymer,Pebax-1657,NaN,rubbery,0,none,NaN,NaN,NaN,NaN,NaN,NaN,56.71,RT,3000000,100000,2900000,NaN,NaN,NaN,NaN,NaN,none,none,none,none,none,none,0.048,144.170996050045,none,none,none,none,none,none,none,none,none,none,none,none,none,0.952,2.3991,none,none,none,none,none,none,none,permeability,fig 6,GAMALI PA et al 2017,http://dx.doi.org/10.1016/j.cjche.2017.04.002
,polymer,Pebax-1657,NaN,rubbery,0,none,NaN,NaN,NaN,NaN,NaN,NaN,56.71,RT,3500000,100000,3400000,NaN,NaN,NaN,NaN,NaN,none,none,none,none,none,none,0.048,162.020758156174,none,none,none,none,none,none,none,none,none,none,none,none,none,0.952,2.5681,none,none,none,none,none,none,none,permeability,fig 6,GAMALI PA et al 2017,http://dx.doi.org/10.1016/j.cjche.2017.04.002
,MMM,PEBAX/4.6 wt% FS,NaN,Silica/PEBAX,4.6,none,NaN,NaN,NaN,NaN,NaN,NaN,56.71,RT,1000000,100000,900000,NaN,NaN,NaN,NaN,NaN,none,none,none,none,none,none,0.048,131.318795112379,none,none,none,none,none,none,none,none,none,none,none,none,none,0.952,2.7235,none,none,none,none,none,none,none,permeability,fig 8,GAMALI PA et al 2017,http://dx.doi.org/10.1016/j.cjche.2017.04.002
,MMM,PEBAX/4.6 wt% FS,NaN,Silica/PEBAX,4.6,none,NaN,NaN,NaN,NaN,NaN,NaN,56.71,RT,1500000,100000,1400000,NaN,NaN,NaN,NaN,NaN,none,none,none,none,none,none,0.048,137.612240816063,none,none,none,none,none,none,none,none,none,none,none,none,none,0.952,2.7685,none,none,none,none,none,none,none,permeability,fig 8,GAMALI PA et al 2017,http://dx.doi.org/10.1016/j.cjche.2017.04.002
,MMM,PEBAX/4.6 wt% FS,NaN,Silica/PEBAX,4.6,none,NaN,NaN,NaN,NaN,NaN,NaN,56.71,RT,2000000,100000,1900000,NaN,NaN,NaN,NaN,NaN,none,none,none,none,none,none,0.048,175.789313680696,none,none,none,none,none,none,none,none,none,none,none,none,none,0.952,2.8135,none,none,none,none,none,none,none,permeability,fig 8,GAMALI PA et al 2017,http://dx.doi.org/10.1016/j.cjche.2017.04.002
,MMM,PEBAX/4.6 wt% FS,NaN,Silica/PEBAX,4.6,none,NaN,NaN,NaN,NaN,NaN,NaN,56.71,RT,2500000,100000,2400000,NaN,NaN,NaN,NaN,NaN,none,none,none,none,none,none,0.048,180.16641622881,none,none,none,none,none,none,none,none,none,none,none,none,none,0.952,2.8585,none,none,none,none,none,none,none,permeability,fig 8,GAMALI PA et al 2017,http://dx.doi.org/10.1016/j.cjche.2017.04.002
,MMM,PEBAX/4.6 wt% FS,NaN,Silica/PEBAX,4.6,none,NaN,NaN,NaN,NaN,NaN,NaN,56.71,RT,3000000,100000,2900000,NaN,NaN,NaN,NaN,NaN,none,none,none,none,none,none,0.048,212.387854304549,none,none,none,none,none,none,none,none,none,none,none,none,none,0.952,2.9035,none,none,none,none,none,none,none,permeability,fig 8,GAMALI PA et al 2017,http://dx.doi.org/10.1016/j.cjche.2017.04.002
,MMM,PEBAX/4.6 wt% FS,NaN,Silica/PEBAX,4.6,none,NaN,NaN,NaN,NaN,NaN,NaN,56.71,RT,3500000,100000,3400000,NaN,NaN,NaN,NaN,NaN,none,none,none,none,none,none,0.048,218.999075352652,none,none,none,none,none,none,none,none,none,none,none,none,none,0.952,2.9485,none,none,none,none,none,none,none,permeability,fig 8,GAMALI PA et al 2017,http://dx.doi.org/10.1016/j.cjche.2017.04.002
,polymer,Pebax-1657,NaN,rubbery,0,none,NaN,NaN,NaN,NaN,NaN,NaN,NaN,RT,500000,100000,400000,NaN,NaN,NaN,NaN,NaN,none,none,none,none,none,none,1,57.3,none,none,none,none,none,none,none,none,none,none,none,none,none,none,none,none,none,none,none,none,none,none,permeability,table 3,EBADI R et al 2021,https://doi.org/10.1016/j.jngse.2021.103947
,MMM,Pebax-1657/Si-CHA 5%,NaN,zeolite/PEBAX,5,none,54.45,54.52,0.38,0.38,NaN,NaN,NaN,RT,500000,100000,400000,NaN,NaN,NaN,NaN,NaN,none,none,none,none,none,none,1,88.09,5.41038581495355E-10,none,none,none,none,none,none,none,none,none,none,none,none,none,none,none,none,none,none,none,none,none,permeability,table 3,EBADI R et al 2021,https://doi.org/10.1016/j.jngse.2021.103947
,MMM,Pebax-1657/Si-CHA 10%,NaN,zeolite/PEBAX,10,none,35.93,35.93,0.38,0.38,NaN,NaN,NaN,RT,500000,100000,400000,NaN,NaN,NaN,NaN,NaN,none,none,none,none,none,none,1,116.11,1.08141151299707E-09,none,none,none,none,none,none,none,none,none,none,none,none,none,none,none,none,none,none,none,none,none,permeability,table 3,EBADI R et al 2021,https://doi.org/10.1016/j.jngse.2021.103947
,MMM,Pebax-1657/Si-CHA 15%,NaN,zeolite/PEBAX,15,none,45.37,45.6,0.38,0.38,NaN,NaN,NaN,RT,500000,100000,400000,NaN,NaN,NaN,NaN,NaN,none,none,none,none,none,none,1,124.19,9.13686081202879E-10,none,none,none,none,none,none,none,none,none,none,none,none,none,none,none,none,none,none,none,none,none,permeability,table 3,EBADI R et al 2021,https://doi.org/10.1016/j.jngse.2021.103947
,polymer,Pebax-1657,NaN,rubbery,0,none,NaN,NaN,NaN,NaN,NaN,NaN,NaN,RT,500000,100000,400000,NaN,NaN,NaN,NaN,NaN,none,none,none,none,none,none,none,none,none,none,none,none,none,none,none,none,none,none,none,none,none,1,4.21323529411765,none,none,none,none,none,none,none,permeability,table 3,EBADI R et al 2021,https://doi.org/10.1016/j.jngse.2021.103947
,MMM,Pebax-1657/Si-CHA 5%,NaN,zeolite/PEBAX,5,none,54.45,54.52,0.38,0.38,NaN,NaN,NaN,RT,500000,100000,400000,NaN,NaN,NaN,NaN,NaN,none,none,none,none,none,none,none,none,none,none,none,none,none,none,none,none,none,none,none,none,none,1,4.57372793354102,2.80913074504338E-11,none,none,none,none,none,none,permeability,table 3,EBADI R et al 2021,https://doi.org/10.1016/j.jngse.2021.103947
,MMM,Pebax-1657/Si-CHA 10%,NaN,zeolite/PEBAX,10,none,35.93,35.93,0.38,0.38,NaN,NaN,NaN,RT,500000,100000,400000,NaN,NaN,NaN,NaN,NaN,none,none,none,none,none,none,none,none,none,none,none,none,none,none,none,none,none,none,none,none,none,1,4.98754295532646,4.6452384578912E-11,none,none,none,none,none,none,permeability,table 3,EBADI R et al 2021,https://doi.org/10.1016/j.jngse.2021.103947
,MMM,Pebax-1657/Si-CHA 15%,NaN,zeolite/PEBAX,15,none,45.37,45.6,0.38,0.38,NaN,NaN,NaN,RT,500000,100000,400000,NaN,NaN,NaN,NaN,NaN,none,none,none,none,none,none,none,none,none,none,none,none,none,none,none,none,none,none,none,none,none,1,9.33759398496241,6.86982015942014E-11,none,none,none,none,none,none,permeability,table 3,EBADI R et al 2021,https://doi.org/10.1016/j.jngse.2021.103947
,polymer,Pebax-1657,NaN,rubbery,0,none,NaN,NaN,NaN,NaN,NaN,NaN,NaN,RT,300000,100000,200000,NaN,NaN,NaN,NaN,NaN,none,none,none,none,none,none,1,45.8210645526613,none,none,none,none,none,none,none,none,none,none,none,none,none,none,none,none,none,none,none,none,none,none,permeability,fig 13a,EBADI R et al 2021,https://doi.org/10.1016/j.jngse.2021.103947
,MMM,Pebax-1657/Si-CHA 5%,NaN,zeolite/PEBAX,5,none,54.45,54.52,0.38,0.38,NaN,NaN,NaN,RT,300000,100000,200000,NaN,NaN,NaN,NaN,NaN,none,none,none,none,none,none,1,53.1143827859569,3.26222389823084E-10,none,none,none,none,none,none,none,none,none,none,none,none,none,none,none,none,none,none,none,none,none,permeability,fig 13a,EBADI R et al 2021,https://doi.org/10.1016/j.jngse.2021.103947
,MMM,Pebax-1657/Si-CHA 10%,NaN,zeolite/PEBAX,10,none,35.93,35.93,0.38,0.38,NaN,NaN,NaN,RT,300000,100000,200000,NaN,NaN,NaN,NaN,NaN,none,none,none,none,none,none,1,71.6647791619478,6.67462899510146E-10,none,none,none,none,none,none,none,none,none,none,none,none,none,none,none,none,none,none,none,none,none,permeability,fig 13a,EBADI R et al 2021,https://doi.org/10.1016/j.jngse.2021.103947
,MMM,Pebax-1657/Si-CHA 15%,NaN,zeolite/PEBAX,15,none,45.37,45.6,0.38,0.38,NaN,NaN,NaN,RT,300000,100000,200000,NaN,NaN,NaN,NaN,NaN,none,none,none,none,none,none,1,75.9456398640996,5.58744456654113E-10,none,none,none,none,none,none,none,none,none,none,none,none,none,none,none,none,none,none,none,none,none,permeability,fig 13a,EBADI R et al 2021,https://doi.org/10.1016/j.jngse.2021.103947
,polymer,Pebax-1657,NaN,rubbery,0,none,NaN,NaN,NaN,NaN,NaN,NaN,NaN,RT,300000,100000,200000,NaN,NaN,NaN,NaN,NaN,none,none,none,none,none,none,none,none,none,none,none,none,none,none,none,none,none,none,none,none,none,1,3.80246913580251,none,none,none,none,none,none,none,permeability,fig 13a,EBADI R et al 2021,https://doi.org/10.1016/j.jngse.2021.103947
,MMM,Pebax-1657/Si-CHA 5%,NaN,zeolite/PEBAX,5,none,54.45,54.52,0.38,0.38,NaN,NaN,NaN,RT,300000,100000,200000,NaN,NaN,NaN,NaN,NaN,none,none,none,none,none,none,none,none,none,none,none,none,none,none,none,none,none,none,none,none,none,1,4.07182940516277,2.50087047957809E-11,none,none,none,none,none,none,permeability,fig 13a,EBADI R et al 2021,https://doi.org/10.1016/j.jngse.2021.103947
,MMM,Pebax-1657/Si-CHA 10%,NaN,zeolite/PEBAX,10,none,35.93,35.93,0.38,0.38,NaN,NaN,NaN,RT,300000,100000,200000,NaN,NaN,NaN,NaN,NaN,none,none,none,none,none,none,none,none,none,none,none,none,none,none,none,none,none,none,none,none,none,1,6.99887766554436,6.51853146634893E-11,none,none,none,none,none,none,permeability,fig 13a,EBADI R et al 2021,https://doi.org/10.1016/j.jngse.2021.103947
,MMM,Pebax-1657/Si-CHA 15%,NaN,zeolite/PEBAX,15,none,45.37,45.6,0.38,0.38,NaN,NaN,NaN,RT,300000,100000,200000,NaN,NaN,NaN,NaN,NaN,none,none,none,none,none,none,none,none,none,none,none,none,none,none,none,none,none,none,none,none,none,1,8.93827160493829,6.5760321728344E-11,none,none,none,none,none,none,permeability,fig 13a,EBADI R et al 2021,https://doi.org/10.1016/j.jngse.2021.103947
,polymer,Pebax-1657,NaN,rubbery,0,none,NaN,NaN,NaN,NaN,NaN,NaN,NaN,RT,700000,100000,600000,NaN,NaN,NaN,NaN,NaN,none,none,none,none,none,none,1,80.7021517553794,none,none,none,none,none,none,none,none,none,none,none,none,none,none,none,none,none,none,none,none,none,none,permeability,fig 13a,EBADI R et al 2021,https://doi.org/10.1016/j.jngse.2021.103947
,MMM,Pebax-1657/Si-CHA 5%,NaN,zeolite/PEBAX,5,none,54.45,54.52,0.38,0.38,NaN,NaN,NaN,RT,700000,100000,600000,NaN,NaN,NaN,NaN,NaN,none,none,none,none,none,none,1,97.5084937712344,5.98885879824468E-10,none,none,none,none,none,none,none,none,none,none,none,none,none,none,none,none,none,none,none,none,none,permeability,fig 13a,EBADI R et al 2021,https://doi.org/10.1016/j.jngse.2021.103947
,MMM,Pebax-1657/Si-CHA 10%,NaN,zeolite/PEBAX,10,none,35.93,35.93,0.38,0.38,NaN,NaN,NaN,RT,700000,100000,600000,NaN,NaN,NaN,NaN,NaN,none,none,none,none,none,none,1,129.377123442808,1.20497726991212E-09,none,none,none,none,none,none,none,none,none,none,none,none,none,none,none,none,none,none,none,none,none,permeability,fig 13a,EBADI R et al 2021,https://doi.org/10.1016/j.jngse.2021.103947
,MMM,Pebax-1657/Si-CHA 15%,NaN,zeolite/PEBAX,15,none,45.37,45.6,0.38,0.38,NaN,NaN,NaN,RT,700000,100000,600000,NaN,NaN,NaN,NaN,NaN,none,none,none,none,none,none,1,138.41449603624,1.01833801807733E-09,none,none,none,none,none,none,none,none,none,none,none,none,none,none,none,none,none,none,none,none,none,permeability,fig 13a,EBADI R et al 2021,https://doi.org/10.1016/j.jngse.2021.103947
,polymer,Pebax-1657,NaN,rubbery,0,none,NaN,NaN,NaN,NaN,NaN,NaN,NaN,RT,700000,100000,600000,NaN,NaN,NaN,NaN,NaN,none,none,none,none,none,none,none,none,none,none,none,none,none,none,none,none,none,none,none,none,none,1,4.26936026936031,none,none,none,none,none,none,none,permeability,fig 13a,EBADI R et al 2021,https://doi.org/10.1016/j.jngse.2021.103947
,MMM,Pebax-1657/Si-CHA 5%,NaN,zeolite/PEBAX,5,none,54.45,54.52,0.38,0.38,NaN,NaN,NaN,RT,700000,100000,600000,NaN,NaN,NaN,NaN,NaN,none,none,none,none,none,none,none,none,none,none,none,none,none,none,none,none,none,none,none,none,none,1,6.26262626262629,3.84643254576784E-11,none,none,none,none,none,none,permeability,fig 13a,EBADI R et al 2021,https://doi.org/10.1016/j.jngse.2021.103947
,MMM,Pebax-1657/Si-CHA 10%,NaN,zeolite/PEBAX,10,none,35.93,35.93,0.38,0.38,NaN,NaN,NaN,RT,700000,100000,600000,NaN,NaN,NaN,NaN,NaN,none,none,none,none,none,none,none,none,none,none,none,none,none,none,none,none,none,none,none,none,none,1,6.2446689113356,5.81608548408682E-11,none,none,none,none,none,none,permeability,fig 13a,EBADI R et al 2021,https://doi.org/10.1016/j.jngse.2021.103947
,MMM,Pebax-1657/Si-CHA 15%,NaN,zeolite/PEBAX,15,none,45.37,45.6,0.38,0.38,NaN,NaN,NaN,RT,700000,100000,600000,NaN,NaN,NaN,NaN,NaN,none,none,none,none,none,none,none,none,none,none,none,none,none,none,none,none,none,none,none,none,none,1,10.0157126823793,7.36872314293995E-11,none,none,none,none,none,none,permeability,fig 13a,EBADI R et al 2021,https://doi.org/10.1016/j.jngse.2021.103947
,MMM,Pebax-1657/Si-CHA 10%,NaN,zeolite/PEBAX,10,none,NaN,NaN,0.38,0.38,NaN,NaN,NaN,RT,500000,NaN,NaN,NaN,NaN,NaN,NaN,NaN,none,none,none,none,none,none,0.3,73.3,none,none,none,none,none,none,none,none,none,none,none,none,none,0.7,3.6395233366435,none,none,none,none,none,none,none,permeability,table 6,EBADI R et al 2021,https://doi.org/10.1016/j.jngse.2021.103947
,MMM,Pebax-1657/Si-CHA 10%,NaN,zeolite/PEBAX,10,none,NaN,NaN,0.38,0.38,NaN,NaN,NaN,RT,500000,NaN,NaN,NaN,NaN,NaN,NaN,NaN,none,none,none,none,none,none,0.7,100.35,none,none,none,none,none,none,none,none,none,none,none,none,none,0.3,7.12207239176721,none,none,none,none,none,none,none,permeability,table 6,EBADI R et al 2021,https://doi.org/10.1016/j.jngse.2021.103947
,polymer,Pebax-1657,NaN,rubbery,0,none,NaN,NaN,NaN,NaN,NaN,NaN,NaN,RT,200000,NaN,NaN,NaN,NaN,NaN,NaN,NaN,none,none,none,none,none,none,0.1,250,none,none,none,none,none,none,none,none,none,none,none,none,none,0.9,8.33333333333333,none,none,none,none,none,none,none,permeability,table 6,EBADI R et al 2021 / LIU Y et al 2017,https://doi.org/10.1016/j.jngse.2021.103947
,MMM,Pebax-1657/PDA,NaN,polymer/polymer,5,none,NaN,NaN,NaN,NaN,NaN,NaN,NaN,RT,200000,NaN,NaN,NaN,NaN,NaN,NaN,NaN,none,none,none,none,none,none,0.1,400,none,none,none,none,none,none,none,none,none,none,none,none,none,0.9,8.33333333333333,none,none,none,none,none,none,none,permeability,table 6,EBADI R et al 2021 / LIU Y et al 2017,https://doi.org/10.1016/j.jngse.2021.103947
,polymer,Pebax-1657,NaN,rubbery,0,none,NaN,NaN,NaN,NaN,NaN,NaN,NaN,RT,200000,NaN,NaN,NaN,NaN,NaN,NaN,NaN,none,none,none,none,none,none,0.2,160,none,none,none,none,none,none,none,none,none,none,none,none,none,0.8,40,none,none,none,none,none,none,none,permeability,table 6,EBADI R et al 2021 / JOMEKIAN A et al 2017,https://doi.org/10.1016/j.jngse.2021.103947
,MMM,Pebax-1657/ZIF-8,NaN,zeolite/polymer,8,none,NaN,NaN,NaN,NaN,NaN,NaN,NaN,RT,200000,NaN,NaN,NaN,NaN,NaN,NaN,NaN,none,none,none,none,none,none,0.2,260,none,none,none,none,none,none,none,none,none,none,none,none,none,0.8,21.6666666666667,none,none,none,none,none,none,none,permeability,table 6,EBADI R et al 2021 / JOMEKIAN A et al 2017,https://doi.org/10.1016/j.jngse.2021.103947
,polymer,Pebax-1657,NaN,rubbery,0,none,NaN,NaN,NaN,NaN,NaN,NaN,NaN,RT,600000,NaN,NaN,NaN,NaN,NaN,NaN,NaN,none,none,none,none,none,none,0.5,14,none,none,none,none,none,none,none,none,none,none,none,none,none,0.5,0.710299340436327,none,none,none,none,none,none,none,permeability,table 6,EBADI R et al 2021 / MOUSAVINEJAD A et al 2020,https://doi.org/10.1016/j.jngse.2021.103947
,MMM,Pebax-1657/MOF-Ni,NaN,MOF/PEBAX,5,none,NaN,NaN,NaN,NaN,NaN,NaN,NaN,RT,600000,NaN,NaN,NaN,NaN,NaN,NaN,NaN,none,none,none,none,none,none,0.5,18.69,none,none,none,none,none,none,none,none,none,none,none,none,none,0.5,0.324029126213592,none,none,none,none,none,none,none,permeability,table 6,EBADI R et al 2021 / MOUSAVINEJAD A et al 2020,https://doi.org/10.1016/j.jngse.2021.103947
,MMM,RS1,NaN,CNT/CA,0.5,none,20,20,NaN,NaN,NaN,NaN,5.2,301,233000,100000,133000,100,He,30,NaN,NaN,none,none,none,none,none,none,0.1,7.55040907,1.26333656752282E-10,none,none,none,none,none,none,none,none,none,none,none,none,0.9,0.279618997,4.67859291608095E-12,none,none,none,none,none,none,permeability,fig 15,ESSER T et al 2021,https://doi.org/10.3390/nano11020280
,MMM,RS2,NaN,CNT/CA,2,none,20,20,NaN,NaN,NaN,NaN,5.2,301,233000,100000,133000,100,He,30,NaN,NaN,none,none,none,none,none,none,0.1,5.390147798,9.01881044382407E-11,none,none,none,none,none,none,none,none,none,none,none,none,0.9,0.190971191,3.19533533477392E-12,none,none,none,none,none,none,permeability,fig 15,ESSER T et al 2021,https://doi.org/10.3390/nano11020280
,MMM,RS3,NaN,CNT/CA,0.5,none,20,20,NaN,NaN,NaN,NaN,5.2,301,233000,100000,133000,100,He,30,NaN,NaN,none,none,none,none,none,none,0.1,10.48622631,1.75455833318749E-10,none,none,none,none,none,none,none,none,none,none,none,none,0.9,0.622477011,1.04153028418446E-11,none,none,none,none,none,none,permeability,fig 15,ESSER T et al 2021,https://doi.org/10.3390/nano11020280
,MMM,RS4,NaN,CNT/CA,2,none,20,20,NaN,NaN,NaN,NaN,5.2,301,233000,100000,133000,100,He,30,NaN,NaN,none,none,none,none,none,none,0.1,7.896445584,1.32123549429373E-10,none,none,none,none,none,none,none,none,none,none,none,none,0.9,0.667784813,1.11733942582172E-11,none,none,none,none,none,none,permeability,fig 15,ESSER T et al 2021,https://doi.org/10.3390/nano11020280
,MMM,USS1,NaN,CNT/CA,0.5,none,20,20,NaN,NaN,NaN,NaN,5.2,301,233000,100000,133000,100,He,30,NaN,NaN,none,none,none,none,none,none,0.1,10.17798956,1.70298407355212E-10,none,none,none,none,none,none,none,none,none,none,none,none,0.9,0.39982494,6.68988213256659E-12,none,none,none,none,none,none,permeability,fig 15,ESSER T et al 2021,https://doi.org/10.3390/nano11020280
,MMM,USS2,NaN,CNT/CA,0.5,none,20,20,NaN,NaN,NaN,NaN,5.2,301,233000,100000,133000,100,He,30,NaN,NaN,none,none,none,none,none,none,0.1,9.067104485,1.51711047060536E-10,none,none,none,none,none,none,none,none,none,none,none,none,0.9,0.295555219,4.94523823044882E-12,none,none,none,none,none,none,permeability,fig 15,ESSER T et al 2021,https://doi.org/10.3390/nano11020280
,MMM,USS3,NaN,CNT/CA,2,none,20,20,NaN,NaN,NaN,NaN,5.2,301,233000,100000,133000,100,He,30,NaN,NaN,none,none,none,none,none,none,0.1,39.27893151,6.57216185901399E-10,none,none,none,none,none,none,none,none,none,none,none,none,0.9,0.709399866,1.18696984945425E-11,none,none,none,none,none,none,permeability,fig 15,ESSER T et al 2021,https://doi.org/10.3390/nano11020280
,MMM,USS5,NaN,CNT/CA,2,none,20,20,NaN,NaN,NaN,NaN,5.2,301,233000,100000,133000,100,He,30,NaN,NaN,none,none,none,none,none,none,0.1,9.658654885,1.61608884977982E-10,none,none,none,none,none,none,none,none,none,none,none,none,0.9,0.387688368,6.48681266878224E-12,none,none,none,none,none,none,permeability,fig 15,ESSER T et al 2021,https://doi.org/10.3390/nano11020280
,MMM,USS6,NaN,CNT/CA,0.5,none,20,20,NaN,NaN,NaN,NaN,5.2,301,233000,100000,133000,100,He,30,NaN,NaN,none,none,none,none,none,none,0.1,8.290548847,1.38717696301576E-10,none,none,none,none,none,none,none,none,none,none,none,none,0.9,1.248599515,2.08916021750164E-11,none,none,none,none,none,none,permeability,fig 15,ESSER T et al 2021,https://doi.org/10.3390/nano11020280
,polymer,CA,NaN,glassy,0,none,20,20,NaN,NaN,NaN,NaN,5.2,301,233000,100000,133000,100,He,30,NaN,NaN,none,none,none,none,none,none,0.1,4.063760491,6.79949547413699E-11,none,none,none,none,none,none,none,none,none,none,none,none,0.9,0.165187348,2.76391934908127E-12,none,none,none,none,none,none,permeability,fig 15,ESSER T et al 2021,https://doi.org/10.3390/nano11020280
,polymer,Matrimid5218,NaN,glassy,0,none,NaN,NaN,0.6,0.7,NaN,NaN,NaN,298,1000000,0,1000000,1000,Ar,NaN,NaN,NaN,none,none,none,none,none,none,1,7.225352,none,none,none,none,none,none,none,none,none,none,none,none,none,none,none,none,none,none,none,none,none,none,permeability,fig 9,TARIQ AR et al 2020,https://doi.org/10.1016/j.arabjc.2020.10.021
,MMM,Matrimid5218/MOF,NaN,MOF/glassy,10,none,NaN,NaN,0.6,0.7,NaN,NaN,NaN,298,1000000,0,1000000,1000,Ar,NaN,NaN,NaN,none,none,none,none,none,none,1,13.1831,none,none,none,none,none,none,none,none,none,none,none,none,none,none,none,none,none,none,none,none,none,none,permeability,fig 9,TARIQ AR et al 2020,https://doi.org/10.1016/j.arabjc.2020.10.021
,MMM,Matrimid5218/MOF,NaN,MOF/glassy,20,none,NaN,NaN,0.6,0.7,NaN,NaN,NaN,298,1000000,0,1000000,1000,Ar,NaN,NaN,NaN,none,none,none,none,none,none,1,18.33803,none,none,none,none,none,none,none,none,none,none,none,none,none,none,none,none,none,none,none,none,none,none,permeability,fig 9,TARIQ AR et al 2020,https://doi.org/10.1016/j.arabjc.2020.10.021
,MMM,Matrimid5218/MOF,NaN,MOF/glassy,30,none,NaN,NaN,0.6,0.7,NaN,NaN,NaN,298,1000000,0,1000000,1000,Ar,NaN,NaN,NaN,none,none,none,none,none,none,1,25.85915,none,none,none,none,none,none,none,none,none,none,none,none,none,none,none,none,none,none,none,none,none,none,permeability,fig 9,TARIQ AR et al 2020,https://doi.org/10.1016/j.arabjc.2020.10.021
,polymer,Matrimid5218,NaN,glassy,0,none,NaN,NaN,0.6,0.7,NaN,NaN,NaN,298,1000000,0,1000000,1000,Ar,NaN,NaN,NaN,none,none,none,none,none,none,none,none,none,none,none,none,none,none,none,none,none,none,none,none,none,1,0.199301,none,none,none,none,none,none,none,permeability,fig 9,TARIQ AR et al 2020,https://doi.org/10.1016/j.arabjc.2020.10.021
,MMM,Matrimid5218/MOF,NaN,MOF/glassy,10,none,NaN,NaN,0.6,0.7,NaN,NaN,NaN,298,1000000,0,1000000,1000,Ar,NaN,NaN,NaN,none,none,none,none,none,none,none,none,none,none,none,none,none,none,none,none,none,none,none,none,none,1,0.317073,none,none,none,none,none,none,none,permeability,fig 9,TARIQ AR et al 2020,https://doi.org/10.1016/j.arabjc.2020.10.021
,MMM,Matrimid5218/MOF,NaN,MOF/glassy,20,none,NaN,NaN,0.6,0.7,NaN,NaN,NaN,298,1000000,0,1000000,1000,Ar,NaN,NaN,NaN,none,none,none,none,none,none,none,none,none,none,none,none,none,none,none,none,none,none,none,none,none,1,0.398165,none,none,none,none,none,none,none,permeability,fig 9,TARIQ AR et al 2020,https://doi.org/10.1016/j.arabjc.2020.10.021
,MMM,Matrimid5218/MOF,NaN,MOF/glassy,30,none,NaN,NaN,0.6,0.7,NaN,NaN,NaN,298,1000000,0,1000000,1000,Ar,NaN,NaN,NaN,none,none,none,none,none,none,none,none,none,none,none,none,none,none,none,none,none,none,none,none,none,1,0.451994,none,none,none,none,none,none,none,permeability,fig 9,TARIQ AR et al 2020,https://doi.org/10.1016/j.arabjc.2020.10.021
,polymer,Matrimid5218,NaN,glassy,0,none,NaN,NaN,0.6,0.7,NaN,NaN,NaN,308,1000000,0,1000000,1000,Ar,NaN,NaN,NaN,none,none,none,none,none,none,1,7.909836066,none,none,none,none,none,none,none,none,none,none,none,none,none,none,none,none,none,none,none,none,none,none,permeability,fig 14 and 15,TARIQ AR et al 2020,https://doi.org/10.1016/j.arabjc.2020.10.021
,polymer,Matrimid5218,NaN,glassy,0,none,NaN,NaN,0.6,0.7,NaN,NaN,NaN,318,1000000,0,1000000,1000,Ar,NaN,NaN,NaN,none,none,none,none,none,none,1,9.754098361,none,none,none,none,none,none,none,none,none,none,none,none,none,none,none,none,none,none,none,none,none,none,permeability,fig 14 and 15,TARIQ AR et al 2020,https://doi.org/10.1016/j.arabjc.2020.10.021
,polymer,Matrimid5218,NaN,glassy,0,none,NaN,NaN,0.6,0.7,NaN,NaN,NaN,328,1000000,0,1000000,1000,Ar,NaN,NaN,NaN,none,none,none,none,none,none,1,11.2295082,none,none,none,none,none,none,none,none,none,none,none,none,none,none,none,none,none,none,none,none,none,none,permeability,fig 14 and 15,TARIQ AR et al 2020,https://doi.org/10.1016/j.arabjc.2020.10.021
,polymer,Matrimid5218,NaN,glassy,0,none,NaN,NaN,0.6,0.7,NaN,NaN,NaN,338,1000000,0,1000000,1000,Ar,NaN,NaN,NaN,none,none,none,none,none,none,1,12.82786885,none,none,none,none,none,none,none,none,none,none,none,none,none,none,none,none,none,none,none,none,none,none,permeability,fig 14 and 15,TARIQ AR et al 2020,https://doi.org/10.1016/j.arabjc.2020.10.021
,polymer,Matrimid5218,NaN,glassy,0,none,NaN,NaN,0.6,0.7,NaN,NaN,NaN,308,1000000,0,1000000,1000,Ar,NaN,NaN,NaN,none,none,none,none,none,none,none,none,none,none,none,none,none,none,none,none,none,none,none,none,none,1,0.227748728,none,none,none,none,none,none,none,permeability,fig 14 and 15,TARIQ AR et al 2020,https://doi.org/10.1016/j.arabjc.2020.10.021
,polymer,Matrimid5218,NaN,glassy,0,none,NaN,NaN,0.6,0.7,NaN,NaN,NaN,318,1000000,0,1000000,1000,Ar,NaN,NaN,NaN,none,none,none,none,none,none,none,none,none,none,none,none,none,none,none,none,none,none,none,none,none,1,0.306622951,none,none,none,none,none,none,none,permeability,fig 14 and 15,TARIQ AR et al 2020,https://doi.org/10.1016/j.arabjc.2020.10.021
,polymer,Matrimid5218,NaN,glassy,0,none,NaN,NaN,0.6,0.7,NaN,NaN,NaN,328,1000000,0,1000000,1000,Ar,NaN,NaN,NaN,none,none,none,none,none,none,none,none,none,none,none,none,none,none,none,none,none,none,none,none,none,1,0.374130248,none,none,none,none,none,none,none,permeability,fig 14 and 15,TARIQ AR et al 2020,https://doi.org/10.1016/j.arabjc.2020.10.021
,polymer,Matrimid5218,NaN,glassy,0,none,NaN,NaN,0.6,0.7,NaN,NaN,NaN,338,1000000,0,1000000,1000,Ar,NaN,NaN,NaN,none,none,none,none,none,none,none,none,none,none,none,none,none,none,none,none,none,none,none,none,none,1,0.453387111,none,none,none,none,none,none,none,permeability,fig 14 and 15,TARIQ AR et al 2020,https://doi.org/10.1016/j.arabjc.2020.10.021
,MMM,Matrimid5218/MOF,NaN,MOF/glassy,10,none,NaN,NaN,0.6,0.7,NaN,NaN,NaN,308,1000000,0,1000000,1000,Ar,NaN,NaN,NaN,none,none,none,none,none,none,1,13.97540984,none,none,none,none,none,none,none,none,none,none,none,none,none,none,none,none,none,none,none,none,none,none,permeability,fig 14 and 15,TARIQ AR et al 2020,https://doi.org/10.1016/j.arabjc.2020.10.021
,MMM,Matrimid5218/MOF,NaN,MOF/glassy,10,none,NaN,NaN,0.6,0.7,NaN,NaN,NaN,318,1000000,0,1000000,1000,Ar,NaN,NaN,NaN,none,none,none,none,none,none,1,15.94262295,none,none,none,none,none,none,none,none,none,none,none,none,none,none,none,none,none,none,none,none,none,none,permeability,fig 14 and 15,TARIQ AR et al 2020,https://doi.org/10.1016/j.arabjc.2020.10.021
,MMM,Matrimid5218/MOF,NaN,MOF/glassy,10,none,NaN,NaN,0.6,0.7,NaN,NaN,NaN,328,1000000,0,1000000,1000,Ar,NaN,NaN,NaN,none,none,none,none,none,none,1,18.68852459,none,none,none,none,none,none,none,none,none,none,none,none,none,none,none,none,none,none,none,none,none,none,permeability,fig 14 and 15,TARIQ AR et al 2020,https://doi.org/10.1016/j.arabjc.2020.10.021
,MMM,Matrimid5218/MOF,NaN,MOF/glassy,10,none,NaN,NaN,0.6,0.7,NaN,NaN,NaN,338,1000000,0,1000000,1000,Ar,NaN,NaN,NaN,none,none,none,none,none,none,1,20.45081967,none,none,none,none,none,none,none,none,none,none,none,none,none,none,none,none,none,none,none,none,none,none,permeability,fig 14 and 15,TARIQ AR et al 2020,https://doi.org/10.1016/j.arabjc.2020.10.021
,MMM,Matrimid5218/MOF,NaN,MOF/glassy,10,none,NaN,NaN,0.6,0.7,NaN,NaN,NaN,308,1000000,0,1000000,1000,Ar,NaN,NaN,NaN,none,none,none,none,none,none,none,none,none,none,none,none,none,none,none,none,none,none,none,none,none,1,0.344486117,none,none,none,none,none,none,none,permeability,fig 14 and 15,TARIQ AR et al 2020,https://doi.org/10.1016/j.arabjc.2020.10.021
,MMM,Matrimid5218/MOF,NaN,MOF/glassy,10,none,NaN,NaN,0.6,0.7,NaN,NaN,NaN,318,1000000,0,1000000,1000,Ar,NaN,NaN,NaN,none,none,none,none,none,none,none,none,none,none,none,none,none,none,none,none,none,none,none,none,none,1,0.416816913,none,none,none,none,none,none,none,permeability,fig 14 and 15,TARIQ AR et al 2020,https://doi.org/10.1016/j.arabjc.2020.10.021
,MMM,Matrimid5218/MOF,NaN,MOF/glassy,10,none,NaN,NaN,0.6,0.7,NaN,NaN,NaN,328,1000000,0,1000000,1000,Ar,NaN,NaN,NaN,none,none,none,none,none,none,none,none,none,none,none,none,none,none,none,none,none,none,none,none,none,1,0.519082513,none,none,none,none,none,none,none,permeability,fig 14 and 15,TARIQ AR et al 2020,https://doi.org/10.1016/j.arabjc.2020.10.021
,MMM,Matrimid5218/MOF,NaN,MOF/glassy,10,none,NaN,NaN,0.6,0.7,NaN,NaN,NaN,338,1000000,0,1000000,1000,Ar,NaN,NaN,NaN,none,none,none,none,none,none,none,none,none,none,none,none,none,none,none,none,none,none,none,none,none,1,0.596556661,none,none,none,none,none,none,none,permeability,fig 14 and 15,TARIQ AR et al 2020,https://doi.org/10.1016/j.arabjc.2020.10.021
,polymer,Matrimid5218,NaN,glassy,0,none,NaN,NaN,0.6,0.7,NaN,NaN,NaN,298,1000000,0,1000000,1000,Ar,NaN,NaN,NaN,none,none,none,none,none,none,0.5,7.122642,none,none,none,none,none,none,none,none,none,none,none,none,none,0.5,0.203504,none,none,none,none,none,none,none,permeability,fig 12,TARIQ AR et al 2020,https://doi.org/10.1016/j.arabjc.2020.10.021
,MMM,Matrimid5218/MOF,NaN,MOF/glassy,10,none,NaN,NaN,0.6,0.7,NaN,NaN,NaN,298,1000000,0,1000000,1000,Ar,NaN,NaN,NaN,none,none,none,none,none,none,0.5,9.009434,none,none,none,none,none,none,none,none,none,none,none,none,none,0.5,0.235222,none,none,none,none,none,none,none,permeability,fig 12,TARIQ AR et al 2020,https://doi.org/10.1016/j.arabjc.2020.10.021
,MMM,Matrimid5218/MOF,NaN,MOF/glassy,20,none,NaN,NaN,0.6,0.7,NaN,NaN,NaN,298,1000000,0,1000000,1000,Ar,NaN,NaN,NaN,none,none,none,none,none,none,0.5,14.98428,none,none,none,none,none,none,none,none,none,none,none,none,none,0.5,0.337823,none,none,none,none,none,none,none,permeability,fig 12,TARIQ AR et al 2020,https://doi.org/10.1016/j.arabjc.2020.10.021
,MMM,Matrimid5218/MOF,NaN,MOF/glassy,30,none,NaN,NaN,0.6,0.7,NaN,NaN,NaN,298,1000000,0,1000000,1000,Ar,NaN,NaN,NaN,none,none,none,none,none,none,0.5,22.2956,none,none,none,none,none,none,none,none,none,none,none,none,none,0.5,0.398763,none,none,none,none,none,none,none,permeability,fig 12,TARIQ AR et al 2020,https://doi.org/10.1016/j.arabjc.2020.10.021
,polymer,6FDA-DAM:DABA(3:1),NaN,glassy,0,none,20,30,0.34,0.36,NaN,NaN,NaN,298,NaN,NaN,200000,NaN,He,NaN,NaN,NaN,none,none,none,none,none,none,0.5,199,2.66373887407974E-09,none,none,none,none,none,none,none,none,none,none,none,none,0.5,5.6,7.49594859037516E-11,none,none,none,none,none,none,permeability,table 4,AHMAD MZ et al 2021,https://doi.org/10.1016/j.seppur.2020.117582
,MMM,6FDA-DAM:DABA(3:1)/SSZ-16,NaN,zeolite/glassy,5,none,20,30,0.34,0.36,NaN,NaN,NaN,298,NaN,NaN,200000,NaN,He,NaN,NaN,NaN,none,none,none,none,none,none,0.5,365,4.88575220622666E-09,none,none,none,none,none,none,none,none,none,none,none,none,0.5,10.5,1.40549036069534E-10,none,none,none,none,none,none,permeability,table 4,AHMAD MZ et al 2021,https://doi.org/10.1016/j.seppur.2020.117582
,MMM,6FDA-DAM:DABA(3:1)/SSZ-16,NaN,zeolite/glassy,10,none,20,30,0.34,0.36,NaN,NaN,NaN,298,NaN,NaN,200000,NaN,He,NaN,NaN,NaN,none,none,none,none,none,none,0.5,340,4.55111164415634E-09,none,none,none,none,none,none,none,none,none,none,none,none,0.5,12,1.60627469793753E-10,none,none,none,none,none,none,permeability,table 4,AHMAD MZ et al 2021,https://doi.org/10.1016/j.seppur.2020.117582
,MMM,6FDA-DAM:DABA(3:1)/SSZ-16,NaN,zeolite/glassy,15,none,20,30,0.34,0.36,NaN,NaN,NaN,298,NaN,NaN,200000,NaN,He,NaN,NaN,NaN,none,none,none,none,none,none,0.5,315,4.21647108208602E-09,none,none,none,none,none,none,none,none,none,none,none,none,0.5,21.3,2.85113758883912E-10,none,none,none,none,none,none,permeability,table 4,AHMAD MZ et al 2021,https://doi.org/10.1016/j.seppur.2020.117582
,polymer,6FDA-DAM:DABA(3:2),NaN,glassy,0,NaN,NaN,NaN,NaN,NaN,NaN,NaN,NaN,303,NaN,NaN,690000,NaN,NaN,NaN,NaN,NaN,none,none,none,none,none,none,0.5,158.9,none,none,none,none,none,none,none,none,none,none,none,none,none,0.5,4.2,none,none,none,none,none,none,none,permeability,table 4,AHMAD MZ et al 2021 / EGUCHI H et al 2015,https://doi.org/10.1016/j.seppur.2020.117582
,polymer,6FDA-DAM:DABA(3:2),NaN,glassy,0,NaN,NaN,NaN,NaN,NaN,NaN,NaN,NaN,303,NaN,NaN,690000,NaN,NaN,NaN,NaN,NaN,none,none,none,none,none,none,1,143.9,none,none,none,none,none,none,none,none,none,none,none,none,none,none,none,none,none,none,none,none,none,none,permeability,table 4,AHMAD MZ et al 2021 / QIU W et al 2013,https://doi.org/10.1016/j.seppur.2020.117582
,polymer,6FDA-DAM:DABA(3:2),NaN,glassy,0,NaN,NaN,NaN,NaN,NaN,NaN,NaN,NaN,303,NaN,NaN,690000,NaN,NaN,NaN,NaN,NaN,none,none,none,none,none,none,none,none,none,none,none,none,none,none,none,none,none,none,none,none,none,1,4.2,none,none,none,none,none,none,none,permeability,table 4,AHMAD MZ et al 2021 / QIU W et al 2013,https://doi.org/10.1016/j.seppur.2020.117582
,polymer,6FDA-DAM:DABA(3:2),NaN,glassy,0,NaN,NaN,NaN,NaN,NaN,NaN,NaN,NaN,303,NaN,NaN,100000,NaN,NaN,NaN,NaN,NaN,none,none,none,none,none,none,1,134,none,none,none,none,none,none,none,none,none,none,none,none,none,none,none,none,none,none,none,none,none,none,permeability,table 4,AHMAD MZ et al 2021 / PARK S et al 2014,https://doi.org/10.1016/j.seppur.2020.117582
,polymer,6FDA-DAM:DABA(3:2),NaN,glassy,0,NaN,NaN,NaN,NaN,NaN,NaN,NaN,NaN,303,NaN,NaN,100000,NaN,NaN,NaN,NaN,NaN,none,none,none,none,none,none,none,none,none,none,none,none,none,none,none,none,none,none,none,none,none,1,3.5,none,none,none,none,none,none,none,permeability,table 4,AHMAD MZ et al 2021 / PARK S et al 2014,https://doi.org/10.1016/j.seppur.2020.117582
,MMM,6FDA-DAM:DABA(3:2)/DMS,NaN,DMS/glassy,10,NaN,NaN,NaN,NaN,NaN,NaN,NaN,NaN,303,NaN,NaN,100000,NaN,NaN,NaN,NaN,NaN,none,none,none,none,none,none,1,202.1,none,none,none,none,none,none,none,none,none,none,none,none,none,none,none,none,none,none,none,none,none,none,permeability,table 4,AHMAD MZ et al 2021 / PARK S et al 2014,https://doi.org/10.1016/j.seppur.2020.117582
,MMM,6FDA-DAM:DABA(3:2)/DMS,NaN,DMS/glassy,10,NaN,NaN,NaN,NaN,NaN,NaN,NaN,NaN,303,NaN,NaN,100000,NaN,NaN,NaN,NaN,NaN,none,none,none,none,none,none,none,none,none,none,none,none,none,none,none,none,none,none,none,none,none,1,5.6,none,none,none,none,none,none,none,permeability,table 4,AHMAD MZ et al 2021 / PARK S et al 2014,https://doi.org/10.1016/j.seppur.2020.117582
,MMM,6FDA-DAM:DABA(3:2)/DMS,NaN,DMS/glassy,20,NaN,NaN,NaN,NaN,NaN,NaN,NaN,NaN,303,NaN,NaN,100000,NaN,NaN,NaN,NaN,NaN,none,none,none,none,none,none,1,365,none,none,none,none,none,none,none,none,none,none,none,none,none,none,none,none,none,none,none,none,none,none,permeability,table 4,AHMAD MZ et al 2021 / PARK S et al 2014,https://doi.org/10.1016/j.seppur.2020.117582
,MMM,6FDA-DAM:DABA(3:2)/DMS,NaN,DMS/glassy,20,NaN,NaN,NaN,NaN,NaN,NaN,NaN,NaN,303,NaN,NaN,100000,NaN,NaN,NaN,NaN,NaN,none,none,none,none,none,none,none,none,none,none,none,none,none,none,none,none,none,none,none,none,none,1,11.1,none,none,none,none,none,none,none,permeability,table 4,AHMAD MZ et al 2021 / PARK S et al 2014,https://doi.org/10.1016/j.seppur.2020.117582
,polymer,6FDA-DAM:DABA (4:1),NaN,glassy,0,NaN,NaN,NaN,NaN,NaN,NaN,NaN,NaN,303,NaN,NaN,690000,NaN,NaN,NaN,NaN,NaN,none,none,none,none,none,none,0.5,none,1.072E-07,none,none,none,none,none,none,none,none,none,none,none,none,0.5,none,5.44162436548223E-09,none,none,none,none,none,none,permeance,table 4,AHMAD MZ et al 2021 / LIVELY RP et al 2012,https://doi.org/10.1016/j.seppur.2020.117582
,MMM,6FDA-DAM:DABA (4:1)/ZIF-8,NaN,zeolite/glassy,20,NaN,NaN,NaN,NaN,NaN,NaN,NaN,NaN,303,NaN,NaN,690000,NaN,NaN,NaN,NaN,NaN,none,none,none,none,none,none,0.5,none,1.85255E-07,none,none,none,none,none,none,none,none,none,none,none,none,0.5,none,9.59870466321242E-09,none,none,none,none,none,none,permeance,table 4,AHMAD MZ et al 2021 / LIVELY RP et al 2012,https://doi.org/10.1016/j.seppur.2020.117582
,polymer,6FDA-DAM:DABA (2:1),NaN,glassy,0,NaN,NaN,NaN,NaN,NaN,NaN,NaN,NaN,303,NaN,NaN,2000000,NaN,NaN,NaN,NaN,NaN,none,none,none,none,none,none,0.5,140,none,none,none,none,none,none,none,none,none,none,none,none,none,0.5,4.7,none,none,none,none,none,none,none,permeability,table 4,AHMAD MZ et al 2021 / WIND JD et al 2004,https://doi.org/10.1016/j.seppur.2020.117582
,polymer,6FDA-DAM:DABA(3:1),NaN,glassy,0,none,20,30,0.34,0.36,NaN,NaN,NaN,298,NaN,NaN,200000,NaN,He,NaN,NaN,NaN,none,none,none,none,none,none,0.25,191.99536,2.56997740741173E-09,none,none,none,none,none,none,none,none,none,none,none,none,0.75,5.6818182,7.60546734411748E-11,none,none,none,none,none,none,permeability,fig 8,AHMAD MZ et al 2021,https://doi.org/10.1016/j.seppur.2020.117582
,polymer,6FDA-DAM:DABA(3:1),NaN,glassy,0,none,20,30,0.34,0.36,NaN,NaN,NaN,298,NaN,NaN,200000,NaN,He,NaN,NaN,NaN,none,none,none,none,none,none,0.75,212.29698,2.84172722852125E-09,none,none,none,none,none,none,none,none,none,none,none,none,0.25,5.7386364,7.68152204165278E-11,none,none,none,none,none,none,permeability,fig 8,AHMAD MZ et al 2021,https://doi.org/10.1016/j.seppur.2020.117582
,MMM,6FDA-DAM:DABA(3:1)/SSZ-16,NaN,zeolite/glassy,5,none,20,30,0.34,0.36,NaN,NaN,NaN,298,NaN,NaN,200000,NaN,He,NaN,NaN,NaN,none,none,none,none,none,none,0.25,378.7703,5.07007624350174E-09,none,none,none,none,none,none,none,none,none,none,none,none,0.75,11.420455,1.52869899211952E-10,none,none,none,none,none,none,permeability,fig 8,AHMAD MZ et al 2021,https://doi.org/10.1016/j.seppur.2020.117582
,MMM,6FDA-DAM:DABA(3:1)/SSZ-16,NaN,zeolite/glassy,5,none,20,30,0.34,0.36,NaN,NaN,NaN,298,NaN,NaN,200000,NaN,He,NaN,NaN,NaN,none,none,none,none,none,none,0.75,368.32947,4.93031923471451E-09,none,none,none,none,none,none,none,none,none,none,none,none,0.25,9.6590909,1.29292944314572E-10,none,none,none,none,none,none,permeability,fig 8,AHMAD MZ et al 2021,https://doi.org/10.1016/j.seppur.2020.117582
,MMM,6FDA-DAM:DABA(3:1)/SSZ-16,NaN,zeolite/glassy,10,none,20,30,0.34,0.36,NaN,NaN,NaN,298,NaN,NaN,200000,NaN,He,NaN,NaN,NaN,none,none,none,none,none,none,0.25,392.11137,5.24865477003852E-09,none,none,none,none,none,none,none,none,none,none,none,none,0.75,13.75,1.84052309138676E-10,none,none,none,none,none,none,permeability,fig 8,AHMAD MZ et al 2021,https://doi.org/10.1016/j.seppur.2020.117582
,MMM,6FDA-DAM:DABA(3:1)/SSZ-16,NaN,zeolite/glassy,10,none,20,30,0.34,0.36,NaN,NaN,NaN,298,NaN,NaN,200000,NaN,He,NaN,NaN,NaN,none,none,none,none,none,none,0.75,371.2297,4.96914061860784E-09,none,none,none,none,none,none,none,none,none,none,none,none,0.25,11.477273,1.5363044351018E-10,none,none,none,none,none,none,permeability,fig 8,AHMAD MZ et al 2021,https://doi.org/10.1016/j.seppur.2020.117582
,MMM,6FDA-DAM:DABA(3:1)/SSZ-16,NaN,zeolite/glassy,15,none,20,30,0.34,0.36,NaN,NaN,NaN,298,NaN,NaN,200000,NaN,He,NaN,NaN,NaN,none,none,none,none,none,none,0.25,301.62413,4.03742673588684E-09,none,none,none,none,none,none,none,none,none,none,none,none,0.75,25.568182,3.42246031823849E-10,none,none,none,none,none,none,permeability,fig 8,AHMAD MZ et al 2021,https://doi.org/10.1016/j.seppur.2020.117582
,MMM,6FDA-DAM:DABA(3:1)/SSZ-16,NaN,zeolite/glassy,15,none,20,30,0.34,0.36,NaN,NaN,NaN,298,NaN,NaN,200000,NaN,He,NaN,NaN,NaN,none,none,none,none,none,none,0.75,326.56613,4.37129093185316E-09,none,none,none,none,none,none,none,none,none,none,none,none,0.25,19.659091,2.63149170481262E-10,none,none,none,none,none,none,permeability,fig 8,AHMAD MZ et al 2021,https://doi.org/10.1016/j.seppur.2020.117582
,polymer,6FDA-DAM:DABA(3:1),NaN,glassy,0,none,20,30,0.34,0.36,NaN,NaN,NaN,298,NaN,NaN,800000,NaN,He,NaN,NaN,NaN,none,none,none,none,none,none,0.25,129.62963,1.7351732897667E-09,none,none,none,none,none,none,none,none,none,none,none,none,0.75,4.5506257,6.09129576807856E-11,none,none,none,none,none,none,permeability,fig 8,AHMAD MZ et al 2021,https://doi.org/10.1016/j.seppur.2020.117582
,polymer,6FDA-DAM:DABA(3:1),NaN,glassy,0,none,20,30,0.34,0.36,NaN,NaN,NaN,298,NaN,NaN,800000,NaN,He,NaN,NaN,NaN,none,none,none,none,none,none,0.5,129.62963,1.7351732897667E-09,none,none,none,none,none,none,none,none,none,none,none,none,0.5,4.8350398,6.47200174521746E-11,none,none,none,none,none,none,permeability,fig 8,AHMAD MZ et al 2021,https://doi.org/10.1016/j.seppur.2020.117582
,polymer,6FDA-DAM:DABA(3:1),NaN,glassy,0,none,20,30,0.34,0.36,NaN,NaN,NaN,298,NaN,NaN,800000,NaN,He,NaN,NaN,NaN,none,none,none,none,none,none,0.75,135.41667,1.81263642249964E-09,none,none,none,none,none,none,none,none,none,none,none,none,0.25,5.0625711,6.77656655369982E-11,none,none,none,none,none,none,permeability,fig 8,AHMAD MZ et al 2021,https://doi.org/10.1016/j.seppur.2020.117582
,MMM,6FDA-DAM:DABA(3:1)/SSZ-16,NaN,zeolite/glassy,5,none,20,30,0.34,0.36,NaN,NaN,NaN,298,NaN,NaN,800000,NaN,He,NaN,NaN,NaN,none,none,none,none,none,none,0.25,249.4213,3.33865936097239E-09,none,none,none,none,none,none,none,none,none,none,none,none,0.75,7.7929465,1.04313439877757E-10,none,none,none,none,none,none,permeability,fig 8,AHMAD MZ et al 2021,https://doi.org/10.1016/j.seppur.2020.117582
,MMM,6FDA-DAM:DABA(3:1)/SSZ-16,NaN,zeolite/glassy,5,none,20,30,0.34,0.36,NaN,NaN,NaN,298,NaN,NaN,800000,NaN,He,NaN,NaN,NaN,none,none,none,none,none,none,0.5,229.74537,3.07528478999414E-09,none,none,none,none,none,none,none,none,none,none,none,none,0.5,7.1103527,9.51764969618485E-11,none,none,none,none,none,none,permeability,fig 8,AHMAD MZ et al 2021,https://doi.org/10.1016/j.seppur.2020.117582
