Repository: tenoriolms/databank_CH4

File: 0_databank_CH4_220424.csv (part 7 of 7)
;mean value;;NaN;doesn't exist or unknow;;;;;;;;;;;;;;;;;;;;;;;;;;;;;;;;;;;;;;;;;;;;;;;;;;;;
;MMM;6FDA-DAM:DABA(3:1)/SSZ-16;NaN;zeolite/glassy;5;none;20;30;0.34;0.36;NaN;NaN;NaN;298;NaN;NaN;600000;NaN;He;NaN;NaN;NaN;none;none;none;none;none;none;0.75;247.6744186;3.31528E-09;none;none;none;none;none;none;none;none;none;none;none;none;0.25;7.216494845;9.65973E-11;none;none;none;none;none;none;permeability;fig 9;AHMAD MZ et al 2021;https://doi.org/10.1016/j.seppur.2020.117582
;MMM;6FDA-DAM:DABA(3:1)/SSZ-16;NaN;zeolite/glassy;10;none;20;30;0.34;0.36;NaN;NaN;NaN;298;NaN;NaN;400000;NaN;He;NaN;NaN;NaN;none;none;none;none;none;none;0.75;286.627907;3.83669E-09;none;none;none;none;none;none;none;none;none;none;none;none;0.25;8.591065292;1.14997E-10;none;none;none;none;none;none;permeability;fig 9;AHMAD MZ et al 2021;https://doi.org/10.1016/j.seppur.2020.117582
;MMM;6FDA-DAM:DABA(3:1)/SSZ-16;NaN;zeolite/glassy;10;none;20;30;0.34;0.36;NaN;NaN;NaN;298;NaN;NaN;600000;NaN;He;NaN;NaN;NaN;none;none;none;none;none;none;0.75;256.9767442;3.43979E-09;none;none;none;none;none;none;none;none;none;none;none;none;0.25;8.24742268;1.10397E-10;none;none;none;none;none;none;permeability;fig 9;AHMAD MZ et al 2021;https://doi.org/10.1016/j.seppur.2020.117582
;MMM;6FDA-DAM:DABA(3:1)/SSZ-16;NaN;zeolite/glassy;15;none;20;30;0.34;0.36;NaN;NaN;NaN;298;NaN;NaN;400000;NaN;He;NaN;NaN;NaN;none;none;none;none;none;none;0.75;253.4883721;3.3931E-09;none;none;none;none;none;none;none;none;none;none;none;none;0.25;18.72852234;2.50693E-10;none;none;none;none;none;none;permeability;fig 9;AHMAD MZ et al 2021;https://doi.org/10.1016/j.seppur.2020.117582
;MMM;6FDA-DAM:DABA(3:1)/SSZ-16;NaN;zeolite/glassy;15;none;20;30;0.34;0.36;NaN;NaN;NaN;298;NaN;NaN;600000;NaN;He;NaN;NaN;NaN;none;none;none;none;none;none;0.75;226.744186;3.03511E-09;none;none;none;none;none;none;none;none;none;none;none;none;0.25;18.27033219;2.4456E-10;none;none;none;none;none;none;permeability;fig 9;AHMAD MZ et al 2021;https://doi.org/10.1016/j.seppur.2020.117582
;polymer;Matrimid5218;NaN;glassy;0;none;NaN;NaN;NaN;NaN;NaN;NaN;NaN;308;NaN;NaN;1000000;NaN;NaN;NaN;NaN;NaN;none;none;none;none;none;none;0.5;11.31935882;none;none;none;none;none;none;none;none;none;none;none;none;none;0.5;0.302561478;none;none;none;none;none;none;none;permeability;fig 10 and 11;ESSEN M et al 2021;https://doi.org/10.1016/j.seppur.2020.118103
;MMM;Matrimid5218/ZIF-68;NaN;zeolite/glassy;10;none;NaN;NaN;0.75;1.03;NaN;NaN;NaN;308;NaN;NaN;1000000;NaN;NaN;NaN;NaN;NaN;none;none;none;none;none;none;0.5;15.79531443;none;none;none;none;none;none;none;none;none;none;none;none;none;0.5;0.403789993;none;none;none;none;none;none;none;permeability;fig 10 and 11;ESSEN M et al 2021;https://doi.org/10.1016/j.seppur.2020.118103
;MMM;Matrimid5218/ZIF-69;NaN;zeolite/glassy;10;none;NaN;NaN;0.44;0.78;NaN;NaN;NaN;308;NaN;NaN;1000000;NaN;NaN;NaN;NaN;NaN;none;none;none;none;none;none;0.5;15.27743527;none;none;none;none;none;none;none;none;none;none;none;none;none;0.5;0.408359119;none;none;none;none;none;none;none;permeability;fig 10 and 11;ESSEN M et al 2021;https://doi.org/10.1016/j.seppur.2020.118103
;MMM;Matrimid5218/ZIF-78;NaN;zeolite/glassy;10;none;NaN;NaN;0.38;0.71;NaN;NaN;NaN;308;NaN;NaN;1000000;NaN;NaN;NaN;NaN;NaN;none;none;none;none;none;none;0.5;12.54007398;none;none;none;none;none;none;none;none;none;none;none;none;none;0.5;0.323983674;none;none;none;none;none;none;none;permeability;fig 10 and 11;ESSEN M et al 2021;https://doi.org/10.1016/j.seppur.2020.118103
;MMM;Matrimid5218/ZIF-68;NaN;zeolite/glassy;20;none;NaN;NaN;0.75;1.03;NaN;NaN;NaN;308;NaN;NaN;1000000;NaN;NaN;NaN;NaN;NaN;none;none;none;none;none;none;0.5;25.1541307;none;none;none;none;none;none;none;none;none;none;none;none;none;0.5;0.687492318;none;none;none;none;none;none;none;permeability;fig 10 and 11;ESSEN M et al 2021;https://doi.org/10.1016/j.seppur.2020.118103
;MMM;Matrimid5218/ZIF-69;NaN;zeolite/glassy;20;none;NaN;NaN;0.44;0.78;NaN;NaN;NaN;308;NaN;NaN;1000000;NaN;NaN;NaN;NaN;NaN;none;none;none;none;none;none;0.5;20.27127004;none;none;none;none;none;none;none;none;none;none;none;none;none;0.5;0.555825146;none;none;none;none;none;none;none;permeability;fig 10 and 11;ESSEN M et al 2021;https://doi.org/10.1016/j.seppur.2020.118103
;MMM;Matrimid5218/ZIF-78;NaN;zeolite/glassy;20;none;NaN;NaN;0.38;0.71;NaN;NaN;NaN;308;NaN;NaN;1000000;NaN;NaN;NaN;NaN;NaN;none;none;none;none;none;none;0.5;12.98397041;none;none;none;none;none;none;none;none;none;none;none;none;none;0.5;0.355438803;none;none;none;none;none;none;none;permeability;fig 10 and 11;ESSEN M et al 2021;https://doi.org/10.1016/j.seppur.2020.118103
;polymer;Matrimid5218;NaN;glassy;0;none;NaN;NaN;NaN;NaN;NaN;NaN;NaN;308;NaN;NaN;500000;NaN;NaN;NaN;NaN;NaN;1;23.1;none;none;none;none;none;none;none;none;none;none;none;none;none;none;none;none;none;none;none;none;none;none;none;none;none;none;none;none;permeability;table 3;AKBARI A et al 2020;https://doi.org/10.1016/j.cep.2020.107804
;MMM;Cu-BTC/Matrimid5218;NaN;MOF/glassy;5;none;NaN;NaN;1.12;1.12;NaN;NaN;NaN;308;NaN;NaN;500000;NaN;NaN;NaN;NaN;NaN;1;27.7;none;none;none;none;none;none;none;none;none;none;none;none;none;none;none;none;none;none;none;none;none;none;none;none;none;none;none;none;permeability;table 3;AKBARI A et al 2020;https://doi.org/10.1016/j.cep.2020.107804
;MMM;Cu-BTC/Matrimid5218;NaN;MOF/glassy;10;none;NaN;NaN;1.12;1.12;NaN;NaN;NaN;308;NaN;NaN;500000;NaN;NaN;NaN;NaN;NaN;1;35.2;none;none;none;none;none;none;none;none;none;none;none;none;none;none;none;none;none;none;none;none;none;none;none;none;none;none;none;none;permeability;table 3;AKBARI A et al 2020;https://doi.org/10.1016/j.cep.2020.107804
;MMM;Cu-BTC/Matrimid5218;NaN;MOF/glassy;20;none;NaN;NaN;1.12;1.12;NaN;NaN;NaN;308;NaN;NaN;500000;NaN;NaN;NaN;NaN;NaN;1;49.7;none;none;none;none;none;none;none;none;none;none;none;none;none;none;none;none;none;none;none;none;none;none;none;none;none;none;none;none;permeability;table 3;AKBARI A et al 2020;https://doi.org/10.1016/j.cep.2020.107804
;MMM;Cu-BTC/Matrimid5218;NaN;MOF/glassy;30;none;NaN;NaN;1.12;1.12;NaN;NaN;NaN;308;NaN;NaN;500000;NaN;NaN;NaN;NaN;NaN;1;55.9;none;none;none;none;none;none;none;none;none;none;none;none;none;none;none;none;none;none;none;none;none;none;none;none;none;none;none;none;permeability;table 3;AKBARI A et al 2020;https://doi.org/10.1016/j.cep.2020.107804
;MMM;Cu-BDC/Matrimid5218;NaN;MOF/glassy;5;none;NaN;NaN;1.05;1.05;NaN;NaN;NaN;308;NaN;NaN;500000;NaN;NaN;NaN;NaN;NaN;1;28.1;none;none;none;none;none;none;none;none;none;none;none;none;none;none;none;none;none;none;none;none;none;none;none;none;none;none;none;none;permeability;table 3;AKBARI A et al 2020;https://doi.org/10.1016/j.cep.2020.107804
;MMM;Cu-BDC/Matrimid5218;NaN;MOF/glassy;10;none;NaN;NaN;1.05;1.05;NaN;NaN;NaN;308;NaN;NaN;500000;NaN;NaN;NaN;NaN;NaN;1;38.4;none;none;none;none;none;none;none;none;none;none;none;none;none;none;none;none;none;none;none;none;none;none;none;none;none;none;none;none;permeability;table 3;AKBARI A et al 2020;https://doi.org/10.1016/j.cep.2020.107804
;MMM;Cu-BDC/Matrimid5218;NaN;MOF/glassy;20;none;NaN;NaN;1.05;1.05;NaN;NaN;NaN;308;NaN;NaN;500000;NaN;NaN;NaN;NaN;NaN;1;47.3;none;none;none;none;none;none;none;none;none;none;none;none;none;none;none;none;none;none;none;none;none;none;none;none;none;none;none;none;permeability;table 3;AKBARI A et al 2020;https://doi.org/10.1016/j.cep.2020.107804
;MMM;Cu-BDC/Matrimid5218;NaN;MOF/glassy;30;none;NaN;NaN;1.05;1.05;NaN;NaN;NaN;308;NaN;NaN;500000;NaN;NaN;NaN;NaN;NaN;1;51.8;none;none;none;none;none;none;none;none;none;none;none;none;none;none;none;none;none;none;none;none;none;none;none;none;none;none;none;none;permeability;table 3;AKBARI A et al 2020;https://doi.org/10.1016/j.cep.2020.107804
;MMM;Cu-BDC/Matrimid5218;NaN;MOF/glassy;35;none;NaN;NaN;1.05;1.05;NaN;NaN;NaN;308;NaN;NaN;500000;NaN;NaN;NaN;NaN;NaN;1;55.1;none;none;none;none;none;none;none;none;none;none;none;none;none;none;none;none;none;none;none;none;none;none;none;none;none;none;none;none;permeability;table 3;AKBARI A et al 2020;https://doi.org/10.1016/j.cep.2020.107804
;polymer;Matrimid5218;NaN;glassy;0;none;NaN;NaN;NaN;NaN;NaN;NaN;NaN;308;NaN;NaN;500000;NaN;NaN;NaN;NaN;NaN;none;none;none;none;none;none;none;none;none;none;none;none;none;none;none;none;none;none;none;none;none;1;0.18;none;none;none;none;none;none;none;permeability;table 3;AKBARI A et al 2020;https://doi.org/10.1016/j.cep.2020.107804
;MMM;Cu-BTC/Matrimid5218;NaN;MOF/glassy;5;none;NaN;NaN;1.12;1.12;NaN;NaN;NaN;308;NaN;NaN;500000;NaN;NaN;NaN;NaN;NaN;none;none;none;none;none;none;none;none;none;none;none;none;none;none;none;none;none;none;none;none;none;1;0.18;none;none;none;none;none;none;none;permeability;table 3;AKBARI A et al 2020;https://doi.org/10.1016/j.cep.2020.107804
;MMM;Cu-BTC/Matrimid5218;NaN;MOF/glassy;10;none;NaN;NaN;1.12;1.12;NaN;NaN;NaN;308;NaN;NaN;500000;NaN;NaN;NaN;NaN;NaN;none;none;none;none;none;none;none;none;none;none;none;none;none;none;none;none;none;none;none;none;none;1;0.19;none;none;none;none;none;none;none;permeability;table 3;AKBARI A et al 2020;https://doi.org/10.1016/j.cep.2020.107804
;MMM;Cu-BTC/Matrimid5218;NaN;MOF/glassy;20;none;NaN;NaN;1.12;1.12;NaN;NaN;NaN;308;NaN;NaN;500000;NaN;NaN;NaN;NaN;NaN;none;none;none;none;none;none;none;none;none;none;none;none;none;none;none;none;none;none;none;none;none;1;0.22;none;none;none;none;none;none;none;permeability;table 3;AKBARI A et al 2020;https://doi.org/10.1016/j.cep.2020.107804
;MMM;Cu-BTC/Matrimid5218;NaN;MOF/glassy;30;none;NaN;NaN;1.12;1.12;NaN;NaN;NaN;308;NaN;NaN;500000;NaN;NaN;NaN;NaN;NaN;none;none;none;none;none;none;none;none;none;none;none;none;none;none;none;none;none;none;none;none;none;1;0.27;none;none;none;none;none;none;none;permeability;table 3;AKBARI A et al 2020;https://doi.org/10.1016/j.cep.2020.107804
;MMM;Cu-BDC/Matrimid5218;NaN;MOF/glassy;5;none;NaN;NaN;1.05;1.05;NaN;NaN;NaN;308;NaN;NaN;500000;NaN;NaN;NaN;NaN;NaN;none;none;none;none;none;none;none;none;none;none;none;none;none;none;none;none;none;none;none;none;none;1;0.18;none;none;none;none;none;none;none;permeability;table 3;AKBARI A et al 2020;https://doi.org/10.1016/j.cep.2020.107804
;MMM;Cu-BDC/Matrimid5218;NaN;MOF/glassy;10;none;NaN;NaN;1.05;1.05;NaN;NaN;NaN;308;NaN;NaN;500000;NaN;NaN;NaN;NaN;NaN;none;none;none;none;none;none;none;none;none;none;none;none;none;none;none;none;none;none;none;none;none;1;0.21;none;none;none;none;none;none;none;permeability;table 3;AKBARI A et al 2020;https://doi.org/10.1016/j.cep.2020.107804
;MMM;Cu-BDC/Matrimid5218;NaN;MOF/glassy;20;none;NaN;NaN;1.05;1.05;NaN;NaN;NaN;308;NaN;NaN;500000;NaN;NaN;NaN;NaN;NaN;none;none;none;none;none;none;none;none;none;none;none;none;none;none;none;none;none;none;none;none;none;1;0.21;none;none;none;none;none;none;none;permeability;table 3;AKBARI A et al 2020;https://doi.org/10.1016/j.cep.2020.107804
;MMM;Cu-BDC/Matrimid5218;NaN;MOF/glassy;30;none;NaN;NaN;1.05;1.05;NaN;NaN;NaN;308;NaN;NaN;500000;NaN;NaN;NaN;NaN;NaN;none;none;none;none;none;none;none;none;none;none;none;none;none;none;none;none;none;none;none;none;none;1;0.21;none;none;none;none;none;none;none;permeability;table 3;AKBARI A et al 2020;https://doi.org/10.1016/j.cep.2020.107804
;MMM;Cu-BDC/Matrimid5218;NaN;MOF/glassy;35;none;NaN;NaN;1.05;1.05;NaN;NaN;NaN;308;NaN;NaN;500000;NaN;NaN;NaN;NaN;NaN;none;none;none;none;none;none;none;none;none;none;none;none;none;none;none;none;none;none;none;none;none;1;0.25;none;none;none;none;none;none;none;permeability;table 3;AKBARI A et al 2020;https://doi.org/10.1016/j.cep.2020.107804
;MMM;Cu-BDC/Matrimid5218;NaN;MOF/glassy;30;none;NaN;NaN;1.05;1.05;NaN;NaN;NaN;318;NaN;NaN;500000;NaN;NaN;NaN;NaN;NaN;1;54.22740525;none;none;none;none;none;none;none;none;none;none;none;none;none;none;none;none;none;none;none;none;none;none;none;none;none;none;none;none;permeability;fig 6a;AKBARI A et al 2020;https://doi.org/10.1016/j.cep.2020.107804
;MMM;Cu-BDC/Matrimid5218;NaN;MOF/glassy;30;none;NaN;NaN;1.05;1.05;NaN;NaN;NaN;328;NaN;NaN;500000;NaN;NaN;NaN;NaN;NaN;1;58.16326531;none;none;none;none;none;none;none;none;none;none;none;none;none;none;none;none;none;none;none;none;none;none;none;none;none;none;none;none;permeability;fig 6a;AKBARI A et al 2020;https://doi.org/10.1016/j.cep.2020.107804
;MMM;Cu-BDC/Matrimid5218;NaN;MOF/glassy;30;none;NaN;NaN;1.05;1.05;NaN;NaN;NaN;338;NaN;NaN;500000;NaN;NaN;NaN;NaN;NaN;1;66.03498542;none;none;none;none;none;none;none;none;none;none;none;none;none;none;none;none;none;none;none;none;none;none;none;none;none;none;none;none;permeability;fig 6a;AKBARI A et al 2020;https://doi.org/10.1016/j.cep.2020.107804
;MMM;Cu-BDC/Matrimid5218;NaN;MOF/glassy;30;none;NaN;NaN;1.05;1.05;NaN;NaN;NaN;318;NaN;NaN;500000;NaN;NaN;NaN;NaN;NaN;none;none;none;none;none;none;none;none;none;none;none;none;none;none;none;none;none;none;none;none;none;1;0.214904679;none;none;none;none;none;none;none;permeability;fig 6a;AKBARI A et al 2020;https://doi.org/10.1016/j.cep.2020.107804
;MMM;Cu-BDC/Matrimid5218;NaN;MOF/glassy;30;none;NaN;NaN;1.05;1.05;NaN;NaN;NaN;328;NaN;NaN;500000;NaN;NaN;NaN;NaN;NaN;none;none;none;none;none;none;none;none;none;none;none;none;none;none;none;none;none;none;none;none;none;1;0.233743409;none;none;none;none;none;none;none;permeability;fig 6a;AKBARI A et al 2020;https://doi.org/10.1016/j.cep.2020.107804
;MMM;Cu-BDC/Matrimid5218;NaN;MOF/glassy;30;none;NaN;NaN;1.05;1.05;NaN;NaN;NaN;338;NaN;NaN;500000;NaN;NaN;NaN;NaN;NaN;none;none;none;none;none;none;none;none;none;none;none;none;none;none;none;none;none;none;none;none;none;1;0.271095153;none;none;none;none;none;none;none;permeability;fig 6a;AKBARI A et al 2020;https://doi.org/10.1016/j.cep.2020.107804
;MMM;Cu-BTC/Matrimid5218;NaN;MOF/glassy;20;none;NaN;NaN;1.12;1.12;NaN;NaN;NaN;318;NaN;NaN;500000;NaN;NaN;NaN;NaN;NaN;1;52.45535714;none;none;none;none;none;none;none;none;none;none;none;none;none;none;none;none;none;none;none;none;none;none;none;none;none;none;none;none;permeability;fig 6b;AKBARI A et al 2020;https://doi.org/10.1016/j.cep.2020.107804
;MMM;Cu-BTC/Matrimid5218;NaN;MOF/glassy;20;none;NaN;NaN;1.12;1.12;NaN;NaN;NaN;328;NaN;NaN;500000;NaN;NaN;NaN;NaN;NaN;1;55.05952381;none;none;none;none;none;none;none;none;none;none;none;none;none;none;none;none;none;none;none;none;none;none;none;none;none;none;none;none;permeability;fig 6b;AKBARI A et al 2020;https://doi.org/10.1016/j.cep.2020.107804
;MMM;Cu-BTC/Matrimid5218;NaN;MOF/glassy;20;none;NaN;NaN;1.12;1.12;NaN;NaN;NaN;338;NaN;NaN;500000;NaN;NaN;NaN;NaN;NaN;1;58.03571429;none;none;none;none;none;none;none;none;none;none;none;none;none;none;none;none;none;none;none;none;none;none;none;none;none;none;none;none;permeability;fig 6b;AKBARI A et al 2020;https://doi.org/10.1016/j.cep.2020.107804
;MMM;Cu-BTC/Matrimid5218;NaN;MOF/glassy;20;none;NaN;NaN;1.12;1.12;NaN;NaN;NaN;318;NaN;NaN;500000;NaN;NaN;NaN;NaN;NaN;none;none;none;none;none;none;none;none;none;none;none;none;none;none;none;none;none;none;none;none;none;1;0.248239437;none;none;none;none;none;none;none;permeability;fig 6b;AKBARI A et al 2020;https://doi.org/10.1016/j.cep.2020.107804
;MMM;Cu-BTC/Matrimid5218;NaN;MOF/glassy;20;none;NaN;NaN;1.12;1.12;NaN;NaN;NaN;328;NaN;NaN;500000;NaN;NaN;NaN;NaN;NaN;none;none;none;none;none;none;none;none;none;none;none;none;none;none;none;none;none;none;none;none;none;1;0.267148014;none;none;none;none;none;none;none;permeability;fig 6b;AKBARI A et al 2020;https://doi.org/10.1016/j.cep.2020.107804
;MMM;Cu-BTC/Matrimid5218;NaN;MOF/glassy;20;none;NaN;NaN;1.12;1.12;NaN;NaN;NaN;338;NaN;NaN;500000;NaN;NaN;NaN;NaN;NaN;none;none;none;none;none;none;none;none;none;none;none;none;none;none;none;none;none;none;none;none;none;1;0.288888889;none;none;none;none;none;none;none;permeability;fig 6b;AKBARI A et al 2020;https://doi.org/10.1016/j.cep.2020.107804
;MMM;Cu-BDC/Matrimid5218;NaN;MOF/glassy;30;none;NaN;NaN;1.05;1.05;NaN;NaN;NaN;308;NaN;NaN;100000;NaN;NaN;NaN;NaN;NaN;1;59.82404692;none;none;none;none;none;none;none;none;none;none;none;none;none;none;none;none;none;none;none;none;none;none;none;none;none;none;none;none;permeability;fig 8a;AKBARI A et al 2020;https://doi.org/10.1016/j.cep.2020.107804
;MMM;Cu-BDC/Matrimid5218;NaN;MOF/glassy;30;none;NaN;NaN;1.05;1.05;NaN;NaN;NaN;308;NaN;NaN;200000;NaN;NaN;NaN;NaN;NaN;1;58.94428152;none;none;none;none;none;none;none;none;none;none;none;none;none;none;none;none;none;none;none;none;none;none;none;none;none;none;none;none;permeability;fig 8a;AKBARI A et al 2020;https://doi.org/10.1016/j.cep.2020.107804
;MMM;Cu-BDC/Matrimid5218;NaN;MOF/glassy;30;none;NaN;NaN;1.05;1.05;NaN;NaN;NaN;308;NaN;NaN;300000;NaN;NaN;NaN;NaN;NaN;1;58.06451613;none;none;none;none;none;none;none;none;none;none;none;none;none;none;none;none;none;none;none;none;none;none;none;none;none;none;none;none;permeability;fig 8a;AKBARI A et al 2020;https://doi.org/10.1016/j.cep.2020.107804
;MMM;Cu-BDC/Matrimid5218;NaN;MOF/glassy;30;none;NaN;NaN;1.05;1.05;NaN;NaN;NaN;308;NaN;NaN;400000;NaN;NaN;NaN;NaN;NaN;1;52.78592375;none;none;none;none;none;none;none;none;none;none;none;none;none;none;none;none;none;none;none;none;none;none;none;none;none;none;none;none;permeability;fig 8a;AKBARI A et al 2020;https://doi.org/10.1016/j.cep.2020.107804
;MMM;Cu-BDC/Matrimid5218;NaN;MOF/glassy;30;none;NaN;NaN;1.05;1.05;NaN;NaN;NaN;308;NaN;NaN;100000;NaN;NaN;NaN;NaN;NaN;none;none;none;none;none;none;none;none;none;none;none;none;none;none;none;none;none;none;none;none;none;1;0.259047619;none;none;none;none;none;none;none;permeability;fig 8a;AKBARI A et al 2020;https://doi.org/10.1016/j.cep.2020.107804
;MMM;Cu-BDC/Matrimid5218;NaN;MOF/glassy;30;none;NaN;NaN;1.05;1.05;NaN;NaN;NaN;308;NaN;NaN;200000;NaN;NaN;NaN;NaN;NaN;none;none;none;none;none;none;none;none;none;none;none;none;none;none;none;none;none;none;none;none;none;1;0.245421245;none;none;none;none;none;none;none;permeability;fig 8a;AKBARI A et al 2020;https://doi.org/10.1016/j.cep.2020.107804
;MMM;Cu-BDC/Matrimid5218;NaN;MOF/glassy;30;none;NaN;NaN;1.05;1.05;NaN;NaN;NaN;308;NaN;NaN;300000;NaN;NaN;NaN;NaN;NaN;none;none;none;none;none;none;none;none;none;none;none;none;none;none;none;none;none;none;none;none;none;1;0.235714286;none;none;none;none;none;none;none;permeability;fig 8a;AKBARI A et al 2020;https://doi.org/10.1016/j.cep.2020.107804
;MMM;Cu-BDC/Matrimid5218;NaN;MOF/glassy;30;none;NaN;NaN;1.05;1.05;NaN;NaN;NaN;308;NaN;NaN;400000;NaN;NaN;NaN;NaN;NaN;none;none;none;none;none;none;none;none;none;none;none;none;none;none;none;none;none;none;none;none;none;1;0.209424084;none;none;none;none;none;none;none;permeability;fig 8a;AKBARI A et al 2020;https://doi.org/10.1016/j.cep.2020.107804
;MMM;Cu-BTC/Matrimid5218;NaN;MOF/glassy;20;none;NaN;NaN;1.12;1.12;NaN;NaN;NaN;308;NaN;NaN;100000;NaN;NaN;NaN;NaN;NaN;1;59.98509687;none;none;none;none;none;none;none;none;none;none;none;none;none;none;none;none;none;none;none;none;none;none;none;none;none;none;none;none;permeability;fig 8b;AKBARI A et al 2020;https://doi.org/10.1016/j.cep.2020.107804
;MMM;Cu-BTC/Matrimid5218;NaN;MOF/glassy;20;none;NaN;NaN;1.12;1.12;NaN;NaN;NaN;308;NaN;NaN;200000;NaN;NaN;NaN;NaN;NaN;1;60.73025335;none;none;none;none;none;none;none;none;none;none;none;none;none;none;none;none;none;none;none;none;none;none;none;none;none;none;none;none;permeability;fig 8b;AKBARI A et al 2020;https://doi.org/10.1016/j.cep.2020.107804
;MMM;Cu-BTC/Matrimid5218;NaN;MOF/glassy;20;none;NaN;NaN;1.12;1.12;NaN;NaN;NaN;308;NaN;NaN;300000;NaN;NaN;NaN;NaN;NaN;1;57.37704918;none;none;none;none;none;none;none;none;none;none;none;none;none;none;none;none;none;none;none;none;none;none;none;none;none;none;none;none;permeability;fig 8b;AKBARI A et al 2020;https://doi.org/10.1016/j.cep.2020.107804
;MMM;Cu-BTC/Matrimid5218;NaN;MOF/glassy;20;none;NaN;NaN;1.12;1.12;NaN;NaN;NaN;308;NaN;NaN;400000;NaN;NaN;NaN;NaN;NaN;1;52.90611028;none;none;none;none;none;none;none;none;none;none;none;none;none;none;none;none;none;none;none;none;none;none;none;none;none;none;none;none;permeability;fig 8b;AKBARI A et al 2020;https://doi.org/10.1016/j.cep.2020.107804
;MMM;Cu-BTC/Matrimid5218;NaN;MOF/glassy;20;none;NaN;NaN;1.12;1.12;NaN;NaN;NaN;308;NaN;NaN;100000;NaN;NaN;NaN;NaN;NaN;none;none;none;none;none;none;none;none;none;none;none;none;none;none;none;none;none;none;none;none;none;1;0.316306483;none;none;none;none;none;none;none;permeability;fig 8b;AKBARI A et al 2020;https://doi.org/10.1016/j.cep.2020.107804
;MMM;Cu-BTC/Matrimid5218;NaN;MOF/glassy;20;none;NaN;NaN;1.12;1.12;NaN;NaN;NaN;308;NaN;NaN;200000;NaN;NaN;NaN;NaN;NaN;none;none;none;none;none;none;none;none;none;none;none;none;none;none;none;none;none;none;none;none;none;1;0.309297913;none;none;none;none;none;none;none;permeability;fig 8b;AKBARI A et al 2020;https://doi.org/10.1016/j.cep.2020.107804
;MMM;Cu-BTC/Matrimid5218;NaN;MOF/glassy;20;none;NaN;NaN;1.12;1.12;NaN;NaN;NaN;308;NaN;NaN;300000;NaN;NaN;NaN;NaN;NaN;none;none;none;none;none;none;none;none;none;none;none;none;none;none;none;none;none;none;none;none;none;1;0.280510018;none;none;none;none;none;none;none;permeability;fig 8b;AKBARI A et al 2020;https://doi.org/10.1016/j.cep.2020.107804
;MMM;Cu-BTC/Matrimid5218;NaN;MOF/glassy;20;none;NaN;NaN;1.12;1.12;NaN;NaN;NaN;308;NaN;NaN;400000;NaN;NaN;NaN;NaN;NaN;none;none;none;none;none;none;none;none;none;none;none;none;none;none;none;none;none;none;none;none;none;1;0.250883392;none;none;none;none;none;none;none;permeability;fig 8b;AKBARI A et al 2020;https://doi.org/10.1016/j.cep.2020.107804
;polymer;Matrimid5218;NaN;glassy;0;none;NaN;NaN;NaN;NaN;NaN;NaN;NaN;308;NaN;NaN;500000;NaN;NaN;NaN;NaN;NaN;0.1;22.3;none;none;none;none;none;none;none;none;none;none;none;none;none;none;none;none;none;none;none;0.9;0.18;none;none;none;none;none;none;none;permeability;table 7;AKBARI A et al 2020;https://doi.org/10.1016/j.cep.2020.107804
;MMM;Cu-BTC/Matrimid5218;NaN;MOF/glassy;20;none;NaN;NaN;1.12;1.12;NaN;NaN;NaN;308;NaN;NaN;500000;NaN;NaN;NaN;NaN;NaN;0.1;46.9;none;none;none;none;none;none;none;none;none;none;none;none;none;none;none;none;none;none;none;0.9;0.24;none;none;none;none;none;none;none;permeability;table 7;AKBARI A et al 2020;https://doi.org/10.1016/j.cep.2020.107804
;MMM;Cu-BTC/Matrimid5218;NaN;MOF/glassy;30;none;NaN;NaN;1.12;1.12;NaN;NaN;NaN;308;NaN;NaN;500000;NaN;NaN;NaN;NaN;NaN;0.1;53.7;none;none;none;none;none;none;none;none;none;none;none;none;none;none;none;none;none;none;none;0.9;0.29;none;none;none;none;none;none;none;permeability;table 7;AKBARI A et al 2020;https://doi.org/10.1016/j.cep.2020.107804
;MMM;Cu-BDC/Matrimid5218;NaN;MOF/glassy;20;none;NaN;NaN;1.05;1.05;NaN;NaN;NaN;308;NaN;NaN;500000;NaN;NaN;NaN;NaN;NaN;0.1;44.2;none;none;none;none;none;none;none;none;none;none;none;none;none;none;none;none;none;none;none;0.9;0.21;none;none;none;none;none;none;none;permeability;table 7;AKBARI A et al 2020;https://doi.org/10.1016/j.cep.2020.107804
;MMM;Cu-BDC/Matrimid5218;NaN;MOF/glassy;30;none;NaN;NaN;1.05;1.05;NaN;NaN;NaN;308;NaN;NaN;500000;NaN;NaN;NaN;NaN;NaN;0.1;50.7;none;none;none;none;none;none;none;none;none;none;none;none;none;none;none;none;none;none;none;0.9;0.22;none;none;none;none;none;none;none;permeability;table 7;AKBARI A et al 2020;https://doi.org/10.1016/j.cep.2020.107804
;polymer;PEI;alumina;glassy;0;none;NaN;NaN;NaN;NaN;NaN;NaN;NaN;303;NaN;NaN;100000;NaN;Ar;NaN;NaN;NaN;none;none;none;1;none;2.79305E-09;none;none;none;none;none;none;none;none;none;none;none;none;none;none;none;none;none;none;none;none;none;none;none;none;permeance;fig 7;MESSAOUD AB et al 2015;http://dx.doi.org/10.1016/j.seppur.2015.04.017
;polymer;PEI;alumina;glassy;0;none;NaN;NaN;NaN;NaN;NaN;NaN;NaN;303;NaN;NaN;100000;NaN;Ar;NaN;NaN;NaN;none;none;none;none;none;none;1;none;6.89025E-10;none;none;none;none;none;none;none;none;none;none;none;none;none;none;none;none;none;none;none;none;none;permeance;fig 7;MESSAOUD AB et al 2015;http://dx.doi.org/10.1016/j.seppur.2015.04.017
;polymer;PEI;alumina;glassy;0;none;NaN;NaN;NaN;NaN;NaN;NaN;NaN;303;NaN;NaN;100000;NaN;Ar;NaN;NaN;NaN;none;none;none;none;none;none;none;none;none;none;none;none;none;none;none;1;none;3.91866E-10;none;none;none;none;none;none;none;none;none;none;none;none;permeance;fig 7;MESSAOUD AB et al 2015;http://dx.doi.org/10.1016/j.seppur.2015.04.017
;polymer;PEI;alumina;glassy;0;none;NaN;NaN;NaN;NaN;NaN;NaN;NaN;303;NaN;NaN;100000;NaN;Ar;NaN;NaN;NaN;none;none;none;none;none;none;none;none;none;none;none;none;none;none;none;none;none;none;none;none;none;1;none;5.43618E-10;none;none;none;none;none;none;permeance;fig 7;MESSAOUD AB et al 2015;http://dx.doi.org/10.1016/j.seppur.2015.04.017
;MMM;SAPO-34/PEI;alumina;zeolite/glassy;5;none;1;1;NaN;NaN;NaN;NaN;NaN;303;NaN;NaN;100000;NaN;Ar;NaN;NaN;NaN;none;none;none;1;3.270672845;1.0945E-09;none;none;none;none;none;none;none;none;none;none;none;none;none;none;none;none;none;none;none;none;none;none;none;none;permeance;fig 7;MESSAOUD AB et al 2015;http://dx.doi.org/10.1016/j.seppur.2015.04.017
;MMM;SAPO-34/PEI;alumina;zeolite/glassy;5;none;1;1;NaN;NaN;NaN;NaN;NaN;303;NaN;NaN;100000;NaN;Ar;NaN;NaN;NaN;none;none;none;none;none;none;1;1.253055879;4.19323E-10;none;none;none;none;none;none;none;none;none;none;none;none;none;none;none;none;none;none;none;none;none;permeance;fig 7;MESSAOUD AB et al 2015;http://dx.doi.org/10.1016/j.seppur.2015.04.017
;MMM;SAPO-34/PEI;alumina;zeolite/glassy;5;none;1;1;NaN;NaN;NaN;NaN;NaN;303;NaN;NaN;100000;NaN;Ar;NaN;NaN;NaN;none;none;none;none;none;none;none;none;none;none;none;none;none;none;none;1;0.029882809;1E-11;none;none;none;none;none;none;none;none;none;none;none;none;permeance;fig 7;MESSAOUD AB et al 2015;http://dx.doi.org/10.1016/j.seppur.2015.04.017
;MMM;SAPO-34/PEI;alumina;zeolite/glassy;5;none;1;1;NaN;NaN;NaN;NaN;NaN;303;NaN;NaN;100000;NaN;Ar;NaN;NaN;NaN;none;none;none;none;none;none;none;none;none;none;none;none;none;none;none;none;none;none;none;none;none;1;0.021540935;7.20847E-12;none;none;none;none;none;none;permeance;fig 7;MESSAOUD AB et al 2015;http://dx.doi.org/10.1016/j.seppur.2015.04.017
;MMM;SAPO-34/PEI;alumina;zeolite/glassy;10;none;NaN;NaN;NaN;NaN;NaN;NaN;NaN;303;NaN;NaN;100000;NaN;Ar;NaN;NaN;NaN;none;none;none;1;none;2.98875E-09;none;none;none;none;none;none;none;none;none;none;none;none;none;none;none;none;none;none;none;none;none;none;none;none;permeance;fig 7;MESSAOUD AB et al 2015;http://dx.doi.org/10.1016/j.seppur.2015.04.017
;MMM;SAPO-34/PEI;alumina;zeolite/glassy;10;none;NaN;NaN;NaN;NaN;NaN;NaN;NaN;303;NaN;NaN;100000;NaN;Ar;NaN;NaN;NaN;none;none;none;none;none;none;1;none;6.81292E-10;none;none;none;none;none;none;none;none;none;none;none;none;none;none;none;none;none;none;none;none;none;permeance;fig 7;MESSAOUD AB et al 2015;http://dx.doi.org/10.1016/j.seppur.2015.04.017
;MMM;SAPO-34/PEI;alumina;zeolite/glassy;10;none;NaN;NaN;NaN;NaN;NaN;NaN;NaN;303;NaN;NaN;100000;NaN;Ar;NaN;NaN;NaN;none;none;none;none;none;none;none;none;none;none;none;none;none;none;none;1;none;7.45674E-11;none;none;none;none;none;none;none;none;none;none;none;none;permeance;fig 7;MESSAOUD AB et al 2015;http://dx.doi.org/10.1016/j.seppur.2015.04.017
;MMM;SAPO-34/PEI;alumina;zeolite/glassy;10;none;NaN;NaN;NaN;NaN;NaN;NaN;NaN;303;NaN;NaN;100000;NaN;Ar;NaN;NaN;NaN;none;none;none;none;none;none;none;none;none;none;none;none;none;none;none;none;none;none;none;none;none;1;none;9.45127E-11;none;none;none;none;none;none;permeance;fig 7;MESSAOUD AB et al 2015;http://dx.doi.org/10.1016/j.seppur.2015.04.017
;polymer;PEI;alumina;glassy;0;none;NaN;NaN;NaN;NaN;NaN;NaN;NaN;303;NaN;NaN;100000;NaN;Ar;NaN;NaN;NaN;none;none;none;none;none;none;0.5;none;6.94696E-10;none;none;none;none;none;none;none;none;none;none;none;none;0.5;none;4.87297E-10;none;none;none;none;none;none;permeance;fig 11a;MESSAOUD AB et al 2015;http://dx.doi.org/10.1016/j.seppur.2015.04.017
;polymer;PEI;alumina;glassy;0;none;NaN;NaN;NaN;NaN;NaN;NaN;NaN;323;NaN;NaN;100000;NaN;Ar;NaN;NaN;NaN;none;none;none;none;none;none;0.5;none;6.79613E-10;none;none;none;none;none;none;none;none;none;none;none;none;0.5;none;4.80681E-10;none;none;none;none;none;none;permeance;fig 11a;MESSAOUD AB et al 2015;http://dx.doi.org/10.1016/j.seppur.2015.04.017
;polymer;PEI;alumina;glassy;0;none;NaN;NaN;NaN;NaN;NaN;NaN;NaN;353;NaN;NaN;100000;NaN;Ar;NaN;NaN;NaN;none;none;none;none;none;none;0.5;none;7.40183E-10;none;none;none;none;none;none;none;none;none;none;none;none;0.5;none;4.86651E-10;none;none;none;none;none;none;permeance;fig 11a;MESSAOUD AB et al 2015;http://dx.doi.org/10.1016/j.seppur.2015.04.017
;polymer;PEI;alumina;glassy;0;none;NaN;NaN;NaN;NaN;NaN;NaN;NaN;393;NaN;NaN;100000;NaN;Ar;NaN;NaN;NaN;none;none;none;none;none;none;0.5;none;7.55146E-10;none;none;none;none;none;none;none;none;none;none;none;none;0.5;none;5.142E-10;none;none;none;none;none;none;permeance;fig 11a;MESSAOUD AB et al 2015;http://dx.doi.org/10.1016/j.seppur.2015.04.017
;MMM;SAPO-34/PEI;alumina;zeolite/glassy;5;none;1;1;NaN;NaN;NaN;NaN;NaN;303;NaN;NaN;100000;NaN;Ar;NaN;NaN;NaN;none;none;none;none;none;none;0.5;1.310124307;4.38421E-10;none;none;none;none;none;none;none;none;none;none;none;none;0.5;0.021483491;7.18925E-12;none;none;none;none;none;none;permeance;fig 11b;MESSAOUD AB et al 2015;http://dx.doi.org/10.1016/j.seppur.2015.04.017
;MMM;SAPO-34/PEI;alumina;zeolite/glassy;5;none;1;1;NaN;NaN;NaN;NaN;NaN;323;NaN;NaN;100000;NaN;Ar;NaN;NaN;NaN;none;none;none;none;none;none;0.5;0.927455666;3.10364E-10;none;none;none;none;none;none;none;none;none;none;none;none;0.5;0.022847548;7.64572E-12;none;none;none;none;none;none;permeance;fig 11b;MESSAOUD AB et al 2015;http://dx.doi.org/10.1016/j.seppur.2015.04.017
;MMM;SAPO-34/PEI;alumina;zeolite/glassy;5;none;1;1;NaN;NaN;NaN;NaN;NaN;353;NaN;NaN;100000;NaN;Ar;NaN;NaN;NaN;none;none;none;none;none;none;0.5;1.303566824;4.36226E-10;none;none;none;none;none;none;none;none;none;none;none;none;0.5;0.045748335;1.53092E-11;none;none;none;none;none;none;permeance;fig 11b;MESSAOUD AB et al 2015;http://dx.doi.org/10.1016/j.seppur.2015.04.017
;MMM;SAPO-34/PEI;alumina;zeolite/glassy;5;none;1;1;NaN;NaN;NaN;NaN;NaN;393;NaN;NaN;100000;NaN;Ar;NaN;NaN;NaN;none;none;none;none;none;none;0.5;1.338405512;4.47885E-10;none;none;none;none;none;none;none;none;none;none;none;none;0.5;0.071787801;2.40231E-11;none;none;none;none;none;none;permeance;fig 11b;MESSAOUD AB et al 2015;http://dx.doi.org/10.1016/j.seppur.2015.04.017
;MMM;SAPO-34/PEI;alumina;zeolite/glassy;10;none;NaN;NaN;NaN;NaN;NaN;NaN;NaN;303;NaN;NaN;100000;NaN;Ar;NaN;NaN;NaN;none;none;none;none;none;none;0.5;none;9.04128E-10;none;none;none;none;none;none;none;none;none;none;none;none;0.5;none;7.46725E-11;none;none;none;none;none;none;permeance;fig 11c;MESSAOUD AB et al 2015;http://dx.doi.org/10.1016/j.seppur.2015.04.017
;MMM;SAPO-34/PEI;alumina;zeolite/glassy;10;none;NaN;NaN;NaN;NaN;NaN;NaN;NaN;323;NaN;NaN;100000;NaN;Ar;NaN;NaN;NaN;none;none;none;none;none;none;0.5;none;8.35581E-10;none;none;none;none;none;none;none;none;none;none;none;none;0.5;none;7.47281E-11;none;none;none;none;none;none;permeance;fig 11c;MESSAOUD AB et al 2015;http://dx.doi.org/10.1016/j.seppur.2015.04.017
;MMM;SAPO-34/PEI;alumina;zeolite/glassy;10;none;NaN;NaN;NaN;NaN;NaN;NaN;NaN;353;NaN;NaN;100000;NaN;Ar;NaN;NaN;NaN;none;none;none;none;none;none;0.5;none;1.0192E-09;none;none;none;none;none;none;none;none;none;none;none;none;0.5;none;8.47452E-11;none;none;none;none;none;none;permeance;fig 11c;MESSAOUD AB et al 2015;http://dx.doi.org/10.1016/j.seppur.2015.04.017
;MMM;SAPO-34/PEI;alumina;zeolite/glassy;10;none;NaN;NaN;NaN;NaN;NaN;NaN;NaN;393;NaN;NaN;100000;NaN;Ar;NaN;NaN;NaN;none;none;none;none;none;none;0.5;none;1.0853E-09;none;none;none;none;none;none;none;none;none;none;none;none;0.5;none;2.25525E-10;none;none;none;none;none;none;permeance;fig 11c;MESSAOUD AB et al 2015;http://dx.doi.org/10.1016/j.seppur.2015.04.017
;polymer;PEI;alumina;glassy;0;none;NaN;NaN;NaN;NaN;NaN;NaN;NaN;303;NaN;NaN;50000;NaN;Ar;NaN;NaN;NaN;none;none;none;none;none;none;0.5;none;5.56689E-10;none;none;none;none;none;none;none;none;none;none;none;none;0.5;none;4.33367E-10;none;none;none;none;none;none;permeance;fig 12a;MESSAOUD AB et al 2015;http://dx.doi.org/10.1016/j.seppur.2015.04.017
;polymer;PEI;alumina;glassy;0;none;NaN;NaN;NaN;NaN;NaN;NaN;NaN;303;NaN;NaN;150000;NaN;Ar;NaN;NaN;NaN;none;none;none;none;none;none;0.5;none;7.59792E-10;none;none;none;none;none;none;none;none;none;none;none;none;0.5;none;5.1835E-10;none;none;none;none;none;none;permeance;fig 12a;MESSAOUD AB et al 2015;http://dx.doi.org/10.1016/j.seppur.2015.04.017
;polymer;PEI;alumina;glassy;0;none;NaN;NaN;NaN;NaN;NaN;NaN;NaN;303;NaN;NaN;200000;NaN;Ar;NaN;NaN;NaN;none;none;none;none;none;none;0.5;none;8.00604E-10;none;none;none;none;none;none;none;none;none;none;none;none;0.5;none;5.62185E-10;none;none;none;none;none;none;permeance;fig 12a;MESSAOUD AB et al 2015;http://dx.doi.org/10.1016/j.seppur.2015.04.017
;MMM;SAPO-34/PEI;alumina;zeolite/glassy;5;none;1;1;NaN;NaN;NaN;NaN;NaN;303;NaN;NaN;50000;NaN;Ar;NaN;NaN;NaN;none;none;none;none;none;none;0.5;1.531821071;5.12609E-10;none;none;none;none;none;none;none;none;none;none;none;none;0.5;0.034646929;1.15943E-11;none;none;none;none;none;none;permeance;fig 12b;MESSAOUD AB et al 2015;http://dx.doi.org/10.1016/j.seppur.2015.04.017
;MMM;SAPO-34/PEI;alumina;zeolite/glassy;5;none;1;1;NaN;NaN;NaN;NaN;NaN;303;NaN;NaN;150000;NaN;Ar;NaN;NaN;NaN;none;none;none;none;none;none;0.5;1.452445059;4.86047E-10;none;none;none;none;none;none;none;none;none;none;none;none;0.5;0.024705645;8.26751E-12;none;none;none;none;none;none;permeance;fig 12b;MESSAOUD AB et al 2015;http://dx.doi.org/10.1016/j.seppur.2015.04.017
;MMM;SAPO-34/PEI;alumina;zeolite/glassy;5;none;1;1;NaN;NaN;NaN;NaN;NaN;303;NaN;NaN;200000;NaN;Ar;NaN;NaN;NaN;none;none;none;none;none;none;0.5;1.33510251;4.46779E-10;none;none;none;none;none;none;none;none;none;none;none;none;0.5;0.017003367;5.69002E-12;none;none;none;none;none;none;permeance;fig 12b;MESSAOUD AB et al 2015;http://dx.doi.org/10.1016/j.seppur.2015.04.017
;MMM;SAPO-34/PEI;alumina;zeolite/glassy;10;none;NaN;NaN;NaN;NaN;NaN;NaN;NaN;303;NaN;NaN;50000;NaN;Ar;NaN;NaN;NaN;none;none;none;none;none;none;0.5;none;9.24943E-10;none;none;none;none;none;none;none;none;none;none;none;none;0.5;none;5.89897E-11;none;none;none;none;none;none;permeance;fig 12c;MESSAOUD AB et al 2015;http://dx.doi.org/10.1016/j.seppur.2015.04.017
;MMM;SAPO-34/PEI;alumina;zeolite/glassy;10;none;NaN;NaN;NaN;NaN;NaN;NaN;NaN;303;NaN;NaN;150000;NaN;Ar;NaN;NaN;NaN;none;none;none;none;none;none;0.5;none;7.00062E-10;none;none;none;none;none;none;none;none;none;none;none;none;0.5;none;8.69732E-11;none;none;none;none;none;none;permeance;fig 12c;MESSAOUD AB et al 2015;http://dx.doi.org/10.1016/j.seppur.2015.04.017
;MMM;SAPO-34/PEI;alumina;zeolite/glassy;10;none;NaN;NaN;NaN;NaN;NaN;NaN;NaN;303;NaN;NaN;200000;NaN;Ar;NaN;NaN;NaN;none;none;none;none;none;none;0.5;none;7.65387E-10;none;none;none;none;none;none;none;none;none;none;none;none;0.5;none;9.83645E-11;none;none;none;none;none;none;permeance;fig 12c;MESSAOUD AB et al 2015;http://dx.doi.org/10.1016/j.seppur.2015.04.017
;MMM;HOF-30/matrimid5218;NaN;HOF/glassy;10;none;15;15;0.394;0.394;NaN;NaN;2.01;298;NaN;NaN;100000;100;N2;50;NaN;NaN;none;none;none;0.5;428.1;9.55064E-09;none;none;none;none;none;none;none;none;none;none;none;none;none;none;none;0.5;6.9;1.53935E-10;none;none;none;none;none;none;permeability;table S3;LI W et al 2022;https://doi.org/10.1016/j.memsci.2021.120021
;MMM;HOF-30/matrimid5218;NaN;HOF/glassy;10;none;15;15;0.394;0.394;NaN;NaN;2.01;298;NaN;NaN;100000;50;N2;50;NaN;NaN;none;none;none;1;432.8;9.6555E-09;none;none;none;none;none;none;none;none;none;none;none;none;none;none;none;none;none;none;none;none;none;none;none;none;permeability;table S3;LI W et al 2022;https://doi.org/10.1016/j.memsci.2021.120021
;MMM;HOF-30/matrimid5218;NaN;HOF/glassy;10;none;15;15;0.394;0.394;NaN;NaN;2.01;298;NaN;NaN;100000;50;N2;50;NaN;NaN;none;none;none;none;none;none;none;none;none;none;none;none;none;none;none;none;none;none;none;none;none;1;4.6;1.02623E-10;none;none;none;none;none;none;permeability;table S3;LI W et al 2022;https://doi.org/10.1016/j.memsci.2021.120021
;MMM;HOF-30/matrimid5218;NaN;HOF/glassy;10;none;15;15;0.394;0.394;NaN;NaN;2.01;298;NaN;NaN;100000;50;N2;50;NaN;NaN;none;none;none;none;none;none;1;10.47840791;2.33767E-10;none;none;none;none;none;none;none;none;none;none;none;none;none;none;none;none;none;none;none;none;none;permeability;fig 8;LI W et al 2022;https://doi.org/10.1016/j.memsci.2021.120021
;polymer;matrimid5218;NaN;glassy;0;none;15;15;0.394;0.394;NaN;NaN;2.01;298;NaN;NaN;100000;100;N2;50;NaN;NaN;none;none;none;0.5;55.77421976;1.24429E-09;none;none;none;none;none;none;none;none;none;none;none;none;none;none;none;0.5;2.423665129;5.40704E-11;none;none;none;none;none;none;permeability;fig 7;LI W et al 2022;https://doi.org/10.1016/j.memsci.2021.120021
;MMM;HOF-30/matrimid5218;NaN;HOF/glassy;5;none;15;15;0.394;0.394;NaN;NaN;2.01;298;NaN;NaN;100000;100;N2;50;NaN;NaN;none;none;none;0.5;225.3850046;5.0282E-09;none;none;none;none;none;none;none;none;none;none;none;none;none;none;none;0.5;5.485632623;1.22381E-10;none;none;none;none;none;none;permeability;fig 7;LI W et al 2022;https://doi.org/10.1016/j.memsci.2021.120021
;MMM;HOF-30/matrimid5218;NaN;HOF/glassy;20;none;15;15;0.394;0.394;NaN;NaN;2.01;298;NaN;NaN;100000;100;N2;50;NaN;NaN;none;none;none;0.5;728.295213;1.62478E-08;none;none;none;none;none;none;none;none;none;none;none;none;none;none;none;0.5;12.86909081;2.87101E-10;none;none;none;none;none;none;permeability;fig 7;LI W et al 2022;https://doi.org/10.1016/j.memsci.2021.120021
;MMM;HOF-30/matrimid5218;NaN;HOF/glassy;30;none;15;15;0.394;0.394;NaN;NaN;2.01;298;NaN;NaN;100000;100;N2;50;NaN;NaN;none;none;none;0.5;1230.613365;2.74542E-08;none;none;none;none;none;none;none;none;none;none;none;none;none;none;none;0.5;31.86690619;7.10931E-10;none;none;none;none;none;none;permeability;fig 7;LI W et al 2022;https://doi.org/10.1016/j.memsci.2021.120021
;MMM;HOF-30/matrimid5218;NaN;HOF/glassy;10;none;15;15;0.394;0.394;NaN;NaN;2.01;298;NaN;NaN;200000;100;N2;50;NaN;NaN;none;none;none;0.5;479.8429576;1.0705E-08;none;none;none;none;none;none;none;none;none;none;none;none;none;none;none;0.5;7.441835888;1.66023E-10;none;none;none;none;none;none;permeability;fig 9;LI W et al 2022;https://doi.org/10.1016/j.memsci.2021.120021
;MMM;HOF-30/matrimid5218;NaN;HOF/glassy;10;none;15;15;0.394;0.394;NaN;NaN;2.01;298;NaN;NaN;300000;100;N2;50;NaN;NaN;none;none;none;0.5;580.3895198;1.29481E-08;none;none;none;none;none;none;none;none;none;none;none;none;none;none;none;0.5;8.038344784;1.7933E-10;none;none;none;none;none;none;permeability;fig 9;LI W et al 2022;https://doi.org/10.1016/j.memsci.2021.120021
;MMM;HOF-30/matrimid5218;NaN;HOF/glassy;10;none;15;15;0.394;0.394;NaN;NaN;2.01;323;NaN;NaN;100000;100;N2;50;NaN;NaN;none;none;none;0.5;443.9942508;9.90523E-09;none;none;none;none;none;none;none;none;none;none;none;none;none;none;none;0.5;7.497577696;1.67266E-10;none;none;none;none;none;none;permeability;fig S8;LI W et al 2022;https://doi.org/10.1016/j.memsci.2021.120021
;MMM;HOF-30/matrimid5218;NaN;HOF/glassy;10;none;15;15;0.394;0.394;NaN;NaN;2.01;348;NaN;NaN;100000;100;N2;50;NaN;NaN;none;none;none;0.5;449.8690383;1.00363E-08;none;none;none;none;none;none;none;none;none;none;none;none;none;none;none;0.5;8.102847689;1.80769E-10;none;none;none;none;none;none;permeability;fig S8;LI W et al 2022;https://doi.org/10.1016/j.memsci.2021.120021
;MMM;HOF-30/matrimid5218;NaN;HOF/glassy;10;none;15;15;0.394;0.394;NaN;NaN;2.01;373;NaN;NaN;100000;100;N2;50;NaN;NaN;none;none;none;0.5;458.3672503;1.02259E-08;none;none;none;none;none;none;none;none;none;none;none;none;none;none;none;0.5;8.98083777;2.00357E-10;none;none;none;none;none;none;permeability;fig S8;LI W et al 2022;https://doi.org/10.1016/j.memsci.2021.120021
;MMM;HOF-30/matrimid5218;NaN;HOF/glassy;10;none;15;15;0.394;0.394;NaN;NaN;2.01;398;NaN;NaN;100000;100;N2;50;NaN;NaN;none;none;none;0.5;499.061212;1.11337E-08;none;none;none;none;none;none;none;none;none;none;none;none;none;none;none;0.5;10.30387178;2.29873E-10;none;none;none;none;none;none;permeability;fig S8;LI W et al 2022;https://doi.org/10.1016/j.memsci.2021.120021
