Repository: tenoriolms/databank_CH4

File: 0_databank_CH4_765.csv (part 7 of 8)
,mean value,,NaN,doesn't exist or unknow,,,,,,,,,,,,,,,,,,,,,,,,,,,,,,,,,,,,,,,,,,,,,,,,,,,,
,MMM,6FDA-DAM:DABA(3:1)/SSZ-16,NaN,zeolite/glassy,5,none,20,30,0.34,0.36,NaN,NaN,NaN,298,NaN,NaN,800000,NaN,He,NaN,NaN,NaN,none,none,none,none,none,none,0.75,233.7963,3.12950900967844E-09,none,none,none,none,none,none,none,none,none,none,none,none,0.25,6.9397042,9.28922605635903E-11,none,none,none,none,none,none,permeability,fig 8,AHMAD MZ et al 2021,https://doi.org/10.1016/j.seppur.2020.117582
,MMM,6FDA-DAM:DABA(3:1)/SSZ-16,NaN,zeolite/glassy,10,none,20,30,0.34,0.36,NaN,NaN,NaN,298,NaN,NaN,800000,NaN,He,NaN,NaN,NaN,none,none,none,none,none,none,0.25,230.90278,3.09077744331197E-09,none,none,none,none,none,none,none,none,none,none,none,none,0.75,7.6222981,1.02029204818061E-10,none,none,none,none,none,none,permeability,fig 8,AHMAD MZ et al 2021,https://doi.org/10.1016/j.seppur.2020.117582
,MMM,6FDA-DAM:DABA(3:1)/SSZ-16,NaN,zeolite/glassy,10,none,20,30,0.34,0.36,NaN,NaN,NaN,298,NaN,NaN,800000,NaN,He,NaN,NaN,NaN,none,none,none,none,none,none,0.5,234.375,3.13725526940924E-09,none,none,none,none,none,none,none,none,none,none,none,none,0.5,7.6222981,1.02029204818061E-10,none,none,none,none,none,none,permeability,fig 8,AHMAD MZ et al 2021,https://doi.org/10.1016/j.seppur.2020.117582
,MMM,6FDA-DAM:DABA(3:1)/SSZ-16,NaN,zeolite/glassy,10,none,20,30,0.34,0.36,NaN,NaN,NaN,298,NaN,NaN,800000,NaN,He,NaN,NaN,NaN,none,none,none,none,none,none,0.75,247.10648,3.30767405433673E-09,none,none,none,none,none,none,none,none,none,none,none,none,0.25,7.9067122,1.0583626458945E-10,none,none,none,none,none,none,permeability,fig 8,AHMAD MZ et al 2021,https://doi.org/10.1016/j.seppur.2020.117582
,MMM,6FDA-DAM:DABA(3:1)/SSZ-16,NaN,zeolite/glassy,15,none,20,30,0.34,0.36,NaN,NaN,NaN,298,NaN,NaN,800000,NaN,He,NaN,NaN,NaN,none,none,none,none,none,none,0.25,218.1713,2.92035865838449E-09,none,none,none,none,none,none,none,none,none,none,none,none,0.75,24.175199,3.23600087260873E-10,none,none,none,none,none,none,permeability,fig 8,AHMAD MZ et al 2021,https://doi.org/10.1016/j.seppur.2020.117582
,MMM,6FDA-DAM:DABA(3:1)/SSZ-16,NaN,zeolite/glassy,15,none,20,30,0.34,0.36,NaN,NaN,NaN,298,NaN,NaN,800000,NaN,He,NaN,NaN,NaN,none,none,none,none,none,none,0.5,210.64815,2.81965661260292E-09,none,none,none,none,none,none,none,none,none,none,none,none,0.5,20.136519,2.69539841451987E-10,none,none,none,none,none,none,permeability,fig 8,AHMAD MZ et al 2021,https://doi.org/10.1016/j.seppur.2020.117582
,MMM,6FDA-DAM:DABA(3:1)/SSZ-16,NaN,zeolite/glassy,15,none,20,30,0.34,0.36,NaN,NaN,NaN,298,NaN,NaN,800000,NaN,He,NaN,NaN,NaN,none,none,none,none,none,none,0.75,212.38426,2.84289552565155E-09,none,none,none,none,none,none,none,none,none,none,none,none,0.25,18.316268,2.45174648742024E-10,none,none,none,none,none,none,permeability,fig 8,AHMAD MZ et al 2021,https://doi.org/10.1016/j.seppur.2020.117582
,polymer,6FDA-DAM:DABA(3:1),NaN,glassy,0,none,20,30,0.34,0.36,NaN,NaN,NaN,298,NaN,NaN,400000,NaN,He,NaN,NaN,NaN,none,none,none,none,none,none,0.25,155.4132712,2.0803033771022E-09,none,none,none,none,none,none,none,none,none,none,none,none,0.75,4.33295325,5.79992764401767E-11,none,none,none,none,none,none,permeability,fig 9,AHMAD MZ et al 2021,https://doi.org/10.1016/j.seppur.2020.117582
,polymer,6FDA-DAM:DABA(3:1),NaN,glassy,0,none,20,30,0.34,0.36,NaN,NaN,NaN,298,NaN,NaN,600000,NaN,He,NaN,NaN,NaN,none,none,none,none,none,none,0.25,139.6973225,1.86993562084475E-09,none,none,none,none,none,none,none,none,none,none,none,none,0.75,4.218928164,5.64729796854104E-11,none,none,none,none,none,none,permeability,fig 9,AHMAD MZ et al 2021,https://doi.org/10.1016/j.seppur.2020.117582
,MMM,6FDA-DAM:DABA(3:1)/SSZ-16,NaN,zeolite/glassy,5,none,20,30,0.34,0.36,NaN,NaN,NaN,298,NaN,NaN,400000,NaN,He,NaN,NaN,NaN,none,none,none,none,none,none,0.25,302.677532,4.05152717738148E-09,none,none,none,none,none,none,none,none,none,none,none,none,0.75,8.950969213,1.19814294740498E-10,none,none,none,none,none,none,permeability,fig 9,AHMAD MZ et al 2021,https://doi.org/10.1016/j.seppur.2020.117582
,MMM,6FDA-DAM:DABA(3:1)/SSZ-16,NaN,zeolite/glassy,5,none,20,30,0.34,0.36,NaN,NaN,NaN,298,NaN,NaN,600000,NaN,He,NaN,NaN,NaN,none,none,none,none,none,none,0.25,249.7089639,3.34250992133972E-09,none,none,none,none,none,none,none,none,none,none,none,none,0.75,8.152793615,1.09130217510676E-10,none,none,none,none,none,none,permeability,fig 9,AHMAD MZ et al 2021,https://doi.org/10.1016/j.seppur.2020.117582
,MMM,6FDA-DAM:DABA(3:1)/SSZ-16,NaN,zeolite/glassy,10,none,20,30,0.34,0.36,NaN,NaN,NaN,298,NaN,NaN,400000,NaN,He,NaN,NaN,NaN,none,none,none,none,none,none,0.25,277.6484284,3.71649704550867E-09,none,none,none,none,none,none,none,none,none,none,none,none,0.75,9.407069555,1.25919481732792E-10,none,none,none,none,none,none,permeability,fig 9,AHMAD MZ et al 2021,https://doi.org/10.1016/j.seppur.2020.117582
,MMM,6FDA-DAM:DABA(3:1)/SSZ-16,NaN,zeolite/glassy,10,none,20,30,0.34,0.36,NaN,NaN,NaN,298,NaN,NaN,600000,NaN,He,NaN,NaN,NaN,none,none,none,none,none,none,0.25,246.2165308,3.29576153031664E-09,none,none,none,none,none,none,none,none,none,none,none,none,0.75,8.095781072,1.08367069133293E-10,none,none,none,none,none,none,permeability,fig 9,AHMAD MZ et al 2021,https://doi.org/10.1016/j.seppur.2020.117582
,MMM,6FDA-DAM:DABA(3:1)/SSZ-16,NaN,zeolite/glassy,15,none,20,30,0.34,0.36,NaN,NaN,NaN,298,NaN,NaN,400000,NaN,He,NaN,NaN,NaN,none,none,none,none,none,none,0.25,253.7834692,3.39704971108974E-09,none,none,none,none,none,none,none,none,none,none,none,none,0.75,25.71265678,3.44179916687216E-10,none,none,none,none,none,none,permeability,fig 9,AHMAD MZ et al 2021,https://doi.org/10.1016/j.seppur.2020.117582
,MMM,6FDA-DAM:DABA(3:1)/SSZ-16,NaN,zeolite/glassy,15,none,20,30,0.34,0.36,NaN,NaN,NaN,298,NaN,NaN,600000,NaN,He,NaN,NaN,NaN,none,none,none,none,none,none,0.25,232.8288708,3.11655936762839E-09,none,none,none,none,none,none,none,none,none,none,none,none,0.75,25.37058153,3.39601026530003E-10,none,none,none,none,none,none,permeability,fig 9,AHMAD MZ et al 2021,https://doi.org/10.1016/j.seppur.2020.117582
,polymer,6FDA-DAM:DABA(3:1),NaN,glassy,0,none,20,30,0.34,0.36,NaN,NaN,NaN,298,NaN,NaN,400000,NaN,He,NaN,NaN,NaN,none,none,none,none,none,none,0.5,152.1493213,2.03661337593798E-09,none,none,none,none,none,none,none,none,none,none,none,none,0.5,4.488636364,6.00831918311294E-11,none,none,none,none,none,none,permeability,fig 9,AHMAD MZ et al 2021,https://doi.org/10.1016/j.seppur.2020.117582
,polymer,6FDA-DAM:DABA(3:1),NaN,glassy,0,none,20,30,0.34,0.36,NaN,NaN,NaN,298,NaN,NaN,600000,NaN,He,NaN,NaN,NaN,none,none,none,none,none,none,0.5,136.3122172,1.82462387923438E-09,none,none,none,none,none,none,none,none,none,none,none,none,0.5,4.375,5.85620983623059E-11,none,none,none,none,none,none,permeability,fig 9,AHMAD MZ et al 2021,https://doi.org/10.1016/j.seppur.2020.117582
,MMM,6FDA-DAM:DABA(3:1)/SSZ-16,NaN,zeolite/glassy,5,none,20,30,0.34,0.36,NaN,NaN,NaN,298,NaN,NaN,400000,NaN,He,NaN,NaN,NaN,none,none,none,none,none,none,0.5,282.8054299,3.78552672073097E-09,none,none,none,none,none,none,none,none,none,none,none,none,0.5,8.011363636,1.0723708920403E-10,none,none,none,none,none,none,permeability,fig 9,AHMAD MZ et al 2021,https://doi.org/10.1016/j.seppur.2020.117582
,MMM,6FDA-DAM:DABA(3:1)/SSZ-16,NaN,zeolite/glassy,5,none,20,30,0.34,0.36,NaN,NaN,NaN,298,NaN,NaN,600000,NaN,He,NaN,NaN,NaN,none,none,none,none,none,none,0.5,247.7375566,3.31612140746206E-09,none,none,none,none,none,none,none,none,none,none,none,none,0.5,7.443181818,9.96316218866841E-11,none,none,none,none,none,none,permeability,fig 9,AHMAD MZ et al 2021,https://doi.org/10.1016/j.seppur.2020.117582
,MMM,6FDA-DAM:DABA(3:1)/SSZ-16,NaN,zeolite/glassy,10,none,20,30,0.34,0.36,NaN,NaN,NaN,298,NaN,NaN,400000,NaN,He,NaN,NaN,NaN,none,none,none,none,none,none,0.5,270.9276018,3.62653459786863E-09,none,none,none,none,none,none,none,none,none,none,none,none,0.5,8.977272727,1.20166383648873E-10,none,none,none,none,none,none,permeability,fig 9,AHMAD MZ et al 2021,https://doi.org/10.1016/j.seppur.2020.117582
,MMM,6FDA-DAM:DABA(3:1)/SSZ-16,NaN,zeolite/glassy,10,none,20,30,0.34,0.36,NaN,NaN,NaN,298,NaN,NaN,600000,NaN,He,NaN,NaN,NaN,none,none,none,none,none,none,0.5,247.1719457,3.3085503534825E-09,none,none,none,none,none,none,none,none,none,none,none,none,0.5,8.125,1.08758182672854E-10,none,none,none,none,none,none,permeability,fig 9,AHMAD MZ et al 2021,https://doi.org/10.1016/j.seppur.2020.117582
,MMM,6FDA-DAM:DABA(3:1)/SSZ-16,NaN,zeolite/glassy,15,none,20,30,0.34,0.36,NaN,NaN,NaN,298,NaN,NaN,400000,NaN,He,NaN,NaN,NaN,none,none,none,none,none,none,0.5,243.2126697,3.25555297964124E-09,none,none,none,none,none,none,none,none,none,none,none,none,0.5,21.875,2.92810491811529E-10,none,none,none,none,none,none,permeability,fig 9,AHMAD MZ et al 2021,https://doi.org/10.1016/j.seppur.2020.117582
,MMM,6FDA-DAM:DABA(3:1)/SSZ-16,NaN,zeolite/glassy,15,none,20,30,0.34,0.36,NaN,NaN,NaN,298,NaN,NaN,600000,NaN,He,NaN,NaN,NaN,none,none,none,none,none,none,0.5,224.5475113,3.00570821571694E-09,none,none,none,none,none,none,none,none,none,none,none,none,0.5,21.02272727,2.81402290795353E-10,none,none,none,none,none,none,permeability,fig 9,AHMAD MZ et al 2021,https://doi.org/10.1016/j.seppur.2020.117582
,polymer,6FDA-DAM:DABA(3:1),NaN,glassy,0,none,20,30,0.34,0.36,NaN,NaN,NaN,298,NaN,NaN,400000,NaN,He,NaN,NaN,NaN,none,none,none,none,none,none,0.75,162.2093023,2.17127248378825E-09,none,none,none,none,none,none,none,none,none,none,none,none,0.25,4.524627721,6.05649585485755E-11,none,none,none,none,none,none,permeability,fig 9,AHMAD MZ et al 2021,https://doi.org/10.1016/j.seppur.2020.117582
,polymer,6FDA-DAM:DABA(3:1),NaN,glassy,0,none,20,30,0.34,0.36,NaN,NaN,NaN,298,NaN,NaN,600000,NaN,He,NaN,NaN,NaN,none,none,none,none,none,none,0.75,144.1860465,1.93001998573829E-09,none,none,none,none,none,none,none,none,none,none,none,none,0.25,4.696449026,6.28648936718098E-11,none,none,none,none,none,none,permeability,fig 9,AHMAD MZ et al 2021,https://doi.org/10.1016/j.seppur.2020.117582
,MMM,6FDA-DAM:DABA(3:1)/SSZ-16,NaN,zeolite/glassy,5,none,20,30,0.34,0.36,NaN,NaN,NaN,298,NaN,NaN,400000,NaN,He,NaN,NaN,NaN,none,none,none,none,none,none,0.75,280.8139535,3.75886956945714E-09,none,none,none,none,none,none,none,none,none,none,none,none,0.25,7.674684994,1.02730436004192E-10,none,none,none,none,none,none,permeability,fig 9,AHMAD MZ et al 2021,https://doi.org/10.1016/j.seppur.2020.117582
,MMM,6FDA-DAM:DABA(3:1)/SSZ-16,NaN,zeolite/glassy,5,none,20,30,0.34,0.36,NaN,NaN,NaN,298,NaN,NaN,600000,NaN,He,NaN,NaN,NaN,none,none,none,none,none,none,0.75,247.6744186,3.31527626602974E-09,none,none,none,none,none,none,none,none,none,none,none,none,0.25,7.216494845,9.65972756443345E-11,none,none,none,none,none,none,permeability,fig 9,AHMAD MZ et al 2021,https://doi.org/10.1016/j.seppur.2020.117582
,MMM,6FDA-DAM:DABA(3:1)/SSZ-16,NaN,zeolite/glassy,10,none,20,30,0.34,0.36,NaN,NaN,NaN,298,NaN,NaN,400000,NaN,He,NaN,NaN,NaN,none,none,none,none,none,none,0.75,286.627907,3.83669295614077E-09,none,none,none,none,none,none,none,none,none,none,none,none,0.25,8.591065292,1.14996756723908E-10,none,none,none,none,none,none,permeability,fig 9,AHMAD MZ et al 2021,https://doi.org/10.1016/j.seppur.2020.117582
,MMM,6FDA-DAM:DABA(3:1)/SSZ-16,NaN,zeolite/glassy,10,none,20,30,0.34,0.36,NaN,NaN,NaN,298,NaN,NaN,600000,NaN,He,NaN,NaN,NaN,none,none,none,none,none,none,0.75,256.9767442,3.43979368472355E-09,none,none,none,none,none,none,none,none,none,none,none,none,0.25,8.24742268,1.10396886450668E-10,none,none,none,none,none,none,permeability,fig 9,AHMAD MZ et al 2021,https://doi.org/10.1016/j.seppur.2020.117582
,MMM,6FDA-DAM:DABA(3:1)/SSZ-16,NaN,zeolite/glassy,15,none,20,30,0.34,0.36,NaN,NaN,NaN,298,NaN,NaN,400000,NaN,He,NaN,NaN,NaN,none,none,none,none,none,none,0.75,253.4883721,3.39309965271337E-09,none,none,none,none,none,none,none,none,none,none,none,none,0.25,18.72852234,2.50692929704165E-10,none,none,none,none,none,none,permeability,fig 9,AHMAD MZ et al 2021,https://doi.org/10.1016/j.seppur.2020.117582
,MMM,6FDA-DAM:DABA(3:1)/SSZ-16,NaN,zeolite/glassy,15,none,20,30,0.34,0.36,NaN,NaN,NaN,298,NaN,NaN,600000,NaN,He,NaN,NaN,NaN,none,none,none,none,none,none,0.75,226.744186,3.03511207396868E-09,none,none,none,none,none,none,none,none,none,none,none,none,0.25,18.27033219,2.44559769330922E-10,none,none,none,none,none,none,permeability,fig 9,AHMAD MZ et al 2021,https://doi.org/10.1016/j.seppur.2020.117582
,polymer,Matrimid5218,NaN,glassy,0,none,NaN,NaN,NaN,NaN,NaN,NaN,NaN,308,NaN,NaN,1000000,NaN,NaN,NaN,NaN,NaN,none,none,none,none,none,none,0.5,11.3193588162762,none,none,none,none,none,none,none,none,none,none,none,none,none,0.5,0.302561477793547,none,none,none,none,none,none,none,permeability,fig 10 and 11,ESSEN M et al 2021,https://doi.org/10.1016/j.seppur.2020.118103
,MMM,Matrimid5218/ZIF-68,NaN,zeolite/glassy,10,none,NaN,NaN,0.75,1.03,NaN,NaN,NaN,308,NaN,NaN,1000000,NaN,NaN,NaN,NaN,NaN,none,none,none,none,none,none,0.5,15.7953144266337,none,none,none,none,none,none,none,none,none,none,none,none,none,0.5,0.403789992861313,none,none,none,none,none,none,none,permeability,fig 10 and 11,ESSEN M et al 2021,https://doi.org/10.1016/j.seppur.2020.118103
,MMM,Matrimid5218/ZIF-69,NaN,zeolite/glassy,10,none,NaN,NaN,0.44,0.78,NaN,NaN,NaN,308,NaN,NaN,1000000,NaN,NaN,NaN,NaN,NaN,none,none,none,none,none,none,0.5,15.2774352651048,none,none,none,none,none,none,none,none,none,none,none,none,none,0.5,0.408359118721355,none,none,none,none,none,none,none,permeability,fig 10 and 11,ESSEN M et al 2021,https://doi.org/10.1016/j.seppur.2020.118103
,MMM,Matrimid5218/ZIF-78,NaN,zeolite/glassy,10,none,NaN,NaN,0.38,0.71,NaN,NaN,NaN,308,NaN,NaN,1000000,NaN,NaN,NaN,NaN,NaN,none,none,none,none,none,none,0.5,12.5400739827373,none,none,none,none,none,none,none,none,none,none,none,none,none,0.5,0.32398367432604,none,none,none,none,none,none,none,permeability,fig 10 and 11,ESSEN M et al 2021,https://doi.org/10.1016/j.seppur.2020.118103
,MMM,Matrimid5218/ZIF-68,NaN,zeolite/glassy,20,none,NaN,NaN,0.75,1.03,NaN,NaN,NaN,308,NaN,NaN,1000000,NaN,NaN,NaN,NaN,NaN,none,none,none,none,none,none,0.5,25.154130702836,none,none,none,none,none,none,none,none,none,none,none,none,none,0.5,0.687492318244715,none,none,none,none,none,none,none,permeability,fig 10 and 11,ESSEN M et al 2021,https://doi.org/10.1016/j.seppur.2020.118103
,MMM,Matrimid5218/ZIF-69,NaN,zeolite/glassy,20,none,NaN,NaN,0.44,0.78,NaN,NaN,NaN,308,NaN,NaN,1000000,NaN,NaN,NaN,NaN,NaN,none,none,none,none,none,none,0.5,20.2712700369913,none,none,none,none,none,none,none,none,none,none,none,none,none,0.5,0.555825146175568,none,none,none,none,none,none,none,permeability,fig 10 and 11,ESSEN M et al 2021,https://doi.org/10.1016/j.seppur.2020.118103
,MMM,Matrimid5218/ZIF-78,NaN,zeolite/glassy,20,none,NaN,NaN,0.38,0.71,NaN,NaN,NaN,308,NaN,NaN,1000000,NaN,NaN,NaN,NaN,NaN,none,none,none,none,none,none,0.5,12.983970406905,none,none,none,none,none,none,none,none,none,none,none,none,none,0.5,0.355438803409639,none,none,none,none,none,none,none,permeability,fig 10 and 11,ESSEN M et al 2021,https://doi.org/10.1016/j.seppur.2020.118103
,polymer,Matrimid5218,NaN,glassy,0,none,NaN,NaN,NaN,NaN,NaN,NaN,NaN,308,NaN,NaN,500000,NaN,NaN,NaN,NaN,NaN,1,23.1,none,none,none,none,none,none,none,none,none,none,none,none,none,none,none,none,none,none,none,none,none,none,none,none,none,none,none,none,permeability,table 3,AKBARI A et al 2020,https://doi.org/10.1016/j.cep.2020.107804
,MMM,Cu-BTC/Matrimid5218,NaN,MOF/glassy,5,none,NaN,NaN,1.12,1.12,NaN,NaN,NaN,308,NaN,NaN,500000,NaN,NaN,NaN,NaN,NaN,1,27.7,none,none,none,none,none,none,none,none,none,none,none,none,none,none,none,none,none,none,none,none,none,none,none,none,none,none,none,none,permeability,table 3,AKBARI A et al 2020,https://doi.org/10.1016/j.cep.2020.107804
,MMM,Cu-BTC/Matrimid5218,NaN,MOF/glassy,10,none,NaN,NaN,1.12,1.12,NaN,NaN,NaN,308,NaN,NaN,500000,NaN,NaN,NaN,NaN,NaN,1,35.2,none,none,none,none,none,none,none,none,none,none,none,none,none,none,none,none,none,none,none,none,none,none,none,none,none,none,none,none,permeability,table 3,AKBARI A et al 2020,https://doi.org/10.1016/j.cep.2020.107804
,MMM,Cu-BTC/Matrimid5218,NaN,MOF/glassy,20,none,NaN,NaN,1.12,1.12,NaN,NaN,NaN,308,NaN,NaN,500000,NaN,NaN,NaN,NaN,NaN,1,49.7,none,none,none,none,none,none,none,none,none,none,none,none,none,none,none,none,none,none,none,none,none,none,none,none,none,none,none,none,permeability,table 3,AKBARI A et al 2020,https://doi.org/10.1016/j.cep.2020.107804
,MMM,Cu-BTC/Matrimid5218,NaN,MOF/glassy,30,none,NaN,NaN,1.12,1.12,NaN,NaN,NaN,308,NaN,NaN,500000,NaN,NaN,NaN,NaN,NaN,1,55.9,none,none,none,none,none,none,none,none,none,none,none,none,none,none,none,none,none,none,none,none,none,none,none,none,none,none,none,none,permeability,table 3,AKBARI A et al 2020,https://doi.org/10.1016/j.cep.2020.107804
,MMM,Cu-BDC/Matrimid5218,NaN,MOF/glassy,5,none,NaN,NaN,1.05,1.05,NaN,NaN,NaN,308,NaN,NaN,500000,NaN,NaN,NaN,NaN,NaN,1,28.1,none,none,none,none,none,none,none,none,none,none,none,none,none,none,none,none,none,none,none,none,none,none,none,none,none,none,none,none,permeability,table 3,AKBARI A et al 2020,https://doi.org/10.1016/j.cep.2020.107804
,MMM,Cu-BDC/Matrimid5218,NaN,MOF/glassy,10,none,NaN,NaN,1.05,1.05,NaN,NaN,NaN,308,NaN,NaN,500000,NaN,NaN,NaN,NaN,NaN,1,38.4,none,none,none,none,none,none,none,none,none,none,none,none,none,none,none,none,none,none,none,none,none,none,none,none,none,none,none,none,permeability,table 3,AKBARI A et al 2020,https://doi.org/10.1016/j.cep.2020.107804
,MMM,Cu-BDC/Matrimid5218,NaN,MOF/glassy,20,none,NaN,NaN,1.05,1.05,NaN,NaN,NaN,308,NaN,NaN,500000,NaN,NaN,NaN,NaN,NaN,1,47.3,none,none,none,none,none,none,none,none,none,none,none,none,none,none,none,none,none,none,none,none,none,none,none,none,none,none,none,none,permeability,table 3,AKBARI A et al 2020,https://doi.org/10.1016/j.cep.2020.107804
,MMM,Cu-BDC/Matrimid5218,NaN,MOF/glassy,30,none,NaN,NaN,1.05,1.05,NaN,NaN,NaN,308,NaN,NaN,500000,NaN,NaN,NaN,NaN,NaN,1,51.8,none,none,none,none,none,none,none,none,none,none,none,none,none,none,none,none,none,none,none,none,none,none,none,none,none,none,none,none,permeability,table 3,AKBARI A et al 2020,https://doi.org/10.1016/j.cep.2020.107804
,MMM,Cu-BDC/Matrimid5218,NaN,MOF/glassy,35,none,NaN,NaN,1.05,1.05,NaN,NaN,NaN,308,NaN,NaN,500000,NaN,NaN,NaN,NaN,NaN,1,55.1,none,none,none,none,none,none,none,none,none,none,none,none,none,none,none,none,none,none,none,none,none,none,none,none,none,none,none,none,permeability,table 3,AKBARI A et al 2020,https://doi.org/10.1016/j.cep.2020.107804
,polymer,Matrimid5218,NaN,glassy,0,none,NaN,NaN,NaN,NaN,NaN,NaN,NaN,308,NaN,NaN,500000,NaN,NaN,NaN,NaN,NaN,none,none,none,none,none,none,none,none,none,none,none,none,none,none,none,none,none,none,none,none,none,1,0.18,none,none,none,none,none,none,none,permeability,table 3,AKBARI A et al 2020,https://doi.org/10.1016/j.cep.2020.107804
,MMM,Cu-BTC/Matrimid5218,NaN,MOF/glassy,5,none,NaN,NaN,1.12,1.12,NaN,NaN,NaN,308,NaN,NaN,500000,NaN,NaN,NaN,NaN,NaN,none,none,none,none,none,none,none,none,none,none,none,none,none,none,none,none,none,none,none,none,none,1,0.18,none,none,none,none,none,none,none,permeability,table 3,AKBARI A et al 2020,https://doi.org/10.1016/j.cep.2020.107804
,MMM,Cu-BTC/Matrimid5218,NaN,MOF/glassy,10,none,NaN,NaN,1.12,1.12,NaN,NaN,NaN,308,NaN,NaN,500000,NaN,NaN,NaN,NaN,NaN,none,none,none,none,none,none,none,none,none,none,none,none,none,none,none,none,none,none,none,none,none,1,0.19,none,none,none,none,none,none,none,permeability,table 3,AKBARI A et al 2020,https://doi.org/10.1016/j.cep.2020.107804
,MMM,Cu-BTC/Matrimid5218,NaN,MOF/glassy,20,none,NaN,NaN,1.12,1.12,NaN,NaN,NaN,308,NaN,NaN,500000,NaN,NaN,NaN,NaN,NaN,none,none,none,none,none,none,none,none,none,none,none,none,none,none,none,none,none,none,none,none,none,1,0.22,none,none,none,none,none,none,none,permeability,table 3,AKBARI A et al 2020,https://doi.org/10.1016/j.cep.2020.107804
,MMM,Cu-BTC/Matrimid5218,NaN,MOF/glassy,30,none,NaN,NaN,1.12,1.12,NaN,NaN,NaN,308,NaN,NaN,500000,NaN,NaN,NaN,NaN,NaN,none,none,none,none,none,none,none,none,none,none,none,none,none,none,none,none,none,none,none,none,none,1,0.27,none,none,none,none,none,none,none,permeability,table 3,AKBARI A et al 2020,https://doi.org/10.1016/j.cep.2020.107804
,MMM,Cu-BDC/Matrimid5218,NaN,MOF/glassy,5,none,NaN,NaN,1.05,1.05,NaN,NaN,NaN,308,NaN,NaN,500000,NaN,NaN,NaN,NaN,NaN,none,none,none,none,none,none,none,none,none,none,none,none,none,none,none,none,none,none,none,none,none,1,0.18,none,none,none,none,none,none,none,permeability,table 3,AKBARI A et al 2020,https://doi.org/10.1016/j.cep.2020.107804
,MMM,Cu-BDC/Matrimid5218,NaN,MOF/glassy,10,none,NaN,NaN,1.05,1.05,NaN,NaN,NaN,308,NaN,NaN,500000,NaN,NaN,NaN,NaN,NaN,none,none,none,none,none,none,none,none,none,none,none,none,none,none,none,none,none,none,none,none,none,1,0.21,none,none,none,none,none,none,none,permeability,table 3,AKBARI A et al 2020,https://doi.org/10.1016/j.cep.2020.107804
,MMM,Cu-BDC/Matrimid5218,NaN,MOF/glassy,20,none,NaN,NaN,1.05,1.05,NaN,NaN,NaN,308,NaN,NaN,500000,NaN,NaN,NaN,NaN,NaN,none,none,none,none,none,none,none,none,none,none,none,none,none,none,none,none,none,none,none,none,none,1,0.21,none,none,none,none,none,none,none,permeability,table 3,AKBARI A et al 2020,https://doi.org/10.1016/j.cep.2020.107804
,MMM,Cu-BDC/Matrimid5218,NaN,MOF/glassy,30,none,NaN,NaN,1.05,1.05,NaN,NaN,NaN,308,NaN,NaN,500000,NaN,NaN,NaN,NaN,NaN,none,none,none,none,none,none,none,none,none,none,none,none,none,none,none,none,none,none,none,none,none,1,0.21,none,none,none,none,none,none,none,permeability,table 3,AKBARI A et al 2020,https://doi.org/10.1016/j.cep.2020.107804
,MMM,Cu-BDC/Matrimid5218,NaN,MOF/glassy,35,none,NaN,NaN,1.05,1.05,NaN,NaN,NaN,308,NaN,NaN,500000,NaN,NaN,NaN,NaN,NaN,none,none,none,none,none,none,none,none,none,none,none,none,none,none,none,none,none,none,none,none,none,1,0.25,none,none,none,none,none,none,none,permeability,table 3,AKBARI A et al 2020,https://doi.org/10.1016/j.cep.2020.107804
,MMM,Cu-BDC/Matrimid5218,NaN,MOF/glassy,30,none,NaN,NaN,1.05,1.05,NaN,NaN,NaN,318,NaN,NaN,500000,NaN,NaN,NaN,NaN,NaN,1,54.2274052478136,none,none,none,none,none,none,none,none,none,none,none,none,none,none,none,none,none,none,none,none,none,none,none,none,none,none,none,none,permeability,fig 6a,AKBARI A et al 2020,https://doi.org/10.1016/j.cep.2020.107804
,MMM,Cu-BDC/Matrimid5218,NaN,MOF/glassy,30,none,NaN,NaN,1.05,1.05,NaN,NaN,NaN,328,NaN,NaN,500000,NaN,NaN,NaN,NaN,NaN,1,58.1632653061227,none,none,none,none,none,none,none,none,none,none,none,none,none,none,none,none,none,none,none,none,none,none,none,none,none,none,none,none,permeability,fig 6a,AKBARI A et al 2020,https://doi.org/10.1016/j.cep.2020.107804
,MMM,Cu-BDC/Matrimid5218,NaN,MOF/glassy,30,none,NaN,NaN,1.05,1.05,NaN,NaN,NaN,338,NaN,NaN,500000,NaN,NaN,NaN,NaN,NaN,1,66.0349854227409,none,none,none,none,none,none,none,none,none,none,none,none,none,none,none,none,none,none,none,none,none,none,none,none,none,none,none,none,permeability,fig 6a,AKBARI A et al 2020,https://doi.org/10.1016/j.cep.2020.107804
,MMM,Cu-BDC/Matrimid5218,NaN,MOF/glassy,30,none,NaN,NaN,1.05,1.05,NaN,NaN,NaN,318,NaN,NaN,500000,NaN,NaN,NaN,NaN,NaN,none,none,none,none,none,none,none,none,none,none,none,none,none,none,none,none,none,none,none,none,none,1,0.214904679376084,none,none,none,none,none,none,none,permeability,fig 6a,AKBARI A et al 2020,https://doi.org/10.1016/j.cep.2020.107804
,MMM,Cu-BDC/Matrimid5218,NaN,MOF/glassy,30,none,NaN,NaN,1.05,1.05,NaN,NaN,NaN,328,NaN,NaN,500000,NaN,NaN,NaN,NaN,NaN,none,none,none,none,none,none,none,none,none,none,none,none,none,none,none,none,none,none,none,none,none,1,0.233743409490335,none,none,none,none,none,none,none,permeability,fig 6a,AKBARI A et al 2020,https://doi.org/10.1016/j.cep.2020.107804
,MMM,Cu-BDC/Matrimid5218,NaN,MOF/glassy,30,none,NaN,NaN,1.05,1.05,NaN,NaN,NaN,338,NaN,NaN,500000,NaN,NaN,NaN,NaN,NaN,none,none,none,none,none,none,none,none,none,none,none,none,none,none,none,none,none,none,none,none,none,1,0.271095152603234,none,none,none,none,none,none,none,permeability,fig 6a,AKBARI A et al 2020,https://doi.org/10.1016/j.cep.2020.107804
,MMM,Cu-BTC/Matrimid5218,NaN,MOF/glassy,20,none,NaN,NaN,1.12,1.12,NaN,NaN,NaN,318,NaN,NaN,500000,NaN,NaN,NaN,NaN,NaN,1,52.4553571428571,none,none,none,none,none,none,none,none,none,none,none,none,none,none,none,none,none,none,none,none,none,none,none,none,none,none,none,none,permeability,fig 6b,AKBARI A et al 2020,https://doi.org/10.1016/j.cep.2020.107804
,MMM,Cu-BTC/Matrimid5218,NaN,MOF/glassy,20,none,NaN,NaN,1.12,1.12,NaN,NaN,NaN,328,NaN,NaN,500000,NaN,NaN,NaN,NaN,NaN,1,55.0595238095237,none,none,none,none,none,none,none,none,none,none,none,none,none,none,none,none,none,none,none,none,none,none,none,none,none,none,none,none,permeability,fig 6b,AKBARI A et al 2020,https://doi.org/10.1016/j.cep.2020.107804
,MMM,Cu-BTC/Matrimid5218,NaN,MOF/glassy,20,none,NaN,NaN,1.12,1.12,NaN,NaN,NaN,338,NaN,NaN,500000,NaN,NaN,NaN,NaN,NaN,1,58.0357142857143,none,none,none,none,none,none,none,none,none,none,none,none,none,none,none,none,none,none,none,none,none,none,none,none,none,none,none,none,permeability,fig 6b,AKBARI A et al 2020,https://doi.org/10.1016/j.cep.2020.107804
,MMM,Cu-BTC/Matrimid5218,NaN,MOF/glassy,20,none,NaN,NaN,1.12,1.12,NaN,NaN,NaN,318,NaN,NaN,500000,NaN,NaN,NaN,NaN,NaN,none,none,none,none,none,none,none,none,none,none,none,none,none,none,none,none,none,none,none,none,none,1,0.248239436619719,none,none,none,none,none,none,none,permeability,fig 6b,AKBARI A et al 2020,https://doi.org/10.1016/j.cep.2020.107804
,MMM,Cu-BTC/Matrimid5218,NaN,MOF/glassy,20,none,NaN,NaN,1.12,1.12,NaN,NaN,NaN,328,NaN,NaN,500000,NaN,NaN,NaN,NaN,NaN,none,none,none,none,none,none,none,none,none,none,none,none,none,none,none,none,none,none,none,none,none,1,0.267148014440433,none,none,none,none,none,none,none,permeability,fig 6b,AKBARI A et al 2020,https://doi.org/10.1016/j.cep.2020.107804
,MMM,Cu-BTC/Matrimid5218,NaN,MOF/glassy,20,none,NaN,NaN,1.12,1.12,NaN,NaN,NaN,338,NaN,NaN,500000,NaN,NaN,NaN,NaN,NaN,none,none,none,none,none,none,none,none,none,none,none,none,none,none,none,none,none,none,none,none,none,1,0.288888888888889,none,none,none,none,none,none,none,permeability,fig 6b,AKBARI A et al 2020,https://doi.org/10.1016/j.cep.2020.107804
,MMM,Cu-BDC/Matrimid5218,NaN,MOF/glassy,30,none,NaN,NaN,1.05,1.05,NaN,NaN,NaN,308,NaN,NaN,100000,NaN,NaN,NaN,NaN,NaN,1,59.8240469208211,none,none,none,none,none,none,none,none,none,none,none,none,none,none,none,none,none,none,none,none,none,none,none,none,none,none,none,none,permeability,fig 8a,AKBARI A et al 2020,https://doi.org/10.1016/j.cep.2020.107804
,MMM,Cu-BDC/Matrimid5218,NaN,MOF/glassy,30,none,NaN,NaN,1.05,1.05,NaN,NaN,NaN,308,NaN,NaN,200000,NaN,NaN,NaN,NaN,NaN,1,58.9442815249266,none,none,none,none,none,none,none,none,none,none,none,none,none,none,none,none,none,none,none,none,none,none,none,none,none,none,none,none,permeability,fig 8a,AKBARI A et al 2020,https://doi.org/10.1016/j.cep.2020.107804
,MMM,Cu-BDC/Matrimid5218,NaN,MOF/glassy,30,none,NaN,NaN,1.05,1.05,NaN,NaN,NaN,308,NaN,NaN,300000,NaN,NaN,NaN,NaN,NaN,1,58.0645161290322,none,none,none,none,none,none,none,none,none,none,none,none,none,none,none,none,none,none,none,none,none,none,none,none,none,none,none,none,permeability,fig 8a,AKBARI A et al 2020,https://doi.org/10.1016/j.cep.2020.107804
,MMM,Cu-BDC/Matrimid5218,NaN,MOF/glassy,30,none,NaN,NaN,1.05,1.05,NaN,NaN,NaN,308,NaN,NaN,400000,NaN,NaN,NaN,NaN,NaN,1,52.7859237536656,none,none,none,none,none,none,none,none,none,none,none,none,none,none,none,none,none,none,none,none,none,none,none,none,none,none,none,none,permeability,fig 8a,AKBARI A et al 2020,https://doi.org/10.1016/j.cep.2020.107804
,MMM,Cu-BDC/Matrimid5218,NaN,MOF/glassy,30,none,NaN,NaN,1.05,1.05,NaN,NaN,NaN,308,NaN,NaN,100000,NaN,NaN,NaN,NaN,NaN,none,none,none,none,none,none,none,none,none,none,none,none,none,none,none,none,none,none,none,none,none,1,0.259047619047619,none,none,none,none,none,none,none,permeability,fig 8a,AKBARI A et al 2020,https://doi.org/10.1016/j.cep.2020.107804
,MMM,Cu-BDC/Matrimid5218,NaN,MOF/glassy,30,none,NaN,NaN,1.05,1.05,NaN,NaN,NaN,308,NaN,NaN,200000,NaN,NaN,NaN,NaN,NaN,none,none,none,none,none,none,none,none,none,none,none,none,none,none,none,none,none,none,none,none,none,1,0.245421245421246,none,none,none,none,none,none,none,permeability,fig 8a,AKBARI A et al 2020,https://doi.org/10.1016/j.cep.2020.107804
,MMM,Cu-BDC/Matrimid5218,NaN,MOF/glassy,30,none,NaN,NaN,1.05,1.05,NaN,NaN,NaN,308,NaN,NaN,300000,NaN,NaN,NaN,NaN,NaN,none,none,none,none,none,none,none,none,none,none,none,none,none,none,none,none,none,none,none,none,none,1,0.235714285714285,none,none,none,none,none,none,none,permeability,fig 8a,AKBARI A et al 2020,https://doi.org/10.1016/j.cep.2020.107804
,MMM,Cu-BDC/Matrimid5218,NaN,MOF/glassy,30,none,NaN,NaN,1.05,1.05,NaN,NaN,NaN,308,NaN,NaN,400000,NaN,NaN,NaN,NaN,NaN,none,none,none,none,none,none,none,none,none,none,none,none,none,none,none,none,none,none,none,none,none,1,0.209424083769634,none,none,none,none,none,none,none,permeability,fig 8a,AKBARI A et al 2020,https://doi.org/10.1016/j.cep.2020.107804
,MMM,Cu-BTC/Matrimid5218,NaN,MOF/glassy,20,none,NaN,NaN,1.12,1.12,NaN,NaN,NaN,308,NaN,NaN,100000,NaN,NaN,NaN,NaN,NaN,1,59.9850968703428,none,none,none,none,none,none,none,none,none,none,none,none,none,none,none,none,none,none,none,none,none,none,none,none,none,none,none,none,permeability,fig 8b,AKBARI A et al 2020,https://doi.org/10.1016/j.cep.2020.107804
,MMM,Cu-BTC/Matrimid5218,NaN,MOF/glassy,20,none,NaN,NaN,1.12,1.12,NaN,NaN,NaN,308,NaN,NaN,200000,NaN,NaN,NaN,NaN,NaN,1,60.7302533532042,none,none,none,none,none,none,none,none,none,none,none,none,none,none,none,none,none,none,none,none,none,none,none,none,none,none,none,none,permeability,fig 8b,AKBARI A et al 2020,https://doi.org/10.1016/j.cep.2020.107804
,MMM,Cu-BTC/Matrimid5218,NaN,MOF/glassy,20,none,NaN,NaN,1.12,1.12,NaN,NaN,NaN,308,NaN,NaN,300000,NaN,NaN,NaN,NaN,NaN,1,57.3770491803279,none,none,none,none,none,none,none,none,none,none,none,none,none,none,none,none,none,none,none,none,none,none,none,none,none,none,none,none,permeability,fig 8b,AKBARI A et al 2020,https://doi.org/10.1016/j.cep.2020.107804
,MMM,Cu-BTC/Matrimid5218,NaN,MOF/glassy,20,none,NaN,NaN,1.12,1.12,NaN,NaN,NaN,308,NaN,NaN,400000,NaN,NaN,NaN,NaN,NaN,1,52.9061102831595,none,none,none,none,none,none,none,none,none,none,none,none,none,none,none,none,none,none,none,none,none,none,none,none,none,none,none,none,permeability,fig 8b,AKBARI A et al 2020,https://doi.org/10.1016/j.cep.2020.107804
,MMM,Cu-BTC/Matrimid5218,NaN,MOF/glassy,20,none,NaN,NaN,1.12,1.12,NaN,NaN,NaN,308,NaN,NaN,100000,NaN,NaN,NaN,NaN,NaN,none,none,none,none,none,none,none,none,none,none,none,none,none,none,none,none,none,none,none,none,none,1,0.31630648330059,none,none,none,none,none,none,none,permeability,fig 8b,AKBARI A et al 2020,https://doi.org/10.1016/j.cep.2020.107804
,MMM,Cu-BTC/Matrimid5218,NaN,MOF/glassy,20,none,NaN,NaN,1.12,1.12,NaN,NaN,NaN,308,NaN,NaN,200000,NaN,NaN,NaN,NaN,NaN,none,none,none,none,none,none,none,none,none,none,none,none,none,none,none,none,none,none,none,none,none,1,0.309297912713473,none,none,none,none,none,none,none,permeability,fig 8b,AKBARI A et al 2020,https://doi.org/10.1016/j.cep.2020.107804
,MMM,Cu-BTC/Matrimid5218,NaN,MOF/glassy,20,none,NaN,NaN,1.12,1.12,NaN,NaN,NaN,308,NaN,NaN,300000,NaN,NaN,NaN,NaN,NaN,none,none,none,none,none,none,none,none,none,none,none,none,none,none,none,none,none,none,none,none,none,1,0.280510018214937,none,none,none,none,none,none,none,permeability,fig 8b,AKBARI A et al 2020,https://doi.org/10.1016/j.cep.2020.107804
,MMM,Cu-BTC/Matrimid5218,NaN,MOF/glassy,20,none,NaN,NaN,1.12,1.12,NaN,NaN,NaN,308,NaN,NaN,400000,NaN,NaN,NaN,NaN,NaN,none,none,none,none,none,none,none,none,none,none,none,none,none,none,none,none,none,none,none,none,none,1,0.250883392226149,none,none,none,none,none,none,none,permeability,fig 8b,AKBARI A et al 2020,https://doi.org/10.1016/j.cep.2020.107804
,polymer,Matrimid5218,NaN,glassy,0,none,NaN,NaN,NaN,NaN,NaN,NaN,NaN,308,NaN,NaN,500000,NaN,NaN,NaN,NaN,NaN,0.1,22.3,none,none,none,none,none,none,none,none,none,none,none,none,none,none,none,none,none,none,none,0.9,0.18,none,none,none,none,none,none,none,permeability,table 7,AKBARI A et al 2020,https://doi.org/10.1016/j.cep.2020.107804
,MMM,Cu-BTC/Matrimid5218,NaN,MOF/glassy,20,none,NaN,NaN,1.12,1.12,NaN,NaN,NaN,308,NaN,NaN,500000,NaN,NaN,NaN,NaN,NaN,0.1,46.9,none,none,none,none,none,none,none,none,none,none,none,none,none,none,none,none,none,none,none,0.9,0.24,none,none,none,none,none,none,none,permeability,table 7,AKBARI A et al 2020,https://doi.org/10.1016/j.cep.2020.107804
,MMM,Cu-BTC/Matrimid5218,NaN,MOF/glassy,30,none,NaN,NaN,1.12,1.12,NaN,NaN,NaN,308,NaN,NaN,500000,NaN,NaN,NaN,NaN,NaN,0.1,53.7,none,none,none,none,none,none,none,none,none,none,none,none,none,none,none,none,none,none,none,0.9,0.29,none,none,none,none,none,none,none,permeability,table 7,AKBARI A et al 2020,https://doi.org/10.1016/j.cep.2020.107804
,MMM,Cu-BDC/Matrimid5218,NaN,MOF/glassy,20,none,NaN,NaN,1.05,1.05,NaN,NaN,NaN,308,NaN,NaN,500000,NaN,NaN,NaN,NaN,NaN,0.1,44.2,none,none,none,none,none,none,none,none,none,none,none,none,none,none,none,none,none,none,none,0.9,0.21,none,none,none,none,none,none,none,permeability,table 7,AKBARI A et al 2020,https://doi.org/10.1016/j.cep.2020.107804
,MMM,Cu-BDC/Matrimid5218,NaN,MOF/glassy,30,none,NaN,NaN,1.05,1.05,NaN,NaN,NaN,308,NaN,NaN,500000,NaN,NaN,NaN,NaN,NaN,0.1,50.7,none,none,none,none,none,none,none,none,none,none,none,none,none,none,none,none,none,none,none,0.9,0.22,none,none,none,none,none,none,none,permeability,table 7,AKBARI A et al 2020,https://doi.org/10.1016/j.cep.2020.107804
,polymer,PEI,alumina,glassy,0,none,NaN,NaN,NaN,NaN,NaN,NaN,NaN,303,NaN,NaN,100000,NaN,Ar,NaN,NaN,NaN,none,none,none,1,none,2.79304820598042E-09,none,none,none,none,none,none,none,none,none,none,none,none,none,none,none,none,none,none,none,none,none,none,none,none,permeance,fig 7,MESSAOUD AB et al 2015,http://dx.doi.org/10.1016/j.seppur.2015.04.017
,polymer,PEI,alumina,glassy,0,none,NaN,NaN,NaN,NaN,NaN,NaN,NaN,303,NaN,NaN,100000,NaN,Ar,NaN,NaN,NaN,none,none,none,none,none,none,1,none,6.89025498729724E-10,none,none,none,none,none,none,none,none,none,none,none,none,none,none,none,none,none,none,none,none,none,permeance,fig 7,MESSAOUD AB et al 2015,http://dx.doi.org/10.1016/j.seppur.2015.04.017
,polymer,PEI,alumina,glassy,0,none,NaN,NaN,NaN,NaN,NaN,NaN,NaN,303,NaN,NaN,100000,NaN,Ar,NaN,NaN,NaN,none,none,none,none,none,none,none,none,none,none,none,none,none,none,none,1,none,3.91865703204128E-10,none,none,none,none,none,none,none,none,none,none,none,none,permeance,fig 7,MESSAOUD AB et al 2015,http://dx.doi.org/10.1016/j.seppur.2015.04.017
,polymer,PEI,alumina,glassy,0,none,NaN,NaN,NaN,NaN,NaN,NaN,NaN,303,NaN,NaN,100000,NaN,Ar,NaN,NaN,NaN,none,none,none,none,none,none,none,none,none,none,none,none,none,none,none,none,none,none,none,none,none,1,none,5.43618362015384E-10,none,none,none,none,none,none,permeance,fig 7,MESSAOUD AB et al 2015,http://dx.doi.org/10.1016/j.seppur.2015.04.017
,MMM,SAPO-34/PEI,alumina,zeolite/glassy,5,none,1,1,NaN,NaN,NaN,NaN,NaN,303,NaN,NaN,100000,NaN,Ar,NaN,NaN,NaN,none,none,none,1,3.27067284536041,1.09449979931954E-09,none,none,none,none,none,none,none,none,none,none,none,none,none,none,none,none,none,none,none,none,none,none,none,none,permeance,fig 7,MESSAOUD AB et al 2015,http://dx.doi.org/10.1016/j.seppur.2015.04.017
,MMM,SAPO-34/PEI,alumina,zeolite/glassy,5,none,1,1,NaN,NaN,NaN,NaN,NaN,303,NaN,NaN,100000,NaN,Ar,NaN,NaN,NaN,none,none,none,none,none,none,1,1.2530558794349,4.19323323799613E-10,none,none,none,none,none,none,none,none,none,none,none,none,none,none,none,none,none,none,none,none,none,permeance,fig 7,MESSAOUD AB et al 2015,http://dx.doi.org/10.1016/j.seppur.2015.04.017
,MMM,SAPO-34/PEI,alumina,zeolite/glassy,5,none,1,1,NaN,NaN,NaN,NaN,NaN,303,NaN,NaN,100000,NaN,Ar,NaN,NaN,NaN,none,none,none,none,none,none,none,none,none,none,none,none,none,none,none,1,0.029882809,1E-11,none,none,none,none,none,none,none,none,none,none,none,none,permeance,fig 7,MESSAOUD AB et al 2015,http://dx.doi.org/10.1016/j.seppur.2015.04.017
,MMM,SAPO-34/PEI,alumina,zeolite/glassy,5,none,1,1,NaN,NaN,NaN,NaN,NaN,303,NaN,NaN,100000,NaN,Ar,NaN,NaN,NaN,none,none,none,none,none,none,none,none,none,none,none,none,none,none,none,none,none,none,none,none,none,1,0.02154093529712,7.20847069534855E-12,none,none,none,none,none,none,permeance,fig 7,MESSAOUD AB et al 2015,http://dx.doi.org/10.1016/j.seppur.2015.04.017
,MMM,SAPO-34/PEI,alumina,zeolite/glassy,10,none,NaN,NaN,NaN,NaN,NaN,NaN,NaN,303,NaN,NaN,100000,NaN,Ar,NaN,NaN,NaN,none,none,none,1,none,2.98875417697416E-09,none,none,none,none,none,none,none,none,none,none,none,none,none,none,none,none,none,none,none,none,none,none,none,none,permeance,fig 7,MESSAOUD AB et al 2015,http://dx.doi.org/10.1016/j.seppur.2015.04.017
,MMM,SAPO-34/PEI,alumina,zeolite/glassy,10,none,NaN,NaN,NaN,NaN,NaN,NaN,NaN,303,NaN,NaN,100000,NaN,Ar,NaN,NaN,NaN,none,none,none,none,none,none,1,none,6.81292069057965E-10,none,none,none,none,none,none,none,none,none,none,none,none,none,none,none,none,none,none,none,none,none,permeance,fig 7,MESSAOUD AB et al 2015,http://dx.doi.org/10.1016/j.seppur.2015.04.017
,MMM,SAPO-34/PEI,alumina,zeolite/glassy,10,none,NaN,NaN,NaN,NaN,NaN,NaN,NaN,303,NaN,NaN,100000,NaN,Ar,NaN,NaN,NaN,none,none,none,none,none,none,none,none,none,none,none,none,none,none,none,1,none,7.45674032861933E-11,none,none,none,none,none,none,none,none,none,none,none,none,permeance,fig 7,MESSAOUD AB et al 2015,http://dx.doi.org/10.1016/j.seppur.2015.04.017
,MMM,SAPO-34/PEI,alumina,zeolite/glassy,10,none,NaN,NaN,NaN,NaN,NaN,NaN,NaN,303,NaN,NaN,100000,NaN,Ar,NaN,NaN,NaN,none,none,none,none,none,none,none,none,none,none,none,none,none,none,none,none,none,none,none,none,none,1,none,9.45127056558033E-11,none,none,none,none,none,none,permeance,fig 7,MESSAOUD AB et al 2015,http://dx.doi.org/10.1016/j.seppur.2015.04.017
,polymer,PEI,alumina,glassy,0,none,NaN,NaN,NaN,NaN,NaN,NaN,NaN,303,NaN,NaN,100000,NaN,Ar,NaN,NaN,NaN,none,none,none,none,none,none,0.5,none,6.94695734026373E-10,none,none,none,none,none,none,none,none,none,none,none,none,0.5,none,4.87297417995974E-10,none,none,none,none,none,none,permeance,fig 11a,MESSAOUD AB et al 2015,http://dx.doi.org/10.1016/j.seppur.2015.04.017
,polymer,PEI,alumina,glassy,0,none,NaN,NaN,NaN,NaN,NaN,NaN,NaN,323,NaN,NaN,100000,NaN,Ar,NaN,NaN,NaN,none,none,none,none,none,none,0.5,none,6.79613330854623E-10,none,none,none,none,none,none,none,none,none,none,none,none,0.5,none,4.80680943970468E-10,none,none,none,none,none,none,permeance,fig 11a,MESSAOUD AB et al 2015,http://dx.doi.org/10.1016/j.seppur.2015.04.017
,polymer,PEI,alumina,glassy,0,none,NaN,NaN,NaN,NaN,NaN,NaN,NaN,353,NaN,NaN,100000,NaN,Ar,NaN,NaN,NaN,none,none,none,none,none,none,0.5,none,7.40183312667021E-10,none,none,none,none,none,none,none,none,none,none,none,none,0.5,none,4.86650985601255E-10,none,none,none,none,none,none,permeance,fig 11a,MESSAOUD AB et al 2015,http://dx.doi.org/10.1016/j.seppur.2015.04.017
,polymer,PEI,alumina,glassy,0,none,NaN,NaN,NaN,NaN,NaN,NaN,NaN,393,NaN,NaN,100000,NaN,Ar,NaN,NaN,NaN,none,none,none,none,none,none,0.5,none,7.55146027411342E-10,none,none,none,none,none,none,none,none,none,none,none,none,0.5,none,5.14200302650089E-10,none,none,none,none,none,none,permeance,fig 11a,MESSAOUD AB et al 2015,http://dx.doi.org/10.1016/j.seppur.2015.04.017
,MMM,SAPO-34/PEI,alumina,zeolite/glassy,5,none,1,1,NaN,NaN,NaN,NaN,NaN,303,NaN,NaN,100000,NaN,Ar,NaN,NaN,NaN,none,none,none,none,none,none,0.5,1.31012430699794,4.38420734475778E-10,none,none,none,none,none,none,none,none,none,none,none,none,0.5,0.021483491132006,7.18924754764716E-12,none,none,none,none,none,none,permeance,fig 11b,MESSAOUD AB et al 2015,http://dx.doi.org/10.1016/j.seppur.2015.04.017
