Repository: tenoriolms/databank_CH4

File: 0_databank_CH4_765.csv (part 8 of 8)
,mean value,,NaN,doesn't exist or unknow,,,,,,,,,,,,,,,,,,,,,,,,,,,,,,,,,,,,,,,,,,,,,,,,,,,,
,MMM,SAPO-34/PEI,alumina,zeolite/glassy,5,none,1,1,NaN,NaN,NaN,NaN,NaN,323,NaN,NaN,100000,NaN,Ar,NaN,NaN,NaN,none,none,none,none,none,none,0.5,0.927455665785258,3.10364285293681E-10,none,none,none,none,none,none,none,none,none,none,none,none,0.5,0.022847547674333,7.64571619566721E-12,none,none,none,none,none,none,permeance,fig 11b,MESSAOUD AB et al 2015,http://dx.doi.org/10.1016/j.seppur.2015.04.017
,MMM,SAPO-34/PEI,alumina,zeolite/glassy,5,none,1,1,NaN,NaN,NaN,NaN,NaN,353,NaN,NaN,100000,NaN,Ar,NaN,NaN,NaN,none,none,none,none,none,none,0.5,1.30356682431183,4.36226334783932E-10,none,none,none,none,none,none,none,none,none,none,none,none,0.5,0.045748334654848,1.53092484226794E-11,none,none,none,none,none,none,permeance,fig 11b,MESSAOUD AB et al 2015,http://dx.doi.org/10.1016/j.seppur.2015.04.017
,MMM,SAPO-34/PEI,alumina,zeolite/glassy,5,none,1,1,NaN,NaN,NaN,NaN,NaN,393,NaN,NaN,100000,NaN,Ar,NaN,NaN,NaN,none,none,none,none,none,none,0.5,1.33840551170044,4.4788477271345E-10,none,none,none,none,none,none,none,none,none,none,none,none,0.5,0.071787800637807,2.40231099552279E-11,none,none,none,none,none,none,permeance,fig 11b,MESSAOUD AB et al 2015,http://dx.doi.org/10.1016/j.seppur.2015.04.017
,MMM,SAPO-34/PEI,alumina,zeolite/glassy,10,none,NaN,NaN,NaN,NaN,NaN,NaN,NaN,303,NaN,NaN,100000,NaN,Ar,NaN,NaN,NaN,none,none,none,none,none,none,0.5,none,9.04128326442495E-10,none,none,none,none,none,none,none,none,none,none,none,none,0.5,none,7.46724950949363E-11,none,none,none,none,none,none,permeance,fig 11c,MESSAOUD AB et al 2015,http://dx.doi.org/10.1016/j.seppur.2015.04.017
,MMM,SAPO-34/PEI,alumina,zeolite/glassy,10,none,NaN,NaN,NaN,NaN,NaN,NaN,NaN,323,NaN,NaN,100000,NaN,Ar,NaN,NaN,NaN,none,none,none,none,none,none,0.5,none,8.35580911974232E-10,none,none,none,none,none,none,none,none,none,none,none,none,0.5,none,7.47280594513755E-11,none,none,none,none,none,none,permeance,fig 11c,MESSAOUD AB et al 2015,http://dx.doi.org/10.1016/j.seppur.2015.04.017
,MMM,SAPO-34/PEI,alumina,zeolite/glassy,10,none,NaN,NaN,NaN,NaN,NaN,NaN,NaN,353,NaN,NaN,100000,NaN,Ar,NaN,NaN,NaN,none,none,none,none,none,none,0.5,none,1.01920171015277E-09,none,none,none,none,none,none,none,none,none,none,none,none,0.5,none,8.47451900048808E-11,none,none,none,none,none,none,permeance,fig 11c,MESSAOUD AB et al 2015,http://dx.doi.org/10.1016/j.seppur.2015.04.017
,MMM,SAPO-34/PEI,alumina,zeolite/glassy,10,none,NaN,NaN,NaN,NaN,NaN,NaN,NaN,393,NaN,NaN,100000,NaN,Ar,NaN,NaN,NaN,none,none,none,none,none,none,0.5,none,1.08529787789583E-09,none,none,none,none,none,none,none,none,none,none,none,none,0.5,none,2.25525375751155E-10,none,none,none,none,none,none,permeance,fig 11c,MESSAOUD AB et al 2015,http://dx.doi.org/10.1016/j.seppur.2015.04.017
,polymer,PEI,alumina,glassy,0,none,NaN,NaN,NaN,NaN,NaN,NaN,NaN,303,NaN,NaN,50000,NaN,Ar,NaN,NaN,NaN,none,none,none,none,none,none,0.5,none,5.56689290513781E-10,none,none,none,none,none,none,none,none,none,none,none,none,0.5,none,4.33367436436378E-10,none,none,none,none,none,none,permeance,fig 12a,MESSAOUD AB et al 2015,http://dx.doi.org/10.1016/j.seppur.2015.04.017
,polymer,PEI,alumina,glassy,0,none,NaN,NaN,NaN,NaN,NaN,NaN,NaN,303,NaN,NaN,150000,NaN,Ar,NaN,NaN,NaN,none,none,none,none,none,none,0.5,none,7.59792227123272E-10,none,none,none,none,none,none,none,none,none,none,none,none,0.5,none,5.183504464873E-10,none,none,none,none,none,none,permeance,fig 12a,MESSAOUD AB et al 2015,http://dx.doi.org/10.1016/j.seppur.2015.04.017
,polymer,PEI,alumina,glassy,0,none,NaN,NaN,NaN,NaN,NaN,NaN,NaN,303,NaN,NaN,200000,NaN,Ar,NaN,NaN,NaN,none,none,none,none,none,none,0.5,none,8.00603829610166E-10,none,none,none,none,none,none,none,none,none,none,none,none,0.5,none,5.62185281641109E-10,none,none,none,none,none,none,permeance,fig 12a,MESSAOUD AB et al 2015,http://dx.doi.org/10.1016/j.seppur.2015.04.017
,MMM,SAPO-34/PEI,alumina,zeolite/glassy,5,none,1,1,NaN,NaN,NaN,NaN,NaN,303,NaN,NaN,50000,NaN,Ar,NaN,NaN,NaN,none,none,none,none,none,none,0.5,1.53182107110603,5.12609464226079E-10,none,none,none,none,none,none,none,none,none,none,none,none,0.5,0.034646928784508,1.1594267722458E-11,none,none,none,none,none,none,permeance,fig 12b,MESSAOUD AB et al 2015,http://dx.doi.org/10.1016/j.seppur.2015.04.017
,MMM,SAPO-34/PEI,alumina,zeolite/glassy,5,none,1,1,NaN,NaN,NaN,NaN,NaN,303,NaN,NaN,150000,NaN,Ar,NaN,NaN,NaN,none,none,none,none,none,none,0.5,1.45244505930803,4.86047031023096E-10,none,none,none,none,none,none,none,none,none,none,none,none,0.5,0.024705645238442,8.26751100890198E-12,none,none,none,none,none,none,permeance,fig 12b,MESSAOUD AB et al 2015,http://dx.doi.org/10.1016/j.seppur.2015.04.017
,MMM,SAPO-34/PEI,alumina,zeolite/glassy,5,none,1,1,NaN,NaN,NaN,NaN,NaN,303,NaN,NaN,200000,NaN,Ar,NaN,NaN,NaN,none,none,none,none,none,none,0.5,1.33510251020219,4.46779454435554E-10,none,none,none,none,none,none,none,none,none,none,none,none,0.5,0.01700336714511,5.69001633852745E-12,none,none,none,none,none,none,permeance,fig 12b,MESSAOUD AB et al 2015,http://dx.doi.org/10.1016/j.seppur.2015.04.017
,MMM,SAPO-34/PEI,alumina,zeolite/glassy,10,none,NaN,NaN,NaN,NaN,NaN,NaN,NaN,303,NaN,NaN,50000,NaN,Ar,NaN,NaN,NaN,none,none,none,none,none,none,0.5,none,9.2494345998953E-10,none,none,none,none,none,none,none,none,none,none,none,none,0.5,none,5.89897208994466E-11,none,none,none,none,none,none,permeance,fig 12c,MESSAOUD AB et al 2015,http://dx.doi.org/10.1016/j.seppur.2015.04.017
,MMM,SAPO-34/PEI,alumina,zeolite/glassy,10,none,NaN,NaN,NaN,NaN,NaN,NaN,NaN,303,NaN,NaN,150000,NaN,Ar,NaN,NaN,NaN,none,none,none,none,none,none,0.5,none,7.00062282321135E-10,none,none,none,none,none,none,none,none,none,none,none,none,0.5,none,8.6973211948242E-11,none,none,none,none,none,none,permeance,fig 12c,MESSAOUD AB et al 2015,http://dx.doi.org/10.1016/j.seppur.2015.04.017
,MMM,SAPO-34/PEI,alumina,zeolite/glassy,10,none,NaN,NaN,NaN,NaN,NaN,NaN,NaN,303,NaN,NaN,200000,NaN,Ar,NaN,NaN,NaN,none,none,none,none,none,none,0.5,none,7.65387347098146E-10,none,none,none,none,none,none,none,none,none,none,none,none,0.5,none,9.83644953664409E-11,none,none,none,none,none,none,permeance,fig 12c,MESSAOUD AB et al 2015,http://dx.doi.org/10.1016/j.seppur.2015.04.017
,MMM,HOF-30/matrimid5218,NaN,HOF/glassy,10,none,15,15,0.394,0.394,NaN,NaN,2.01,298,NaN,NaN,100000,100,N2,50,NaN,NaN,none,none,none,0.5,428.1,9.55064164148692E-09,none,none,none,none,none,none,none,none,none,none,none,none,none,none,none,0.5,6.9,1.53934658552347E-10,none,none,none,none,none,none,permeability,table S3,LI W et al 2022,https://doi.org/10.1016/j.memsci.2021.120021
,MMM,HOF-30/matrimid5218,NaN,HOF/glassy,10,none,15,15,0.394,0.394,NaN,NaN,2.01,298,NaN,NaN,100000,50,N2,50,NaN,NaN,none,none,none,1,432.8,9.65549568426895E-09,none,none,none,none,none,none,none,none,none,none,none,none,none,none,none,none,none,none,none,none,none,none,none,none,permeability,table S3,LI W et al 2022,https://doi.org/10.1016/j.memsci.2021.120021
,MMM,HOF-30/matrimid5218,NaN,HOF/glassy,10,none,15,15,0.394,0.394,NaN,NaN,2.01,298,NaN,NaN,100000,50,N2,50,NaN,NaN,none,none,none,none,none,none,none,none,none,none,none,none,none,none,none,none,none,none,none,none,none,1,4.6,1.02623105701565E-10,none,none,none,none,none,none,permeability,table S3,LI W et al 2022,https://doi.org/10.1016/j.memsci.2021.120021
,MMM,HOF-30/matrimid5218,NaN,HOF/glassy,10,none,15,15,0.394,0.394,NaN,NaN,2.01,298,NaN,NaN,100000,50,N2,50,NaN,NaN,none,none,none,none,none,none,1,10.4784079131195,2.3376668757656E-10,none,none,none,none,none,none,none,none,none,none,none,none,none,none,none,none,none,none,none,none,none,permeability,fig 8,LI W et al 2022,https://doi.org/10.1016/j.memsci.2021.120021
,polymer,matrimid5218,NaN,glassy,0,none,15,15,0.394,0.394,NaN,NaN,2.01,298,NaN,NaN,100000,100,N2,50,NaN,NaN,none,none,none,0.5,55.7742197648533,1.24428775007627E-09,none,none,none,none,none,none,none,none,none,none,none,none,none,none,none,0.5,2.4236651292667,5.40704440752028E-11,none,none,none,none,none,none,permeability,fig 7,LI W et al 2022,https://doi.org/10.1016/j.memsci.2021.120021
,MMM,HOF-30/matrimid5218,NaN,HOF/glassy,5,none,15,15,0.394,0.394,NaN,NaN,2.01,298,NaN,NaN,100000,100,N2,50,NaN,NaN,none,none,none,0.5,225.38500456848,5.02819764073451E-09,none,none,none,none,none,none,none,none,none,none,none,none,none,none,none,0.5,5.4856326232112,1.22381012289512E-10,none,none,none,none,none,none,permeability,fig 7,LI W et al 2022,https://doi.org/10.1016/j.memsci.2021.120021
,MMM,HOF-30/matrimid5218,NaN,HOF/glassy,20,none,15,15,0.394,0.394,NaN,NaN,2.01,298,NaN,NaN,100000,100,N2,50,NaN,NaN,none,none,none,0.5,728.295212966318,1.62478079613448E-08,none,none,none,none,none,none,none,none,none,none,none,none,none,none,none,0.5,12.8690908050331,2.87101318688684E-10,none,none,none,none,none,none,permeability,fig 7,LI W et al 2022,https://doi.org/10.1016/j.memsci.2021.120021
,MMM,HOF-30/matrimid5218,NaN,HOF/glassy,30,none,15,15,0.394,0.394,NaN,NaN,2.01,298,NaN,NaN,100000,100,N2,50,NaN,NaN,none,none,none,0.5,1230.61336483795,2.74542098733746E-08,none,none,none,none,none,none,none,none,none,none,none,none,none,none,none,0.5,31.8669061866605,7.10930626516415E-10,none,none,none,none,none,none,permeability,fig 7,LI W et al 2022,https://doi.org/10.1016/j.memsci.2021.120021
,MMM,HOF-30/matrimid5218,NaN,HOF/glassy,10,none,15,15,0.394,0.394,NaN,NaN,2.01,298,NaN,NaN,200000,100,N2,50,NaN,NaN,none,none,none,0.5,479.842957568968,1.07049944684243E-08,none,none,none,none,none,none,none,none,none,none,none,none,none,none,none,0.5,7.44183588830743,1.66022676299885E-10,none,none,none,none,none,none,permeability,fig 9,LI W et al 2022,https://doi.org/10.1016/j.memsci.2021.120021
,MMM,HOF-30/matrimid5218,NaN,HOF/glassy,10,none,15,15,0.394,0.394,NaN,NaN,2.01,298,NaN,NaN,300000,100,N2,50,NaN,NaN,none,none,none,0.5,580.389519804923,1.29481250084828E-08,none,none,none,none,none,none,none,none,none,none,none,none,none,none,none,0.5,8.03834478403485,1.79330414442963E-10,none,none,none,none,none,none,permeability,fig 9,LI W et al 2022,https://doi.org/10.1016/j.memsci.2021.120021
,MMM,HOF-30/matrimid5218,NaN,HOF/glassy,10,none,15,15,0.394,0.394,NaN,NaN,2.01,323,NaN,NaN,100000,100,N2,50,NaN,NaN,none,none,none,0.5,443.994250803072,9.90523237631536E-09,none,none,none,none,none,none,none,none,none,none,none,none,none,none,none,0.5,7.49757769628237,1.67266240963322E-10,none,none,none,none,none,none,permeability,fig S8,LI W et al 2022,https://doi.org/10.1016/j.memsci.2021.120021
,MMM,HOF-30/matrimid5218,NaN,HOF/glassy,10,none,15,15,0.394,0.394,NaN,NaN,2.01,348,NaN,NaN,100000,100,N2,50,NaN,NaN,none,none,none,0.5,449.869038296015,1.00362951888942E-08,none,none,none,none,none,none,none,none,none,none,none,none,none,none,none,0.5,8.10284768900133,1.8076943366784E-10,none,none,none,none,none,none,permeability,fig S8,LI W et al 2022,https://doi.org/10.1016/j.memsci.2021.120021
,MMM,HOF-30/matrimid5218,NaN,HOF/glassy,10,none,15,15,0.394,0.394,NaN,NaN,2.01,373,NaN,NaN,100000,100,N2,50,NaN,NaN,none,none,none,0.5,458.367250343876,1.02258849526468E-08,none,none,none,none,none,none,none,none,none,none,none,none,none,none,none,0.5,8.98083776957537,2.00356839938204E-10,none,none,none,none,none,none,permeability,fig S8,LI W et al 2022,https://doi.org/10.1016/j.memsci.2021.120021
,MMM,HOF-30/matrimid5218,NaN,HOF/glassy,10,none,15,15,0.394,0.394,NaN,NaN,2.01,398,NaN,NaN,100000,100,N2,50,NaN,NaN,none,none,none,0.5,499.061212035275,1.1133741633532E-08,none,none,none,none,none,none,none,none,none,none,none,none,none,none,none,0.5,10.3038717772852,2.29872896203414E-10,none,none,none,none,none,none,permeability,fig S8,LI W et al 2022,https://doi.org/10.1016/j.memsci.2021.120021
