Repository: tenoriolms/databank_CH4

File: 0_databank_CH4.csv (part 1 of 7)
type;description;support_material;subtype;filler_loadind;previous_thickness;min_thickness;max_thickness;min_pore_size;max_pore_size;pore_volume;specific_surface_area;surface_area;temperature;feed_pressure;permeate_pressure;delta_pressure;feed_flow_rate;sweep_gas;sweep_gas_flow;stage_cut;aging;x_He;P_He;P_He;x_H2;P_H2;P_H2;x_CO2;P_CO2;P_CO2;x_O2;P_O2;P_O2;x_H2S;P_H2S;P_H2S;x_N2;P_N2;P_N2;x_CO;P_CO;P_CO;x_CH4;P_CH4;P_CH4;x_C2H6;P_C2H6;P_C2H6;x_SF6;P_SF6;P_SF6;provided_data_type ;in_reference_data_location;reference;url
polymeric;PI-0.25;NaN;polyimides;none;none;40;60;NaN;NaN;NaN;411;NaN;308;200000;1000;199000;NaN;NaN;NaN;0.5;NaN;1;193;1.29E-09;none;none;none;none;none;none;none;none;none;none;none;none;none;none;none;none;none;none;none;none;none;none;none;none;none;none;none;permeability;table 2;XIE W et al 2022;https://doi.org/10.1016/j.seppur.2021.120091
polymeric;PI-0.50;NaN;polyimides;none;none;40;60;NaN;NaN;NaN;219;NaN;308;200000;1000;199000;NaN;NaN;NaN;0.5;NaN;1;133;8.90E-10;none;none;none;none;none;none;none;none;none;none;none;none;none;none;none;none;none;none;none;none;none;none;none;none;none;none;none;permeability;table 2;XIE W et al 2022;https://doi.org/10.1016/j.seppur.2021.120091
polymeric;PI-0.75;NaN;polyimides;none;none;40;60;NaN;NaN;NaN;63;NaN;308;200000;1000;199000;NaN;NaN;NaN;0.5;NaN;1;105;7.03E-10;none;none;none;none;none;none;none;none;none;none;none;none;none;none;none;none;none;none;none;none;none;none;none;none;none;none;none;permeability;table 2;XIE W et al 2022;https://doi.org/10.1016/j.seppur.2021.120091
polymeric;PI-1.00;NaN;polyimides;none;none;40;60;NaN;NaN;NaN;53;NaN;308;200000;1000;199000;NaN;NaN;NaN;0.5;NaN;1;59;3.95E-10;none;none;none;none;none;none;none;none;none;none;none;none;none;none;none;none;none;none;none;none;none;none;none;none;none;none;none;permeability;table 2;XIE W et al 2022;https://doi.org/10.1016/j.seppur.2021.120091
polymeric;IPI-0.25;NaN;ionic copolyimides;none;none;40;60;NaN;NaN;NaN;367;NaN;308;200000;1000;199000;NaN;NaN;NaN;0.5;NaN;1;157;1.05E-09;none;none;none;none;none;none;none;none;none;none;none;none;none;none;none;none;none;none;none;none;none;none;none;none;none;none;none;permeability;table 2;XIE W et al 2022;https://doi.org/10.1016/j.seppur.2021.120091
polymeric;IPI-0.50;NaN;ionic copolyimides;none;none;40;60;NaN;NaN;NaN;83;NaN;308;200000;1000;199000;NaN;NaN;NaN;0.5;NaN;1;74;4.95E-10;none;none;none;none;none;none;none;none;none;none;none;none;none;none;none;none;none;none;none;none;none;none;none;none;none;none;none;permeability;table 2;XIE W et al 2022;https://doi.org/10.1016/j.seppur.2021.120091
polymeric;IPI-0.75;NaN;ionic copolyimides;none;none;40;60;NaN;NaN;NaN;56;NaN;308;200000;1000;199000;NaN;NaN;NaN;0.5;NaN;1;33;2.21E-10;none;none;none;none;none;none;none;none;none;none;none;none;none;none;none;none;none;none;none;none;none;none;none;none;none;none;none;permeability;table 2;XIE W et al 2022;https://doi.org/10.1016/j.seppur.2021.120091
polymeric;IPI-1.00;NaN;ionic copolyimides;none;none;40;60;NaN;NaN;NaN;41;NaN;308;200000;1000;199000;NaN;NaN;NaN;0.5;NaN;1;11;7.36E-11;none;none;none;none;none;none;none;none;none;none;none;none;none;none;none;none;none;none;none;none;none;none;none;none;none;none;none;permeability;table 2;XIE W et al 2022;https://doi.org/10.1016/j.seppur.2021.120091
polymeric;PI-0.25;NaN;polyimides;none;none;40;60;NaN;NaN;NaN;411;NaN;308;200000;1000;199000;NaN;NaN;NaN;0.5;NaN;none;none;none;1;238;1.59E-09;none;none;none;none;none;none;none;none;none;none;none;none;none;none;none;none;none;none;none;none;none;none;none;none;permeability;table 2;XIE W et al 2022;https://doi.org/10.1016/j.seppur.2021.120091
polymeric;PI-0.50;NaN;polyimides;none;none;40;60;NaN;NaN;NaN;219;NaN;308;200000;1000;199000;NaN;NaN;NaN;0.5;NaN;none;none;none;1;159;1.06E-09;none;none;none;none;none;none;none;none;none;none;none;none;none;none;none;none;none;none;none;none;none;none;none;none;permeability;table 2;XIE W et al 2022;https://doi.org/10.1016/j.seppur.2021.120091
polymeric;PI-0.75;NaN;polyimides;none;none;40;60;NaN;NaN;NaN;63;NaN;308;200000;1000;199000;NaN;NaN;NaN;0.5;NaN;none;none;none;1;117;7.83E-10;none;none;none;none;none;none;none;none;none;none;none;none;none;none;none;none;none;none;none;none;none;none;none;none;permeability;table 2;XIE W et al 2022;https://doi.org/10.1016/j.seppur.2021.120091
polymeric;PI-1.00;NaN;polyimides;none;none;40;60;NaN;NaN;NaN;53;NaN;308;200000;1000;199000;NaN;NaN;NaN;0.5;NaN;none;none;none;1;55;3.68E-10;none;none;none;none;none;none;none;none;none;none;none;none;none;none;none;none;none;none;none;none;none;none;none;none;permeability;table 2;XIE W et al 2022;https://doi.org/10.1016/j.seppur.2021.120091
polymeric;IPI-0.25;NaN;ionic copolyimides;none;none;40;60;NaN;NaN;NaN;367;NaN;308;200000;1000;199000;NaN;NaN;NaN;0.5;NaN;none;none;none;1;201;1.35E-09;none;none;none;none;none;none;none;none;none;none;none;none;none;none;none;none;none;none;none;none;none;none;none;none;permeability;table 2;XIE W et al 2022;https://doi.org/10.1016/j.seppur.2021.120091
polymeric;IPI-0.50;NaN;ionic copolyimides;none;none;40;60;NaN;NaN;NaN;83;NaN;308;200000;1000;199000;NaN;NaN;NaN;0.5;NaN;none;none;none;1;78;5.22E-10;none;none;none;none;none;none;none;none;none;none;none;none;none;none;none;none;none;none;none;none;none;none;none;none;permeability;table 2;XIE W et al 2022;https://doi.org/10.1016/j.seppur.2021.120091
polymeric;IPI-0.75;NaN;ionic copolyimides;none;none;40;60;NaN;NaN;NaN;56;NaN;308;200000;1000;199000;NaN;NaN;NaN;0.5;NaN;none;none;none;1;30;2.01E-10;none;none;none;none;none;none;none;none;none;none;none;none;none;none;none;none;none;none;none;none;none;none;none;none;permeability;table 2;XIE W et al 2022;https://doi.org/10.1016/j.seppur.2021.120091
polymeric;IPI-1.00;NaN;ionic copolyimides;none;none;40;60;NaN;NaN;NaN;41;NaN;308;200000;1000;199000;NaN;NaN;NaN;0.5;NaN;none;none;none;1;8.4;5.62E-11;none;none;none;none;none;none;none;none;none;none;none;none;none;none;none;none;none;none;none;none;none;none;none;none;permeability;table 2;XIE W et al 2022;https://doi.org/10.1016/j.seppur.2021.120091
polymeric;PI-0.25;NaN;polyimides;none;none;40;60;NaN;NaN;NaN;411;NaN;308;200000;1000;199000;NaN;NaN;NaN;0.5;NaN;none;none;none;none;none;none;1;191;1.28E-09;none;none;none;none;none;none;none;none;none;none;none;none;none;none;none;none;none;none;none;none;none;permeability;table 2;XIE W et al 2022;https://doi.org/10.1016/j.seppur.2021.120091
polymeric;PI-0.50;NaN;polyimides;none;none;40;60;NaN;NaN;NaN;219;NaN;308;200000;1000;199000;NaN;NaN;NaN;0.5;NaN;none;none;none;none;none;none;1;121;8.10E-10;none;none;none;none;none;none;none;none;none;none;none;none;none;none;none;none;none;none;none;none;none;permeability;table 2;XIE W et al 2022;https://doi.org/10.1016/j.seppur.2021.120091
polymeric;PI-0.75;NaN;polyimides;none;none;40;60;NaN;NaN;NaN;63;NaN;308;200000;1000;199000;NaN;NaN;NaN;0.5;NaN;none;none;none;none;none;none;1;66;4.42E-10;none;none;none;none;none;none;none;none;none;none;none;none;none;none;none;none;none;none;none;none;none;permeability;table 2;XIE W et al 2022;https://doi.org/10.1016/j.seppur.2021.120091
polymeric;PI-1.00;NaN;polyimides;none;none;40;60;NaN;NaN;NaN;53;NaN;308;200000;1000;199000;NaN;NaN;NaN;0.5;NaN;none;none;none;none;none;none;1;25;1.67E-10;none;none;none;none;none;none;none;none;none;none;none;none;none;none;none;none;none;none;none;none;none;permeability;table 2;XIE W et al 2022;https://doi.org/10.1016/j.seppur.2021.120091
polymeric;IPI-0.25;NaN;ionic copolyimides;none;none;40;60;NaN;NaN;NaN;367;NaN;308;200000;1000;199000;NaN;NaN;NaN;0.5;NaN;none;none;none;none;none;none;1;178;1.19E-09;none;none;none;none;none;none;none;none;none;none;none;none;none;none;none;none;none;none;none;none;none;permeability;table 2;XIE W et al 2022;https://doi.org/10.1016/j.seppur.2021.120091
polymeric;IPI-0.50;NaN;ionic copolyimides;none;none;40;60;NaN;NaN;NaN;83;NaN;308;200000;1000;199000;NaN;NaN;NaN;0.5;NaN;none;none;none;none;none;none;1;44;2.94E-10;none;none;none;none;none;none;none;none;none;none;none;none;none;none;none;none;none;none;none;none;none;permeability;table 2;XIE W et al 2022;https://doi.org/10.1016/j.seppur.2021.120091
polymeric;IPI-0.75;NaN;ionic copolyimides;none;none;40;60;NaN;NaN;NaN;56;NaN;308;200000;1000;199000;NaN;NaN;NaN;0.5;NaN;none;none;none;none;none;none;1;13;8.70E-11;none;none;none;none;none;none;none;none;none;none;none;none;none;none;none;none;none;none;none;none;none;permeability;table 2;XIE W et al 2022;https://doi.org/10.1016/j.seppur.2021.120091
polymeric;IPI-1.00;NaN;ionic copolyimides;none;none;40;60;NaN;NaN;NaN;41;NaN;308;200000;1000;199000;NaN;NaN;NaN;0.5;NaN;none;none;none;none;none;none;1;2.2;1.47E-11;none;none;none;none;none;none;none;none;none;none;none;none;none;none;none;none;none;none;none;none;none;permeability;table 2;XIE W et al 2022;https://doi.org/10.1016/j.seppur.2021.120091
polymeric;PI-0.25;NaN;polyimides;none;none;40;60;NaN;NaN;NaN;411;NaN;308;200000;1000;199000;NaN;NaN;NaN;0.5;NaN;none;none;none;none;none;none;none;none;none;1;37;2.48E-10;none;none;none;none;none;none;none;none;none;none;none;none;none;none;none;none;none;none;permeability;table 2;XIE W et al 2022;https://doi.org/10.1016/j.seppur.2021.120091
polymeric;PI-0.50;NaN;polyimides;none;none;40;60;NaN;NaN;NaN;219;NaN;308;200000;1000;199000;NaN;NaN;NaN;0.5;NaN;none;none;none;none;none;none;none;none;none;1;22;1.47E-10;none;none;none;none;none;none;none;none;none;none;none;none;none;none;none;none;none;none;permeability;table 2;XIE W et al 2022;https://doi.org/10.1016/j.seppur.2021.120091
polymeric;PI-0.75;NaN;polyimides;none;none;40;60;NaN;NaN;NaN;63;NaN;308;200000;1000;199000;NaN;NaN;NaN;0.5;NaN;none;none;none;none;none;none;none;none;none;1;14;9.37E-11;none;none;none;none;none;none;none;none;none;none;none;none;none;none;none;none;none;none;permeability;table 2;XIE W et al 2022;https://doi.org/10.1016/j.seppur.2021.120091
polymeric;PI-1.00;NaN;polyimides;none;none;40;60;NaN;NaN;NaN;53;NaN;308;200000;1000;199000;NaN;NaN;NaN;0.5;NaN;none;none;none;none;none;none;none;none;none;1;4.8;3.21E-11;none;none;none;none;none;none;none;none;none;none;none;none;none;none;none;none;none;none;permeability;table 2;XIE W et al 2022;https://doi.org/10.1016/j.seppur.2021.120091
polymeric;IPI-0.25;NaN;ionic copolyimides;none;none;40;60;NaN;NaN;NaN;367;NaN;308;200000;1000;199000;NaN;NaN;NaN;0.5;NaN;none;none;none;none;none;none;none;none;none;1;35;2.34E-10;none;none;none;none;none;none;none;none;none;none;none;none;none;none;none;none;none;none;permeability;table 2;XIE W et al 2022;https://doi.org/10.1016/j.seppur.2021.120091
polymeric;IPI-0.50;NaN;ionic copolyimides;none;none;40;60;NaN;NaN;NaN;83;NaN;308;200000;1000;199000;NaN;NaN;NaN;0.5;NaN;none;none;none;none;none;none;none;none;none;1;8.5;5.69E-11;none;none;none;none;none;none;none;none;none;none;none;none;none;none;none;none;none;none;permeability;table 2;XIE W et al 2022;https://doi.org/10.1016/j.seppur.2021.120091
polymeric;IPI-0.75;NaN;ionic copolyimides;none;none;40;60;NaN;NaN;NaN;56;NaN;308;200000;1000;199000;NaN;NaN;NaN;0.5;NaN;none;none;none;none;none;none;none;none;none;1;2.6;1.74E-11;none;none;none;none;none;none;none;none;none;none;none;none;none;none;none;none;none;none;permeability;table 2;XIE W et al 2022;https://doi.org/10.1016/j.seppur.2021.120091
polymeric;IPI-1.00;NaN;ionic copolyimides;none;none;40;60;NaN;NaN;NaN;41;NaN;308;200000;1000;199000;NaN;NaN;NaN;0.5;NaN;none;none;none;none;none;none;none;none;none;1;0.46;3.08E-12;none;none;none;none;none;none;none;none;none;none;none;none;none;none;none;none;none;none;permeability;table 2;XIE W et al 2022;https://doi.org/10.1016/j.seppur.2021.120091
polymeric;PI-0.25;NaN;polyimides;none;none;40;60;NaN;NaN;NaN;411;NaN;308;200000;1000;199000;NaN;NaN;NaN;0.5;NaN;none;none;none;none;none;none;none;none;none;none;none;none;none;none;none;1;9;6.02E-11;none;none;none;none;none;none;none;none;none;none;none;none;permeability;table 2;XIE W et al 2022;https://doi.org/10.1016/j.seppur.2021.120091
polymeric;PI-0.50;NaN;polyimides;none;none;40;60;NaN;NaN;NaN;219;NaN;308;200000;1000;199000;NaN;NaN;NaN;0.5;NaN;none;none;none;none;none;none;none;none;none;none;none;none;none;none;none;1;5;3.35E-11;none;none;none;none;none;none;none;none;none;none;none;none;permeability;table 2;XIE W et al 2022;https://doi.org/10.1016/j.seppur.2021.120091
polymeric;PI-0.75;NaN;polyimides;none;none;40;60;NaN;NaN;NaN;63;NaN;308;200000;1000;199000;NaN;NaN;NaN;0.5;NaN;none;none;none;none;none;none;none;none;none;none;none;none;none;none;none;1;2.8;1.87E-11;none;none;none;none;none;none;none;none;none;none;none;none;permeability;table 2;XIE W et al 2022;https://doi.org/10.1016/j.seppur.2021.120091
polymeric;PI-1.00;NaN;polyimides;none;none;40;60;NaN;NaN;NaN;53;NaN;308;200000;1000;199000;NaN;NaN;NaN;0.5;NaN;none;none;none;none;none;none;none;none;none;none;none;none;none;none;none;1;0.9;6.02E-12;none;none;none;none;none;none;none;none;none;none;none;none;permeability;table 2;XIE W et al 2022;https://doi.org/10.1016/j.seppur.2021.120091
polymeric;IPI-0.25;NaN;ionic copolyimides;none;none;40;60;NaN;NaN;NaN;367;NaN;308;200000;1000;199000;NaN;NaN;NaN;0.5;NaN;none;none;none;none;none;none;none;none;none;none;none;none;none;none;none;1;7.8;5.22E-11;none;none;none;none;none;none;none;none;none;none;none;none;permeability;table 2;XIE W et al 2022;https://doi.org/10.1016/j.seppur.2021.120091
polymeric;IPI-0.50;NaN;ionic copolyimides;none;none;40;60;NaN;NaN;NaN;83;NaN;308;200000;1000;199000;NaN;NaN;NaN;0.5;NaN;none;none;none;none;none;none;none;none;none;none;none;none;none;none;none;1;1.5;1.00E-11;none;none;none;none;none;none;none;none;none;none;none;none;permeability;table 2;XIE W et al 2022;https://doi.org/10.1016/j.seppur.2021.120091
polymeric;IPI-0.75;NaN;ionic copolyimides;none;none;40;60;NaN;NaN;NaN;56;NaN;308;200000;1000;199000;NaN;NaN;NaN;0.5;NaN;none;none;none;none;none;none;none;none;none;none;none;none;none;none;none;1;0.4;2.68E-12;none;none;none;none;none;none;none;none;none;none;none;none;permeability;table 2;XIE W et al 2022;https://doi.org/10.1016/j.seppur.2021.120091
polymeric;IPI-1.00;NaN;ionic copolyimides;none;none;40;60;NaN;NaN;NaN;41;NaN;308;200000;1000;199000;NaN;NaN;NaN;0.5;NaN;none;none;none;none;none;none;none;none;none;none;none;none;none;none;none;1;0.06;4.02E-13;none;none;none;none;none;none;none;none;none;none;none;none;permeability;table 2;XIE W et al 2022;https://doi.org/10.1016/j.seppur.2021.120091
polymeric;PI-0.25;NaN;polyimides;none;none;40;60;NaN;NaN;NaN;411;NaN;308;200000;1000;199000;NaN;NaN;NaN;0.5;NaN;none;none;none;none;none;none;none;none;none;none;none;none;none;none;none;none;none;none;none;none;none;1;6;4.02E-11;none;none;none;none;none;none;permeability;table 2;XIE W et al 2022;https://doi.org/10.1016/j.seppur.2021.120091
polymeric;PI-0.50;NaN;polyimides;none;none;40;60;NaN;NaN;NaN;219;NaN;308;200000;1000;199000;NaN;NaN;NaN;0.5;NaN;none;none;none;none;none;none;none;none;none;none;none;none;none;none;none;none;none;none;none;none;none;1;3;2.01E-11;none;none;none;none;none;none;permeability;table 2;XIE W et al 2022;https://doi.org/10.1016/j.seppur.2021.120091
polymeric;PI-0.75;NaN;polyimides;none;none;40;60;NaN;NaN;NaN;63;NaN;308;200000;1000;199000;NaN;NaN;NaN;0.5;NaN;none;none;none;none;none;none;none;none;none;none;none;none;none;none;none;none;none;none;none;none;none;1;1.5;1.00E-11;none;none;none;none;none;none;permeability;table 2;XIE W et al 2022;https://doi.org/10.1016/j.seppur.2021.120091
polymeric;PI-1.00;NaN;polyimides;none;none;40;60;NaN;NaN;NaN;53;NaN;308;200000;1000;199000;NaN;NaN;NaN;0.5;NaN;none;none;none;none;none;none;none;none;none;none;none;none;none;none;none;none;none;none;none;none;none;1;0.44;2.94E-12;none;none;none;none;none;none;permeability;table 2;XIE W et al 2022;https://doi.org/10.1016/j.seppur.2021.120091
polymeric;IPI-0.25;NaN;ionic copolyimides;none;none;40;60;NaN;NaN;NaN;367;NaN;308;200000;1000;199000;NaN;NaN;NaN;0.5;NaN;none;none;none;none;none;none;none;none;none;none;none;none;none;none;none;none;none;none;none;none;none;1;5.3;3.55E-11;none;none;none;none;none;none;permeability;table 2;XIE W et al 2022;https://doi.org/10.1016/j.seppur.2021.120091
polymeric;IPI-0.50;NaN;ionic copolyimides;none;none;40;60;NaN;NaN;NaN;83;NaN;308;200000;1000;199000;NaN;NaN;NaN;0.5;NaN;none;none;none;none;none;none;none;none;none;none;none;none;none;none;none;none;none;none;none;none;none;1;0.97;6.49E-12;none;none;none;none;none;none;permeability;table 2;XIE W et al 2022;https://doi.org/10.1016/j.seppur.2021.120091
polymeric;IPI-0.75;NaN;ionic copolyimides;none;none;40;60;NaN;NaN;NaN;56;NaN;308;200000;1000;199000;NaN;NaN;NaN;0.5;NaN;none;none;none;none;none;none;none;none;none;none;none;none;none;none;none;none;none;none;none;none;none;1;0.25;1.67E-12;none;none;none;none;none;none;permeability;table 2;XIE W et al 2022;https://doi.org/10.1016/j.seppur.2021.120091
polymeric;IPI-1.00;NaN;ionic copolyimides;none;none;40;60;NaN;NaN;NaN;41;NaN;308;200000;1000;199000;NaN;NaN;NaN;0.5;NaN;none;none;none;none;none;none;none;none;none;none;none;none;none;none;none;none;none;none;none;none;none;1;0.03;2.01E-13;none;none;none;none;none;none;permeability;table 2;XIE W et al 2022;https://doi.org/10.1016/j.seppur.2021.120091
polymeric;PI-0.25;NaN;polyimides;none;none;40;60;NaN;NaN;NaN;411;NaN;308;400000;1000;399000;NaN;NaN;NaN;0.5;NaN;none;none;none;none;none;none;0.5;132.9645941;8.90E-10;none;none;none;none;none;none;none;none;none;none;none;none;0.5;3.314285714;2.22E-11;none;none;none;none;none;none;permeability;fig 6;XIE W et al 2022;https://doi.org/10.1016/j.seppur.2021.120091
polymeric;PI-0.25;NaN;polyimides;none;none;40;60;NaN;NaN;NaN;411;NaN;308;1000000;1000;999000;NaN;NaN;NaN;0.5;NaN;none;none;none;none;none;none;0.5;133.0110164;8.90E-10;none;none;none;none;none;none;none;none;none;none;none;none;0.5;3.485714286;2.33E-11;none;none;none;none;none;none;permeability;fig 6;XIE W et al 2022;https://doi.org/10.1016/j.seppur.2021.120091
polymeric;PI-0.25;NaN;polyimides;none;none;40;60;NaN;NaN;NaN;411;NaN;308;2000000;1000;1999000;NaN;NaN;NaN;0.5;NaN;none;none;none;none;none;none;0.5;124.083058;8.30E-10;none;none;none;none;none;none;none;none;none;none;none;none;0.5;3.542857143;2.37E-11;none;none;none;none;none;none;permeability;fig 6;XIE W et al 2022;https://doi.org/10.1016/j.seppur.2021.120091
polymeric;PI-0.25;NaN;polyimides;none;none;40;60;NaN;NaN;NaN;411;NaN;308;3000000;1000;2999000;NaN;NaN;NaN;0.5;NaN;none;none;none;none;none;none;0.5;117.7136815;7.88E-10;none;none;none;none;none;none;none;none;none;none;none;none;0.5;3.771428571;2.52E-11;none;none;none;none;none;none;permeability;fig 6;XIE W et al 2022;https://doi.org/10.1016/j.seppur.2021.120091
polymeric;PI-0.25;NaN;polyimides;none;none;40;60;NaN;NaN;NaN;411;NaN;308;4000000;1000;3999000;NaN;NaN;NaN;0.5;NaN;none;none;none;none;none;none;0.5;115.2091727;7.71E-10;none;none;none;none;none;none;none;none;none;none;none;none;0.5;3.971428571;2.66E-11;none;none;none;none;none;none;permeability;fig 6;XIE W et al 2022;https://doi.org/10.1016/j.seppur.2021.120091
polymeric;PI-0.50;NaN;polyimides;none;none;40;60;NaN;NaN;NaN;219;NaN;308;400000;1000;399000;NaN;NaN;NaN;0.5;NaN;none;none;none;none;none;none;0.5;62.38333145;4.18E-10;none;none;none;none;none;none;none;none;none;none;none;none;0.5;0.971365639;6.50E-12;none;none;none;none;none;none;permeability;fig 6;XIE W et al 2022;https://doi.org/10.1016/j.seppur.2021.120091
polymeric;PI-0.50;NaN;polyimides;none;none;40;60;NaN;NaN;NaN;219;NaN;308;1000000;1000;999000;NaN;NaN;NaN;0.5;NaN;none;none;none;none;none;none;0.5;54.81228684;3.67E-10;none;none;none;none;none;none;none;none;none;none;none;none;0.5;1.146475771;7.67E-12;none;none;none;none;none;none;permeability;fig 6;XIE W et al 2022;https://doi.org/10.1016/j.seppur.2021.120091
polymeric;PI-0.50;NaN;polyimides;none;none;40;60;NaN;NaN;NaN;219;NaN;308;2000000;1000;1999000;NaN;NaN;NaN;0.5;NaN;none;none;none;none;none;none;0.5;53.89321287;3.61E-10;none;none;none;none;none;none;none;none;none;none;none;none;0.5;1.248898678;8.36E-12;none;none;none;none;none;none;permeability;fig 6;XIE W et al 2022;https://doi.org/10.1016/j.seppur.2021.120091
polymeric;PI-0.50;NaN;polyimides;none;none;40;60;NaN;NaN;NaN;219;NaN;308;3000000;1000;2999000;NaN;NaN;NaN;0.5;NaN;none;none;none;none;none;none;0.5;51.551214;3.45E-10;none;none;none;none;none;none;none;none;none;none;none;none;0.5;1.209251101;8.09E-12;none;none;none;none;none;none;permeability;fig 6;XIE W et al 2022;https://doi.org/10.1016/j.seppur.2021.120091
polymeric;PI-0.50;NaN;polyimides;none;none;40;60;NaN;NaN;NaN;219;NaN;308;4000000;1000;3999000;NaN;NaN;NaN;0.5;NaN;none;none;none;none;none;none;0.5;50.98787126;3.41E-10;none;none;none;none;none;none;none;none;none;none;none;none;0.5;1.324889868;8.87E-12;none;none;none;none;none;none;permeability;fig 6;XIE W et al 2022;https://doi.org/10.1016/j.seppur.2021.120091
polymeric;PI-0.75;NaN;polyimides;none;none;40;60;NaN;NaN;NaN;63;NaN;308;400000;1000;399000;NaN;NaN;NaN;0.5;NaN;none;none;none;none;none;none;0.5;30.2489441;2.02E-10;none;none;none;none;none;none;none;none;none;none;none;none;0.5;0.389867841;2.61E-12;none;none;none;none;none;none;permeability;fig 6;XIE W et al 2022;https://doi.org/10.1016/j.seppur.2021.120091
polymeric;PI-0.75;NaN;polyimides;none;none;40;60;NaN;NaN;NaN;63;NaN;308;1000000;1000;999000;NaN;NaN;NaN;0.5;NaN;none;none;none;none;none;none;0.5;30.97815923;2.07E-10;none;none;none;none;none;none;none;none;none;none;none;none;0.5;0.531938326;3.56E-12;none;none;none;none;none;none;permeability;fig 6;XIE W et al 2022;https://doi.org/10.1016/j.seppur.2021.120091
polymeric;PI-0.75;NaN;polyimides;none;none;40;60;NaN;NaN;NaN;63;NaN;308;2000000;1000;1999000;NaN;NaN;NaN;0.5;NaN;none;none;none;none;none;none;0.5;27.45052513;1.84E-10;none;none;none;none;none;none;none;none;none;none;none;none;0.5;0.578193833;3.87E-12;none;none;none;none;none;none;permeability;fig 6;XIE W et al 2022;https://doi.org/10.1016/j.seppur.2021.120091
polymeric;PI-0.75;NaN;polyimides;none;none;40;60;NaN;NaN;NaN;63;NaN;308;3000000;1000;2999000;NaN;NaN;NaN;0.5;NaN;none;none;none;none;none;none;0.5;26.29443252;1.76E-10;none;none;none;none;none;none;none;none;none;none;none;none;0.5;0.601321586;4.02E-12;none;none;none;none;none;none;permeability;fig 6;XIE W et al 2022;https://doi.org/10.1016/j.seppur.2021.120091
polymeric;PI-0.75;NaN;polyimides;none;none;40;60;NaN;NaN;NaN;63;NaN;308;4000000;1000;3999000;NaN;NaN;NaN;0.5;NaN;none;none;none;none;none;none;0.5;25.73108978;1.72E-10;none;none;none;none;none;none;none;none;none;none;none;none;0.5;0.647577093;4.33E-12;none;none;none;none;none;none;permeability;fig 6;XIE W et al 2022;https://doi.org/10.1016/j.seppur.2021.120091
polymeric;PI-1.00;NaN;polyimides;none;none;40;60;NaN;NaN;NaN;53;NaN;308;400000;1000;399000;NaN;NaN;NaN;0.5;NaN;none;none;none;none;none;none;0.5;9.972264257;6.67E-11;none;none;none;none;none;none;none;none;none;none;none;none;0.5;0.102422907;6.85E-13;none;none;none;none;none;none;permeability;fig 6;XIE W et al 2022;https://doi.org/10.1016/j.seppur.2021.120091
polymeric;PI-1.00;NaN;polyimides;none;none;40;60;NaN;NaN;NaN;53;NaN;308;1000000;1000;999000;NaN;NaN;NaN;0.5;NaN;none;none;none;none;none;none;0.5;9.515708639;6.37E-11;none;none;none;none;none;none;none;none;none;none;none;none;0.5;0.135462555;9.07E-13;none;none;none;none;none;none;permeability;fig 6;XIE W et al 2022;https://doi.org/10.1016/j.seppur.2021.120091
polymeric;PI-1.00;NaN;polyimides;none;none;40;60;NaN;NaN;NaN;53;NaN;308;2000000;1000;1999000;NaN;NaN;NaN;0.5;NaN;none;none;none;none;none;none;0.5;8.596770186;5.75E-11;none;none;none;none;none;none;none;none;none;none;none;none;0.5;0.135462555;9.07E-13;none;none;none;none;none;none;permeability;fig 6;XIE W et al 2022;https://doi.org/10.1016/j.seppur.2021.120091
polymeric;PI-1.00;NaN;polyimides;none;none;40;60;NaN;NaN;NaN;53;NaN;308;3000000;1000;2999000;NaN;NaN;NaN;0.5;NaN;none;none;none;none;none;none;0.5;8.270717109;5.54E-11;none;none;none;none;none;none;none;none;none;none;none;none;0.5;0.165198238;1.11E-12;none;none;none;none;none;none;permeability;fig 6;XIE W et al 2022;https://doi.org/10.1016/j.seppur.2021.120091
polymeric;PI-1.00;NaN;polyimides;none;none;40;60;NaN;NaN;NaN;53;NaN;308;4000000;1000;3999000;NaN;NaN;NaN;0.5;NaN;none;none;none;none;none;none;0.5;8.06310559;5.40E-11;none;none;none;none;none;none;none;none;none;none;none;none;0.5;0.181718062;1.22E-12;none;none;none;none;none;none;permeability;fig 6;XIE W et al 2022;https://doi.org/10.1016/j.seppur.2021.120091
polymeric;IPI-0.25;NaN;ionic copolyimides;none;none;40;60;NaN;NaN;NaN;367;NaN;308;400000;1000;399000;NaN;NaN;NaN;0.5;NaN;none;none;none;none;none;none;0.5;82.71966527;5.54E-10;none;none;none;none;none;none;none;none;none;none;none;none;0.5;1.354101923;9.06E-12;none;none;none;none;none;none;permeability;fig 6;XIE W et al 2022;https://doi.org/10.1016/j.seppur.2021.120091
polymeric;IPI-0.25;NaN;ionic copolyimides;none;none;40;60;NaN;NaN;NaN;367;NaN;308;1000000;1000;999000;NaN;NaN;NaN;0.5;NaN;none;none;none;none;none;none;0.5;73.05439331;4.89E-10;none;none;none;none;none;none;none;none;none;none;none;none;0.5;1.883511281;1.26E-11;none;none;none;none;none;none;permeability;fig 6;XIE W et al 2022;https://doi.org/10.1016/j.seppur.2021.120091
polymeric;IPI-0.25;NaN;ionic copolyimides;none;none;40;60;NaN;NaN;NaN;367;NaN;308;2000000;1000;1999000;NaN;NaN;NaN;0.5;NaN;none;none;none;none;none;none;0.5;71.92468619;4.81E-10;none;none;none;none;none;none;none;none;none;none;none;none;0.5;1.920963925;1.29E-11;none;none;none;none;none;none;permeability;fig 6;XIE W et al 2022;https://doi.org/10.1016/j.seppur.2021.120091
polymeric;IPI-0.25;NaN;ionic copolyimides;none;none;40;60;NaN;NaN;NaN;367;NaN;308;3000000;1000;2999000;NaN;NaN;NaN;0.5;NaN;none;none;none;none;none;none;0.5;66.0251046;4.42E-10;none;none;none;none;none;none;none;none;none;none;none;none;0.5;1.958249837;1.31E-11;none;none;none;none;none;none;permeability;fig 6;XIE W et al 2022;https://doi.org/10.1016/j.seppur.2021.120091
polymeric;IPI-0.25;NaN;ionic copolyimides;none;none;40;60;NaN;NaN;NaN;367;NaN;308;4000000;1000;3999000;NaN;NaN;NaN;0.5;NaN;none;none;none;none;none;none;0.5;62.38493724;4.18E-10;none;none;none;none;none;none;none;none;none;none;none;none;0.5;2.019632581;1.35E-11;none;none;none;none;none;none;permeability;fig 6;XIE W et al 2022;https://doi.org/10.1016/j.seppur.2021.120091
polymeric;IPI-0.50;NaN;ionic copolyimides;none;none;40;60;NaN;NaN;NaN;83;NaN;308;400000;1000;399000;NaN;NaN;NaN;0.5;NaN;none;none;none;none;none;none;0.5;31.19733925;2.09E-10;none;none;none;none;none;none;none;none;none;none;none;none;0.5;0.480160288;3.21E-12;none;none;none;none;none;none;permeability;fig 6;XIE W et al 2022;https://doi.org/10.1016/j.seppur.2021.120091
polymeric;IPI-0.50;NaN;ionic copolyimides;none;none;40;60;NaN;NaN;NaN;83;NaN;308;1000000;1000;999000;NaN;NaN;NaN;0.5;NaN;none;none;none;none;none;none;0.5;29.26829268;1.96E-10;none;none;none;none;none;none;none;none;none;none;none;none;0.5;0.526197701;3.52E-12;none;none;none;none;none;none;permeability;fig 6;XIE W et al 2022;https://doi.org/10.1016/j.seppur.2021.120091
polymeric;IPI-0.50;NaN;ionic copolyimides;none;none;40;60;NaN;NaN;NaN;83;NaN;308;2000000;1000;1999000;NaN;NaN;NaN;0.5;NaN;none;none;none;none;none;none;0.5;28.13747228;1.88E-10;none;none;none;none;none;none;none;none;none;none;none;none;0.5;0.580053191;3.88E-12;none;none;none;none;none;none;permeability;fig 6;XIE W et al 2022;https://doi.org/10.1016/j.seppur.2021.120091
polymeric;IPI-0.50;NaN;ionic copolyimides;none;none;40;60;NaN;NaN;NaN;83;NaN;308;3000000;1000;2999000;NaN;NaN;NaN;0.5;NaN;none;none;none;none;none;none;0.5;27.60532151;1.85E-10;none;none;none;none;none;none;none;none;none;none;none;none;0.5;0.59241932;3.96E-12;none;none;none;none;none;none;permeability;fig 6;XIE W et al 2022;https://doi.org/10.1016/j.seppur.2021.120091
polymeric;IPI-0.50;NaN;ionic copolyimides;none;none;40;60;NaN;NaN;NaN;83;NaN;308;4000000;1000;3999000;NaN;NaN;NaN;0.5;NaN;none;none;none;none;none;none;0.5;27.53880266;1.84E-10;none;none;none;none;none;none;none;none;none;none;none;none;0.5;0.652659574;4.37E-12;none;none;none;none;none;none;permeability;fig 6;XIE W et al 2022;https://doi.org/10.1016/j.seppur.2021.120091
polymeric;IPI-0.75;NaN;ionic copolyimides;none;none;40;60;NaN;NaN;NaN;56;NaN;308;400000;1000;399000;NaN;NaN;NaN;0.5;NaN;none;none;none;none;none;none;0.5;11.50776053;7.70E-11;none;none;none;none;none;none;none;none;none;none;none;none;0.5;0.143458161;9.60E-13;none;none;none;none;none;none;permeability;fig 6;XIE W et al 2022;https://doi.org/10.1016/j.seppur.2021.120091
polymeric;IPI-0.75;NaN;ionic copolyimides;none;none;40;60;NaN;NaN;NaN;56;NaN;308;1000000;1000;999000;NaN;NaN;NaN;0.5;NaN;none;none;none;none;none;none;0.5;10.90909091;7.30E-11;none;none;none;none;none;none;none;none;none;none;none;none;0.5;0.194281022;1.30E-12;none;none;none;none;none;none;permeability;fig 6;XIE W et al 2022;https://doi.org/10.1016/j.seppur.2021.120091
polymeric;IPI-0.75;NaN;ionic copolyimides;none;none;40;60;NaN;NaN;NaN;56;NaN;308;2000000;1000;1999000;NaN;NaN;NaN;0.5;NaN;none;none;none;none;none;none;0.5;10.37694013;6.95E-11;none;none;none;none;none;none;none;none;none;none;none;none;0.5;0.192287234;1.29E-12;none;none;none;none;none;none;permeability;fig 6;XIE W et al 2022;https://doi.org/10.1016/j.seppur.2021.120091
polymeric;IPI-0.75;NaN;ionic copolyimides;none;none;40;60;NaN;NaN;NaN;56;NaN;308;3000000;1000;2999000;NaN;NaN;NaN;0.5;NaN;none;none;none;none;none;none;0.5;10.11086475;6.77E-11;none;none;none;none;none;none;none;none;none;none;none;none;0.5;0.191887405;1.28E-12;none;none;none;none;none;none;permeability;fig 6;XIE W et al 2022;https://doi.org/10.1016/j.seppur.2021.120091
polymeric;IPI-0.75;NaN;ionic copolyimides;none;none;40;60;NaN;NaN;NaN;56;NaN;308;4000000;1000;3999000;NaN;NaN;NaN;0.5;NaN;none;none;none;none;none;none;0.5;9.911308204;6.63E-11;none;none;none;none;none;none;none;none;none;none;none;none;0.5;0.217021277;1.45E-12;none;none;none;none;none;none;permeability;fig 6;XIE W et al 2022;https://doi.org/10.1016/j.seppur.2021.120091
polymeric;IPI-1.00;NaN;ionic copolyimides;none;none;40;60;NaN;NaN;NaN;41;NaN;308;400000;1000;399000;NaN;NaN;NaN;0.5;NaN;none;none;none;none;none;none;0.5;2.328159645;1.56E-11;none;none;none;none;none;none;none;none;none;none;none;none;0.5;0.02058582;1.38E-13;none;none;none;none;none;none;permeability;fig 6;XIE W et al 2022;https://doi.org/10.1016/j.seppur.2021.120091
polymeric;IPI-1.00;NaN;ionic copolyimides;none;none;40;60;NaN;NaN;NaN;41;NaN;308;1000000;1000;999000;NaN;NaN;NaN;0.5;NaN;none;none;none;none;none;none;0.5;2.261640798;1.51E-11;none;none;none;none;none;none;none;none;none;none;none;none;0.5;0.03151685;2.11E-13;none;none;none;none;none;none;permeability;fig 6;XIE W et al 2022;https://doi.org/10.1016/j.seppur.2021.120091
polymeric;IPI-1.00;NaN;ionic copolyimides;none;none;40;60;NaN;NaN;NaN;41;NaN;308;2000000;1000;1999000;NaN;NaN;NaN;0.5;NaN;none;none;none;none;none;none;0.5;2.062084257;1.38E-11;none;none;none;none;none;none;none;none;none;none;none;none;0.5;0.0375;2.51E-13;none;none;none;none;none;none;permeability;fig 6;XIE W et al 2022;https://doi.org/10.1016/j.seppur.2021.120091
polymeric;IPI-1.00;NaN;ionic copolyimides;none;none;40;60;NaN;NaN;NaN;41;NaN;308;3000000;1000;2999000;NaN;NaN;NaN;0.5;NaN;none;none;none;none;none;none;0.5;1.99556541;1.34E-11;none;none;none;none;none;none;none;none;none;none;none;none;0.5;0.037100171;2.48E-13;none;none;none;none;none;none;permeability;fig 6;XIE W et al 2022;https://doi.org/10.1016/j.seppur.2021.120091
polymeric;IPI-1.00;NaN;ionic copolyimides;none;none;40;60;NaN;NaN;NaN;41;NaN;308;4000000;1000;3999000;NaN;NaN;NaN;0.5;NaN;none;none;none;none;none;none;0.5;1.862527716;1.25E-11;none;none;none;none;none;none;none;none;none;none;none;none;0.5;0.039893617;2.67E-13;none;none;none;none;none;none;permeability;fig 6;XIE W et al 2022;https://doi.org/10.1016/j.seppur.2021.120091
zeolite;O3at473K Seeds0.07; alfa-alumina tubes;SSZ-13;none;none;1.2;1.2;0.38;0.38;0.27;624;NaN;298;303000;103000;200000;4;NaN;NaN;NaN;NaN;none;none;none;none;none;none;none;none;none;none;none;none;none;none;none;0.5;;7.43E-07;none;none;none;0.5;;1.20E-07;none;none;none;none;none;none;permeance;table S1;LI Y et al 2021;https://doi.org/10.1016/j.memsci.2021.119349
zeolite;O3at473K Seeds0.7; alfa-alumina tubes;SSZ-13;none;none;1.2;1.2;0.38;0.38;0.27;624;NaN;298;303000;103000;200000;4;NaN;NaN;NaN;NaN;none;none;none;none;none;none;none;none;none;none;none;none;none;none;none;0.5;;0.00000085;none;none;none;0.5;;7.33E-08;none;none;none;none;none;none;permeance;table S1;LI Y et al 2021;https://doi.org/10.1016/j.memsci.2021.119349
zeolite;O3at473K Seeds7; alfa-alumina tubes;SSZ-13;none;none;1.2;1.2;0.38;0.38;0.27;624;NaN;298;303000;103000;200000;4;NaN;NaN;NaN;NaN;none;none;none;none;none;none;none;none;none;none;none;none;none;none;none;0.5;;0.00000011;none;none;none;0.5;;0.000000054;none;none;none;none;none;none;permeance;table S1;LI Y et al 2021;https://doi.org/10.1016/j.memsci.2021.119349
zeolite;O2at673K; alfa-alumina tubes;SSZ-13;none;none;1.2;1.2;0.38;0.38;0.33;791;NaN;298;303000;103000;200000;4;NaN;NaN;NaN;NaN;none;none;none;none;none;none;none;none;none;none;none;none;none;none;none;0.5;;6.79E-07;none;none;none;0.5;;1.16E-08;none;none;none;none;none;none;permeance;table S2;LI Y et al 2021;https://doi.org/10.1016/j.memsci.2021.119349
zeolite;O2at753K; alfa-alumina tubes;SSZ-13;none;none;1.2;1.2;0.38;0.38;0.33;791;NaN;298;303000;103000;200000;4;NaN;NaN;NaN;NaN;none;none;none;none;none;none;none;none;none;none;none;none;none;none;none;0.5;;9.57E-07;none;none;none;0.5;;3.01E-08;none;none;none;none;none;none;permeance;table S2;LI Y et al 2021;https://doi.org/10.1016/j.memsci.2021.119349
zeolite;AIRat673K; alfa-alumina tubes;SSZ-13;none;none;1.2;1.2;0.38;0.38;0.31;714;NaN;298;303000;103000;200000;4;NaN;NaN;NaN;NaN;none;none;none;none;none;none;none;none;none;none;none;none;none;none;none;0.5;;8.90E-07;none;none;none;0.5;;2.66E-08;none;none;none;none;none;none;permeance;table S2;LI Y et al 2021;https://doi.org/10.1016/j.memsci.2021.119349
zeolite;AIRat753K; alfa-alumina tubes;SSZ-13;none;none;1.2;1.2;0.38;0.38;0.31;714;NaN;298;303000;103000;200000;4;NaN;NaN;NaN;NaN;none;none;none;none;none;none;none;none;none;none;none;none;none;none;none;0.5;;0.00000147;none;none;none;0.5;;8.06E-08;none;none;none;none;none;none;permeance;table S2;LI Y et al 2021;https://doi.org/10.1016/j.memsci.2021.119349
zeolite;O3at473K calcination_time_6h; alfa-alumina tubes;SSZ-13;none;none;1.2;1.2;0.38;0.38;0.27;624;NaN;298;303000;103000;200000;4;NaN;NaN;NaN;NaN;none;none;none;none;none;none;none;none;none;none;none;none;none;none;none;0.5;;4.94E-07;none;none;none;0.5;;4.76E-08;none;none;none;none;none;none;permeance;fig 6;LI Y et al 2021;https://doi.org/10.1016/j.memsci.2021.119349
zeolite;O3at473K calcination_time_12h; alfa-alumina tubes;SSZ-13;none;none;1.2;1.2;0.38;0.38;0.27;624;NaN;298;303000;103000;200000;4;NaN;NaN;NaN;NaN;none;none;none;none;none;none;none;none;none;none;none;none;none;none;none;0.5;;5.71E-07;none;none;none;0.5;;6.20E-08;none;none;none;none;none;none;permeance;fig 6;LI Y et al 2021;https://doi.org/10.1016/j.memsci.2021.119349
zeolite;O3at473K calcination_time_24h; alfa-alumina tubes;SSZ-13;none;none;1.2;1.2;0.38;0.38;0.27;624;NaN;298;303000;103000;200000;4;NaN;NaN;NaN;NaN;none;none;none;none;none;none;none;none;none;none;none;none;none;none;none;0.5;;6.21E-07;none;none;none;0.5;;6.94E-08;none;none;none;none;none;none;permeance;fig 6;LI Y et al 2021;https://doi.org/10.1016/j.memsci.2021.119349
zeolite;O3at473K calcination_time_48h; alfa-alumina tubes;SSZ-13;none;none;1.2;1.2;0.38;0.38;0.27;624;NaN;298;303000;103000;200000;4;NaN;NaN;NaN;NaN;none;none;none;none;none;none;none;none;none;none;none;none;none;none;none;0.5;;6.84E-07;none;none;none;0.5;;7.87E-08;none;none;none;none;none;none;permeance;fig 6;LI Y et al 2021;https://doi.org/10.1016/j.memsci.2021.119349
zeolite;O3at473K calcination_time_60h; alfa-alumina tubes;SSZ-13;none;none;1.2;1.2;0.38;0.38;0.27;624;NaN;298;303000;103000;200000;4;NaN;NaN;NaN;NaN;none;none;none;none;none;none;none;none;none;none;none;none;none;none;none;0.5;;6.91E-07;none;none;none;0.5;;7.99E-08;none;none;none;none;none;none;permeance;fig 6;LI Y et al 2021;https://doi.org/10.1016/j.memsci.2021.119349
zeolite;O3at473K; alfa-alumina tubes;SSZ-13;none;none;1.2;1.2;0.38;0.38;0.27;624;NaN;298;303000;103000;200000;4;NaN;NaN;NaN;NaN;none;none;none;1;;4.62E-06;none;none;none;none;none;none;none;none;none;none;none;none;none;none;none;none;none;none;none;none;none;none;none;none;permeance;fig 7;LI Y et al 2021;https://doi.org/10.1016/j.memsci.2021.119349
zeolite;O3at473K; alfa-alumina tubes;SSZ-13;none;none;1.2;1.2;0.38;0.38;0.27;624;NaN;298;303000;103000;200000;4;NaN;NaN;NaN;NaN;none;none;none;none;none;none;1;;6.57E-06;none;none;none;none;none;none;none;none;none;none;none;none;none;none;none;none;none;none;none;none;none;permeance;fig 7;LI Y et al 2021;https://doi.org/10.1016/j.memsci.2021.119349
zeolite;O3at473K; alfa-alumina tubes;SSZ-13;none;none;1.2;1.2;0.38;0.38;0.27;624;NaN;298;303000;103000;200000;4;NaN;NaN;NaN;NaN;none;none;none;none;none;none;none;none;none;none;none;none;none;none;none;none;none;none;none;none;none;none;none;none;1;;1.72E-08;none;none;none;permeance;fig 7;LI Y et al 2021;https://doi.org/10.1016/j.memsci.2021.119349
zeolite;O3at473K; alfa-alumina tubes;SSZ-13;none;none;1.2;1.2;0.38;0.38;0.27;624;NaN;298;303000;103000;200000;4;NaN;NaN;NaN;NaN;none;none;none;none;none;none;none;none;none;none;none;none;none;none;none;none;none;none;none;none;none;none;none;none;none;none;none;1;;6.60E-09;permeance;fig 7;LI Y et al 2021;https://doi.org/10.1016/j.memsci.2021.119349
zeolite;O3at473K; alfa-alumina tubes;SSZ-13;none;none;1.2;1.2;0.38;0.38;0.27;624;NaN;298;303000;103000;200000;4;NaN;NaN;NaN;NaN;none;none;none;none;none;none;none;none;none;none;none;none;none;none;none;1;;9.07E-07;none;none;none;none;none;none;none;none;none;none;none;none;permeance;fig 8a;LI Y et al 2021;https://doi.org/10.1016/j.memsci.2021.119349
zeolite;O3at473K; alfa-alumina tubes;SSZ-13;none;none;1.2;1.2;0.38;0.38;0.27;624;NaN;323;303000;103000;200000;4;NaN;NaN;NaN;NaN;none;none;none;none;none;none;none;none;none;none;none;none;none;none;none;1;;6.35E-07;none;none;none;none;none;none;none;none;none;none;none;none;permeance;fig 8a;LI Y et al 2021;https://doi.org/10.1016/j.memsci.2021.119349
zeolite;O3at473K; alfa-alumina tubes;SSZ-13;none;none;1.2;1.2;0.38;0.38;0.27;624;NaN;348;303000;103000;200000;4;NaN;NaN;NaN;NaN;none;none;none;none;none;none;none;none;none;none;none;none;none;none;none;1;;5.07E-07;none;none;none;none;none;none;none;none;none;none;none;none;permeance;fig 8a;LI Y et al 2021;https://doi.org/10.1016/j.memsci.2021.119349
zeolite;O3at473K; alfa-alumina tubes;SSZ-13;none;none;1.2;1.2;0.38;0.38;0.27;624;NaN;373;303000;103000;200000;4;NaN;NaN;NaN;NaN;none;none;none;none;none;none;none;none;none;none;none;none;none;none;none;1;;4.12E-07;none;none;none;none;none;none;none;none;none;none;none;none;permeance;fig 8a;LI Y et al 2021;https://doi.org/10.1016/j.memsci.2021.119349
zeolite;O3at473K; alfa-alumina tubes;SSZ-13;none;none;1.2;1.2;0.38;0.38;0.27;624;NaN;398;303000;103000;200000;4;NaN;NaN;NaN;NaN;none;none;none;none;none;none;none;none;none;none;none;none;none;none;none;1;;3.32E-07;none;none;none;none;none;none;none;none;none;none;none;none;permeance;fig 8a;LI Y et al 2021;https://doi.org/10.1016/j.memsci.2021.119349
zeolite;O3at473K; alfa-alumina tubes;SSZ-13;none;none;1.2;1.2;0.38;0.38;0.27;624;NaN;298;303000;103000;200000;4;NaN;NaN;NaN;NaN;none;none;none;none;none;none;none;none;none;none;none;none;none;none;none;none;none;none;none;none;none;1;;5.51E-08;none;none;none;none;none;none;permeance;fig 8a;LI Y et al 2021;https://doi.org/10.1016/j.memsci.2021.119349
