Repository: tenoriolms/databank_CH4

File: 765_membrane_data.csv (part 1 of 5)
,type,description,support_material,subtype,filler_loading,previous_thickness,mean_thickness,mean_pore_size,pore_volume,specific_surface_area,surface_area,temperature,feed_pressure,permeate_pressure,delta_pressure,feed_flow_rate,sweep_gas,sweep_gas_flow,stage_cut,aging,x_He,Py_He,Pe_He,x_H2,Py_H2,Pe_H2,x_CO2,Py_CO2,Pe_CO2,x_O2,Py_O2,Pe_O2,x_H2S,Py_H2S,Pe_H2S,x_N2,Py_N2,Pe_N2,x_CO,Py_CO,Pe_CO,x_CH4,Py_CH4,Pe_CH4,x_C2H6,Py_C2H6,Pe_C2H6,x_SF6,Py_SF6,Pe_SF6,provided_data_type,in_reference_data_location,reference,url
4,1,1,1,1,0.0,,50.0,,,411.0,,308.0,200000.0,1000.0,199000.0,,0,,0.5,0.0,1.0,193.0,1.29171256959143e-09,,,,,,,,,,,,,,,,,,,,,,,,,,,,permeability,table 2,XIE W et al 2022,https://doi.org/10.1016/j.seppur.2021.120091
5,1,2,1,1,0.0,,50.0,,,219.0,,308.0,200000.0,1000.0,199000.0,,0,,0.5,0.0,1.0,133.0,8.9014389510705e-10,,,,,,,,,,,,,,,,,,,,,,,,,,,,permeability,table 2,XIE W et al 2022,https://doi.org/10.1016/j.seppur.2021.120091
6,1,3,1,1,0.0,,50.0,,,63.0,,308.0,200000.0,1000.0,199000.0,,0,,0.5,0.0,1.0,105.0,7.02745180347671e-10,,,,,,,,,,,,,,,,,,,,,,,,,,,,permeability,table 2,XIE W et al 2022,https://doi.org/10.1016/j.seppur.2021.120091
7,1,4,1,1,0.0,,50.0,,,53.0,,308.0,200000.0,1000.0,199000.0,,0,,0.5,0.0,1.0,59.0,3.94875863242977e-10,,,,,,,,,,,,,,,,,,,,,,,,,,,,permeability,table 2,XIE W et al 2022,https://doi.org/10.1016/j.seppur.2021.120091
8,1,5,1,2,0.0,,50.0,,,367.0,,308.0,200000.0,1000.0,199000.0,,0,,0.5,0.0,1.0,157.0,1.0507713649008e-09,,,,,,,,,,,,,,,,,,,,,,,,,,,,permeability,table 2,XIE W et al 2022,https://doi.org/10.1016/j.seppur.2021.120091
9,1,6,1,2,0.0,,50.0,,,83.0,,308.0,200000.0,1000.0,199000.0,,0,,0.5,0.0,1.0,74.0,4.95268031864073e-10,,,,,,,,,,,,,,,,,,,,,,,,,,,,permeability,table 2,XIE W et al 2022,https://doi.org/10.1016/j.seppur.2021.120091
10,1,7,1,2,0.0,,50.0,,,56.0,,308.0,200000.0,1000.0,199000.0,,0,,0.5,0.0,1.0,33.0,2.20862770966411e-10,,,,,,,,,,,,,,,,,,,,,,,,,,,,permeability,table 2,XIE W et al 2022,https://doi.org/10.1016/j.seppur.2021.120091
11,1,8,1,2,0.0,,50.0,,,41.0,,308.0,200000.0,1000.0,199000.0,,0,,0.5,0.0,1.0,11.0,7.36209236554703e-11,,,,,,,,,,,,,,,,,,,,,,,,,,,,permeability,table 2,XIE W et al 2022,https://doi.org/10.1016/j.seppur.2021.120091
12,1,1,1,1,0.0,,50.0,,,411.0,,308.0,200000.0,1000.0,199000.0,,0,,0.5,0.0,,,,1.0,238.0,1.59288907545472e-09,,,,,,,,,,,,,,,,,,,,,,,,,permeability,table 2,XIE W et al 2022,https://doi.org/10.1016/j.seppur.2021.120091
13,1,2,1,1,0.0,,50.0,,,219.0,,308.0,200000.0,1000.0,199000.0,,0,,0.5,0.0,,,,1.0,159.0,1.06415698738362e-09,,,,,,,,,,,,,,,,,,,,,,,,,permeability,table 2,XIE W et al 2022,https://doi.org/10.1016/j.seppur.2021.120091
14,1,3,1,1,0.0,,50.0,,,63.0,,308.0,200000.0,1000.0,199000.0,,0,,0.5,0.0,,,,1.0,117.0,7.83058915244548e-10,,,,,,,,,,,,,,,,,,,,,,,,,permeability,table 2,XIE W et al 2022,https://doi.org/10.1016/j.seppur.2021.120091
15,1,4,1,1,0.0,,50.0,,,53.0,,308.0,200000.0,1000.0,199000.0,,0,,0.5,0.0,,,,1.0,55.0,3.68104618277351e-10,,,,,,,,,,,,,,,,,,,,,,,,,permeability,table 2,XIE W et al 2022,https://doi.org/10.1016/j.seppur.2021.120091
16,1,5,1,2,0.0,,50.0,,,367.0,,308.0,200000.0,1000.0,199000.0,,0,,0.5,0.0,,,,1.0,201.0,1.34525505952268e-09,,,,,,,,,,,,,,,,,,,,,,,,,permeability,table 2,XIE W et al 2022,https://doi.org/10.1016/j.seppur.2021.120091
17,1,6,1,2,0.0,,50.0,,,83.0,,308.0,200000.0,1000.0,199000.0,,0,,0.5,0.0,,,,1.0,78.0,5.22039276829698e-10,,,,,,,,,,,,,,,,,,,,,,,,,permeability,table 2,XIE W et al 2022,https://doi.org/10.1016/j.seppur.2021.120091
18,1,7,1,2,0.0,,50.0,,,56.0,,308.0,200000.0,1000.0,199000.0,,0,,0.5,0.0,,,,1.0,30.0,2.00784337242192e-10,,,,,,,,,,,,,,,,,,,,,,,,,permeability,table 2,XIE W et al 2022,https://doi.org/10.1016/j.seppur.2021.120091
19,1,8,1,2,0.0,,50.0,,,41.0,,308.0,200000.0,1000.0,199000.0,,0,,0.5,0.0,,,,1.0,8.4,5.62196144278137e-11,,,,,,,,,,,,,,,,,,,,,,,,,permeability,table 2,XIE W et al 2022,https://doi.org/10.1016/j.seppur.2021.120091
20,1,1,1,1,0.0,,50.0,,,411.0,,308.0,200000.0,1000.0,199000.0,,0,,0.5,0.0,,,,,,,1.0,191.0,1.27832694710862e-09,,,,,,,,,,,,,,,,,,,,,,permeability,table 2,XIE W et al 2022,https://doi.org/10.1016/j.seppur.2021.120091
21,1,2,1,1,0.0,,50.0,,,219.0,,308.0,200000.0,1000.0,199000.0,,0,,0.5,0.0,,,,,,,1.0,121.0,8.09830160210173e-10,,,,,,,,,,,,,,,,,,,,,,permeability,table 2,XIE W et al 2022,https://doi.org/10.1016/j.seppur.2021.120091
22,1,3,1,1,0.0,,50.0,,,63.0,,308.0,200000.0,1000.0,199000.0,,0,,0.5,0.0,,,,,,,1.0,66.0,4.41725541932822e-10,,,,,,,,,,,,,,,,,,,,,,permeability,table 2,XIE W et al 2022,https://doi.org/10.1016/j.seppur.2021.120091
23,1,4,1,1,0.0,,50.0,,,53.0,,308.0,200000.0,1000.0,199000.0,,0,,0.5,0.0,,,,,,,1.0,25.0,1.6732028103516e-10,,,,,,,,,,,,,,,,,,,,,,permeability,table 2,XIE W et al 2022,https://doi.org/10.1016/j.seppur.2021.120091
24,1,5,1,2,0.0,,50.0,,,367.0,,308.0,200000.0,1000.0,199000.0,,0,,0.5,0.0,,,,,,,1.0,178.0,1.19132040097034e-09,,,,,,,,,,,,,,,,,,,,,,permeability,table 2,XIE W et al 2022,https://doi.org/10.1016/j.seppur.2021.120091
25,1,6,1,2,0.0,,50.0,,,83.0,,308.0,200000.0,1000.0,199000.0,,0,,0.5,0.0,,,,,,,1.0,44.0,2.94483694621881e-10,,,,,,,,,,,,,,,,,,,,,,permeability,table 2,XIE W et al 2022,https://doi.org/10.1016/j.seppur.2021.120091
26,1,7,1,2,0.0,,50.0,,,56.0,,308.0,200000.0,1000.0,199000.0,,0,,0.5,0.0,,,,,,,1.0,13.0,8.70065461382831e-11,,,,,,,,,,,,,,,,,,,,,,permeability,table 2,XIE W et al 2022,https://doi.org/10.1016/j.seppur.2021.120091
27,1,8,1,2,0.0,,50.0,,,41.0,,308.0,200000.0,1000.0,199000.0,,0,,0.5,0.0,,,,,,,1.0,2.2,1.47241847310941e-11,,,,,,,,,,,,,,,,,,,,,,permeability,table 2,XIE W et al 2022,https://doi.org/10.1016/j.seppur.2021.120091
28,1,1,1,1,0.0,,50.0,,,411.0,,308.0,200000.0,1000.0,199000.0,,0,,0.5,0.0,,,,,,,,,,1.0,37.0,2.47634015932036e-10,,,,,,,,,,,,,,,,,,,permeability,table 2,XIE W et al 2022,https://doi.org/10.1016/j.seppur.2021.120091
29,1,2,1,1,0.0,,50.0,,,219.0,,308.0,200000.0,1000.0,199000.0,,0,,0.5,0.0,,,,,,,,,,1.0,22.0,1.47241847310941e-10,,,,,,,,,,,,,,,,,,,permeability,table 2,XIE W et al 2022,https://doi.org/10.1016/j.seppur.2021.120091
30,1,3,1,1,0.0,,50.0,,,63.0,,308.0,200000.0,1000.0,199000.0,,0,,0.5,0.0,,,,,,,,,,1.0,14.0,9.36993573796894e-11,,,,,,,,,,,,,,,,,,,permeability,table 2,XIE W et al 2022,https://doi.org/10.1016/j.seppur.2021.120091
31,1,4,1,1,0.0,,50.0,,,53.0,,308.0,200000.0,1000.0,199000.0,,0,,0.5,0.0,,,,,,,,,,1.0,4.8,3.21254939587507e-11,,,,,,,,,,,,,,,,,,,permeability,table 2,XIE W et al 2022,https://doi.org/10.1016/j.seppur.2021.120091
32,1,5,1,2,0.0,,50.0,,,367.0,,308.0,200000.0,1000.0,199000.0,,0,,0.5,0.0,,,,,,,,,,1.0,35.0,2.34248393449224e-10,,,,,,,,,,,,,,,,,,,permeability,table 2,XIE W et al 2022,https://doi.org/10.1016/j.seppur.2021.120091
33,1,6,1,2,0.0,,50.0,,,83.0,,308.0,200000.0,1000.0,199000.0,,0,,0.5,0.0,,,,,,,,,,1.0,8.5,5.68888955519543e-11,,,,,,,,,,,,,,,,,,,permeability,table 2,XIE W et al 2022,https://doi.org/10.1016/j.seppur.2021.120091
34,1,7,1,2,0.0,,50.0,,,56.0,,308.0,200000.0,1000.0,199000.0,,0,,0.5,0.0,,,,,,,,,,1.0,2.6,1.74013092276566e-11,,,,,,,,,,,,,,,,,,,permeability,table 2,XIE W et al 2022,https://doi.org/10.1016/j.seppur.2021.120091
35,1,8,1,2,0.0,,50.0,,,41.0,,308.0,200000.0,1000.0,199000.0,,0,,0.5,0.0,,,,,,,,,,1.0,0.46,3.07869317104694e-12,,,,,,,,,,,,,,,,,,,permeability,table 2,XIE W et al 2022,https://doi.org/10.1016/j.seppur.2021.120091
36,1,1,1,1,0.0,,50.0,,,411.0,,308.0,200000.0,1000.0,199000.0,,0,,0.5,0.0,,,,,,,,,,,,,,,,1.0,9.0,6.02353011726575e-11,,,,,,,,,,,,,permeability,table 2,XIE W et al 2022,https://doi.org/10.1016/j.seppur.2021.120091
37,1,2,1,1,0.0,,50.0,,,219.0,,308.0,200000.0,1000.0,199000.0,,0,,0.5,0.0,,,,,,,,,,,,,,,,1.0,5.0,3.34640562070319e-11,,,,,,,,,,,,,permeability,table 2,XIE W et al 2022,https://doi.org/10.1016/j.seppur.2021.120091
38,1,3,1,1,0.0,,50.0,,,63.0,,308.0,200000.0,1000.0,199000.0,,0,,0.5,0.0,,,,,,,,,,,,,,,,1.0,2.8,1.87398714759379e-11,,,,,,,,,,,,,permeability,table 2,XIE W et al 2022,https://doi.org/10.1016/j.seppur.2021.120091
39,1,4,1,1,0.0,,50.0,,,53.0,,308.0,200000.0,1000.0,199000.0,,0,,0.5,0.0,,,,,,,,,,,,,,,,1.0,0.9,6.02353011726575e-12,,,,,,,,,,,,,permeability,table 2,XIE W et al 2022,https://doi.org/10.1016/j.seppur.2021.120091
40,1,5,1,2,0.0,,50.0,,,367.0,,308.0,200000.0,1000.0,199000.0,,0,,0.5,0.0,,,,,,,,,,,,,,,,1.0,7.8,5.22039276829698e-11,,,,,,,,,,,,,permeability,table 2,XIE W et al 2022,https://doi.org/10.1016/j.seppur.2021.120091
41,1,6,1,2,0.0,,50.0,,,83.0,,308.0,200000.0,1000.0,199000.0,,0,,0.5,0.0,,,,,,,,,,,,,,,,1.0,1.5,1.00392168621096e-11,,,,,,,,,,,,,permeability,table 2,XIE W et al 2022,https://doi.org/10.1016/j.seppur.2021.120091
42,1,7,1,2,0.0,,50.0,,,56.0,,308.0,200000.0,1000.0,199000.0,,0,,0.5,0.0,,,,,,,,,,,,,,,,1.0,0.4,2.67712449656256e-12,,,,,,,,,,,,,permeability,table 2,XIE W et al 2022,https://doi.org/10.1016/j.seppur.2021.120091
43,1,8,1,2,0.0,,50.0,,,41.0,,308.0,200000.0,1000.0,199000.0,,0,,0.5,0.0,,,,,,,,,,,,,,,,1.0,0.06,4.01568674484383e-13,,,,,,,,,,,,,permeability,table 2,XIE W et al 2022,https://doi.org/10.1016/j.seppur.2021.120091
44,1,1,1,1,0.0,,50.0,,,411.0,,308.0,200000.0,1000.0,199000.0,,0,,0.5,0.0,,,,,,,,,,,,,,,,,,,,,,1.0,6.0,4.01568674484383e-11,,,,,,,permeability,table 2,XIE W et al 2022,https://doi.org/10.1016/j.seppur.2021.120091
45,1,2,1,1,0.0,,50.0,,,219.0,,308.0,200000.0,1000.0,199000.0,,0,,0.5,0.0,,,,,,,,,,,,,,,,,,,,,,1.0,3.0,2.00784337242192e-11,,,,,,,permeability,table 2,XIE W et al 2022,https://doi.org/10.1016/j.seppur.2021.120091
46,1,3,1,1,0.0,,50.0,,,63.0,,308.0,200000.0,1000.0,199000.0,,0,,0.5,0.0,,,,,,,,,,,,,,,,,,,,,,1.0,1.5,1.00392168621096e-11,,,,,,,permeability,table 2,XIE W et al 2022,https://doi.org/10.1016/j.seppur.2021.120091
47,1,4,1,1,0.0,,50.0,,,53.0,,308.0,200000.0,1000.0,199000.0,,0,,0.5,0.0,,,,,,,,,,,,,,,,,,,,,,1.0,0.44,2.94483694621881e-12,,,,,,,permeability,table 2,XIE W et al 2022,https://doi.org/10.1016/j.seppur.2021.120091
48,1,5,1,2,0.0,,50.0,,,367.0,,308.0,200000.0,1000.0,199000.0,,0,,0.5,0.0,,,,,,,,,,,,,,,,,,,,,,1.0,5.3,3.54718995794539e-11,,,,,,,permeability,table 2,XIE W et al 2022,https://doi.org/10.1016/j.seppur.2021.120091
49,1,6,1,2,0.0,,50.0,,,83.0,,308.0,200000.0,1000.0,199000.0,,0,,0.5,0.0,,,,,,,,,,,,,,,,,,,,,,1.0,0.97,6.4920269041642e-12,,,,,,,permeability,table 2,XIE W et al 2022,https://doi.org/10.1016/j.seppur.2021.120091
50,1,7,1,2,0.0,,50.0,,,56.0,,308.0,200000.0,1000.0,199000.0,,0,,0.5,0.0,,,,,,,,,,,,,,,,,,,,,,1.0,0.25,1.6732028103516e-12,,,,,,,permeability,table 2,XIE W et al 2022,https://doi.org/10.1016/j.seppur.2021.120091
51,1,8,1,2,0.0,,50.0,,,41.0,,308.0,200000.0,1000.0,199000.0,,0,,0.5,0.0,,,,,,,,,,,,,,,,,,,,,,1.0,0.03,2.00784337242192e-13,,,,,,,permeability,table 2,XIE W et al 2022,https://doi.org/10.1016/j.seppur.2021.120091
52,1,1,1,1,0.0,,50.0,,,411.0,,308.0,400000.0,1000.0,399000.0,,0,,0.5,0.0,,,,,,,0.5,132.964594114857,8.89906930200953e-10,,,,,,,,,,,,,0.5,3.31428571428571,2.2181888685804e-11,,,,,,,permeability,fig 6,XIE W et al 2022,https://doi.org/10.1016/j.seppur.2021.120091
53,1,1,1,1,0.0,,50.0,,,411.0,,308.0,1000000.0,1000.0,999000.0,,0,,0.5,0.0,,,,,,,0.5,133.011016444628,8.90217626091496e-10,,,,,,,,,,,,,0.5,3.48571428571428,2.33292277557594e-11,,,,,,,permeability,fig 6,XIE W et al 2022,https://doi.org/10.1016/j.seppur.2021.120091
54,1,1,1,1,0.0,,50.0,,,411.0,,308.0,2000000.0,1000.0,1999000.0,,0,,0.5,0.0,,,,,,,0.5,124.083058044808,8.30464485750372e-10,,,,,,,,,,,,,0.5,3.54285714285714,2.37116741124112e-11,,,,,,,permeability,fig 6,XIE W et al 2022,https://doi.org/10.1016/j.seppur.2021.120091
55,1,1,1,1,0.0,,50.0,,,411.0,,308.0,3000000.0,1000.0,2999000.0,,0,,0.5,0.0,,,,,,,0.5,117.713681507513,7.87835450860814e-10,,,,,,,,,,,,,0.5,3.77142857142857,2.52414595390184e-11,,,,,,,permeability,fig 6,XIE W et al 2022,https://doi.org/10.1016/j.seppur.2021.120091
56,1,1,1,1,0.0,,50.0,,,411.0,,308.0,4000000.0,1000.0,3999000.0,,0,,0.5,0.0,,,,,,,0.5,115.209172742019,7.71073246440915e-10,,,,,,,,,,,,,0.5,3.97142857142857,2.65800217872997e-11,,,,,,,permeability,fig 6,XIE W et al 2022,https://doi.org/10.1016/j.seppur.2021.120091
57,1,2,1,1,0.0,,50.0,,,219.0,,308.0,400000.0,1000.0,399000.0,,0,,0.5,0.0,,,,,,,0.5,62.3833314511575,4.17519862012688e-10,,,,,,,,,,,,,0.5,0.971365638766519,6.50116686665246e-12,,,,,,,permeability,fig 6,XIE W et al 2022,https://doi.org/10.1016/j.seppur.2021.120091
58,1,2,1,1,0.0,,50.0,,,219.0,,308.0,1000000.0,1000.0,999000.0,,0,,0.5,0.0,,,,,,,0.5,54.8122868435912,3.66848289553979e-10,,,,,,,,,,,,,0.5,1.1464757709251,7.67314592764757e-12,,,,,,,permeability,fig 6,XIE W et al 2022,https://doi.org/10.1016/j.seppur.2021.120091
59,1,2,1,1,0.0,,50.0,,,219.0,,308.0,2000000.0,1000.0,1999000.0,,0,,0.5,0.0,,,,,,,0.5,53.8932128740824,3.60697100959166e-10,,,,,,,,,,,,,0.5,1.24889867841409,8.35864311426741e-12,,,,,,,permeability,fig 6,XIE W et al 2022,https://doi.org/10.1016/j.seppur.2021.120091
60,1,2,1,1,0.0,,50.0,,,219.0,,308.0,3000000.0,1000.0,2999000.0,,0,,0.5,0.0,,,,,,,0.5,51.5512140033879,3.45022544590021e-10,,,,,,,,,,,,,0.5,1.20925110132158,8.09328936460813e-12,,,,,,,permeability,fig 6,XIE W et al 2022,https://doi.org/10.1016/j.seppur.2021.120091
61,1,2,1,1,0.0,,50.0,,,219.0,,308.0,4000000.0,1000.0,3999000.0,,0,,0.5,0.0,,,,,,,0.5,50.9878712591756,3.41252197938792e-10,,,,,,,,,,,,,0.5,1.3248898678414,8.86723780111435e-12,,,,,,,permeability,fig 6,XIE W et al 2022,https://doi.org/10.1016/j.seppur.2021.120091
62,1,3,1,1,0.0,,50.0,,,63.0,,308.0,400000.0,1000.0,399000.0,,0,,0.5,0.0,,,,,,,0.5,30.2489440993788,2.02450473108996e-10,,,,,,,,,,,,,0.5,0.389867841409691,2.60931187164962e-12,,,,,,,permeability,fig 6,XIE W et al 2022,https://doi.org/10.1016/j.seppur.2021.120091
63,1,3,1,1,0.0,,50.0,,,63.0,,308.0,1000000.0,1000.0,999000.0,,0,,0.5,0.0,,,,,,,0.5,30.9781592320723,2.07330972346491e-10,,,,,,,,,,,,,0.5,0.531938325991189,3.56016280792873e-12,,,,,,,permeability,fig 6,XIE W et al 2022,https://doi.org/10.1016/j.seppur.2021.120091
64,1,3,1,1,0.0,,50.0,,,63.0,,308.0,2000000.0,1000.0,1999000.0,,0,,0.5,0.0,,,,,,,0.5,27.4505251270468,1.83721183152807e-10,,,,,,,,,,,,,0.5,0.578193832599117,3.86974218253121e-12,,,,,,,permeability,fig 6,XIE W et al 2022,https://doi.org/10.1016/j.seppur.2021.120091
65,1,3,1,1,0.0,,50.0,,,63.0,,308.0,3000000.0,1000.0,2999000.0,,0,,0.5,0.0,,,,,,,0.5,26.2944325239977,1.75983673583014e-10,,,,,,,,,,,,,0.5,0.601321585903083,4.02453186983247e-12,,,,,,,permeability,fig 6,XIE W et al 2022,https://doi.org/10.1016/j.seppur.2021.120091
66,1,3,1,1,0.0,,50.0,,,63.0,,308.0,4000000.0,1000.0,3999000.0,,0,,0.5,0.0,,,,,,,0.5,25.7310897797854,1.72213326931785e-10,,,,,,,,,,,,,0.5,0.647577092511012,4.33411124443497e-12,,,,,,,permeability,fig 6,XIE W et al 2022,https://doi.org/10.1016/j.seppur.2021.120091
67,1,4,1,1,0.0,,50.0,,,53.0,,308.0,400000.0,1000.0,399000.0,,0,,0.5,0.0,,,,,,,0.5,9.97226425748164,6.67424823247483e-11,,,,,,,,,,,,,0.5,0.102422907488987,6.85497186619819e-13,,,,,,,permeability,fig 6,XIE W et al 2022,https://doi.org/10.1016/j.seppur.2021.120091
68,1,4,1,1,0.0,,50.0,,,53.0,,308.0,1000000.0,1000.0,999000.0,,0,,0.5,0.0,,,,,,,0.5,9.51570863918691,6.3686841750298e-11,,,,,,,,,,,,,0.5,0.135462555066079,9.06625311335885e-13,,,,,,,permeability,fig 6,XIE W et al 2022,https://doi.org/10.1016/j.seppur.2021.120091
69,1,4,1,1,0.0,,50.0,,,53.0,,308.0,2000000.0,1000.0,1999000.0,,0,,0.5,0.0,,,,,,,0.5,8.59677018633542,5.7536560142893e-11,,,,,,,,,,,,,0.5,0.13546255506608,9.06625311335892e-13,,,,,,,permeability,fig 6,XIE W et al 2022,https://doi.org/10.1016/j.seppur.2021.120091
70,1,4,1,1,0.0,,50.0,,,53.0,,308.0,3000000.0,1000.0,2999000.0,,0,,0.5,0.0,,,,,,,0.5,8.27071710897799,5.535434844146e-11,,,,,,,,,,,,,0.5,0.165198237885462,1.10564062358035e-12,,,,,,,permeability,fig 6,XIE W et al 2022,https://doi.org/10.1016/j.seppur.2021.120091
71,1,4,1,1,0.0,,50.0,,,53.0,,308.0,4000000.0,1000.0,3999000.0,,0,,0.5,0.0,,,,,,,0.5,8.06310559006212,5.39648437338145e-11,,,,,,,,,,,,,0.5,0.181718061674009,1.21620468593839e-12,,,,,,,permeability,fig 6,XIE W et al 2022,https://doi.org/10.1016/j.seppur.2021.120091
72,1,5,1,2,0.0,,50.0,,,367.0,,308.0,400000.0,1000.0,399000.0,,0,,0.5,0.0,,,,,,,0.5,82.7196652719665,5.53627105617591e-10,,,,,,,,,,,,,0.5,1.35410192256484,9.06274856935197e-12,,,,,,,permeability,fig 6,XIE W et al 2022,https://doi.org/10.1016/j.seppur.2021.120091
73,1,5,1,2,0.0,,50.0,,,367.0,,308.0,1000000.0,1000.0,999000.0,,0,,0.5,0.0,,,,,,,0.5,73.0543933054393,4.88939264748768e-10,,,,,,,,,,,,,0.5,1.88351128105513,1.26059854751615e-11,,,,,,,permeability,fig 6,XIE W et al 2022,https://doi.org/10.1016/j.seppur.2021.120091
74,1,5,1,2,0.0,,50.0,,,367.0,,308.0,2000000.0,1000.0,1999000.0,,0,,0.5,0.0,,,,,,,0.5,71.9246861924686,4.81378348283581e-10,,,,,,,,,,,,,0.5,1.92096392514525,1.28566489525483e-11,,,,,,,permeability,fig 6,XIE W et al 2022,https://doi.org/10.1016/j.seppur.2021.120091
75,1,5,1,2,0.0,,50.0,,,367.0,,308.0,3000000.0,1000.0,2999000.0,,0,,0.5,0.0,,,,,,,0.5,66.0251046025104,4.41893562298714e-10,,,,,,,,,,,,,0.5,1.9582498372663,1.31061965243381e-11,,,,,,,permeability,fig 6,XIE W et al 2022,https://doi.org/10.1016/j.seppur.2021.120091
76,1,5,1,2,0.0,,50.0,,,367.0,,308.0,4000000.0,1000.0,3999000.0,,0,,0.5,0.0,,,,,,,0.5,62.3849372384937,4.17530609244223e-10,,,,,,,,,,,,,0.5,2.01963258103274,1.35170196418465e-11,,,,,,,permeability,fig 6,XIE W et al 2022,https://doi.org/10.1016/j.seppur.2021.120091
77,1,6,1,2,0.0,,50.0,,,83.0,,308.0,400000.0,1000.0,399000.0,,0,,0.5,0.0,,,,,,,0.5,31.1973392461196,2.08797902808398e-10,,,,,,,,,,,,,0.5,0.480160288447807,3.21362217620042e-12,,,,,,,permeability,fig 6,XIE W et al 2022,https://doi.org/10.1016/j.seppur.2021.120091
78,1,6,1,2,0.0,,50.0,,,83.0,,308.0,1000000.0,1000.0,999000.0,,0,,0.5,0.0,,,,,,,0.5,29.2682926829267,1.95887158285064e-10,,,,,,,,,,,,,0.5,0.526197700985291,3.52174188835655e-12,,,,,,,permeability,fig 6,XIE W et al 2022,https://doi.org/10.1016/j.seppur.2021.120091
79,1,6,1,2,0.0,,50.0,,,83.0,,308.0,2000000.0,1000.0,1999000.0,,0,,0.5,0.0,,,,,,,0.5,28.1374722838136,1.88318790805868e-10,,,,,,,,,,,,,0.5,0.580053191489361,3.88218652061365e-12,,,,,,,permeability,fig 6,XIE W et al 2022,https://doi.org/10.1016/j.seppur.2021.120091
80,1,6,1,2,0.0,,50.0,,,83.0,,308.0,3000000.0,1000.0,2999000.0,,0,,0.5,0.0,,,,,,,0.5,27.6053215077604,1.84757206109776e-10,,,,,,,,,,,,,0.5,0.592419320291303,3.96495068647196e-12,,,,,,,permeability,fig 6,XIE W et al 2022,https://doi.org/10.1016/j.seppur.2021.120091
81,1,6,1,2,0.0,,50.0,,,83.0,,308.0,4000000.0,1000.0,3999000.0,,0,,0.5,0.0,,,,,,,0.5,27.5388026607537,1.84312008022765e-10,,,,,,,,,,,,,0.5,0.652659574468085,4.36812733681151e-12,,,,,,,permeability,fig 6,XIE W et al 2022,https://doi.org/10.1016/j.seppur.2021.120091
82,1,7,1,2,0.0,,50.0,,,56.0,,308.0,400000.0,1000.0,399000.0,,0,,0.5,0.0,,,,,,,0.5,11.5077605321504,7.7019269052989e-11,,,,,,,,,,,,,0.5,0.143458160788232,9.60138391194964e-13,,,,,,,permeability,fig 6,XIE W et al 2022,https://doi.org/10.1016/j.seppur.2021.120091
83,1,7,1,2,0.0,,50.0,,,56.0,,308.0,1000000.0,1000.0,999000.0,,0,,0.5,0.0,,,,,,,0.5,10.9090909090906,7.30124862698858e-11,,,,,,,,,,,,,0.5,0.194281022418961,1.30028621083755e-12,,,,,,,permeability,fig 6,XIE W et al 2022,https://doi.org/10.1016/j.seppur.2021.120091
84,1,7,1,2,0.0,,50.0,,,56.0,,308.0,2000000.0,1000.0,1999000.0,,0,,0.5,0.0,,,,,,,0.5,10.3769401330373,6.94509015737931e-11,,,,,,,,,,,,,0.5,0.192287234042551,1.28694216157893e-12,,,,,,,permeability,fig 6,XIE W et al 2022,https://doi.org/10.1016/j.seppur.2021.120091
85,1,7,1,2,0.0,,50.0,,,56.0,,308.0,3000000.0,1000.0,2999000.0,,0,,0.5,0.0,,,,,,,0.5,10.1108647450108,6.76701092257478e-11,,,,,,,,,,,,,0.5,0.191887405397685,1.28426618392993e-12,,,,,,,permeability,fig 6,XIE W et al 2022,https://doi.org/10.1016/j.seppur.2021.120091
86,1,7,1,2,0.0,,50.0,,,56.0,,308.0,4000000.0,1000.0,3999000.0,,0,,0.5,0.0,,,,,,,0.5,9.91130820399084,6.63345149647133e-11,,,,,,,,,,,,,0.5,0.217021276595742,1.45248243962435e-12,,,,,,,permeability,fig 6,XIE W et al 2022,https://doi.org/10.1016/j.seppur.2021.120091
87,1,8,1,2,0.0,,50.0,,,41.0,,308.0,400000.0,1000.0,399000.0,,0,,0.5,0.0,,,,,,,0.5,2.32815964523245,1.55819330454005e-11,,,,,,,,,,,,,0.5,0.0205858203627,1.37777009937051e-13,,,,,,,permeability,fig 6,XIE W et al 2022,https://doi.org/10.1016/j.seppur.2021.120091
88,1,8,1,2,0.0,,50.0,,,41.0,,308.0,1000000.0,1000.0,999000.0,,0,,0.5,0.0,,,,,,,0.5,2.26164079822581,1.5136734958389e-11,,,,,,,,,,,,,0.5,0.03151684992146,2.10936327448067e-13,,,,,,,permeability,fig 6,XIE W et al 2022,https://doi.org/10.1016/j.seppur.2021.120091
89,1,8,1,2,0.0,,50.0,,,41.0,,308.0,2000000.0,1000.0,1999000.0,,0,,0.5,0.0,,,,,,,0.5,2.06208425720584,1.38011406973544e-11,,,,,,,,,,,,,0.5,0.037499999999998,2.50980421552726e-13,,,,,,,permeability,fig 6,XIE W et al 2022,https://doi.org/10.1016/j.seppur.2021.120091
90,1,8,1,2,0.0,,50.0,,,41.0,,308.0,3000000.0,1000.0,2999000.0,,0,,0.5,0.0,,,,,,,0.5,1.9955654101992,1.3355942610343e-11,,,,,,,,,,,,,0.5,0.037100171355132,2.4830444390373e-13,,,,,,,permeability,fig 6,XIE W et al 2022,https://doi.org/10.1016/j.seppur.2021.120091
91,1,8,1,2,0.0,,50.0,,,41.0,,308.0,4000000.0,1000.0,3999000.0,,0,,0.5,0.0,,,,,,,0.5,1.8625277161859,1.246554643632e-11,,,,,,,,,,,,,0.5,0.039893617021274,2.67000448460347e-13,,,,,,,permeability,fig 6,XIE W et al 2022,https://doi.org/10.1016/j.seppur.2021.120091
92,2,9,2,3,0.0,,1.2,0.38,0.27,624.0,,298.0,303000.0,103000.0,200000.0,4.0,0,,,0.0,,,,,,,,,,,,,,,,0.5,2665.5465628,7.43333333333333e-07,,,,0.5,431.50776196,1.20333333333333e-07,,,,,,,permeance,table S1,LI Y et al 2021,https://doi.org/10.1016/j.memsci.2021.119349
93,2,10,2,3,0.0,,1.2,0.38,0.27,624.0,,298.0,303000.0,103000.0,200000.0,4.0,0,,,0.0,,,,,,,,,,,,,,,,0.5,3048.046518,8.5e-07,,,,0.5,262.9687192,7.33333333333333e-08,,,,,,,permeance,table S1,LI Y et al 2021,https://doi.org/10.1016/j.memsci.2021.119349
94,2,11,2,3,0.0,,1.2,0.38,0.27,624.0,,298.0,303000.0,103000.0,200000.0,4.0,0,,,0.0,,,,,,,,,,,,,,,,0.5,394.4530788,1.1e-07,,,,0.5,193.64060232,5.4e-08,,,,,,,permeance,table S1,LI Y et al 2021,https://doi.org/10.1016/j.memsci.2021.119349
95,2,12,2,3,0.0,,1.2,0.38,0.33,791.0,,298.0,303000.0,103000.0,200000.0,4.0,0,,,0.0,,,,,,,,,,,,,,,,0.5,2433.65596496,6.78666666666667e-07,,,,0.5,41.596870128,1.16e-08,,,,,,,permeance,table S2,LI Y et al 2021,https://doi.org/10.1016/j.memsci.2021.119349
96,2,13,2,3,0.0,,1.2,0.38,0.33,791.0,,298.0,303000.0,103000.0,200000.0,4.0,0,,,0.0,,,,,,,,,,,,,,,,0.5,3430.5464732,9.56666666666667e-07,,,,0.5,107.817174872,3.00666666666667e-08,,,,,,,permeance,table S2,LI Y et al 2021,https://doi.org/10.1016/j.memsci.2021.119349
97,2,14,2,3,0.0,,1.2,0.38,0.31,714.0,,298.0,303000.0,103000.0,200000.0,4.0,0,,,0.0,,,,,,,,,,,,,,,,0.5,3192.67931356,8.90333333333333e-07,,,,0.5,95.385926328,2.66e-08,,,,,,,permeance,table S2,LI Y et al 2021,https://doi.org/10.1016/j.memsci.2021.119349
98,2,15,2,3,0.0,,1.2,0.38,0.31,714.0,,298.0,303000.0,103000.0,200000.0,4.0,0,,,0.0,,,,,,,,,,,,,,,,0.5,5271.3275076,1.47e-06,,,,0.5,289.146059884,8.06333333333333e-08,,,,,,,permeance,table S2,LI Y et al 2021,https://doi.org/10.1016/j.memsci.2021.119349
99,2,16,2,3,0.0,,1.2,0.38,0.27,624.0,,298.0,303000.0,103000.0,200000.0,4.0,0,,,0.0,,,,,,,,,,,,,,,,0.5,1770.07957991489,4.93617021276595e-07,,,,0.5,170.653826166154,4.75897435897436e-08,,,,,,,permeance,fig 6,LI Y et al 2021,https://doi.org/10.1016/j.memsci.2021.119349
100,2,17,2,3,0.0,,1.2,0.38,0.27,624.0,,298.0,303000.0,103000.0,200000.0,4.0,0,,,0.0,,,,,,,,,,,,,,,,0.5,2048.56192761702,5.7127659574468e-07,,,,0.5,222.297051885714,6.19913419913419e-08,,,,,,,permeance,fig 6,LI Y et al 2021,https://doi.org/10.1016/j.memsci.2021.119349
101,2,18,2,3,0.0,,1.2,0.38,0.27,624.0,,298.0,303000.0,103000.0,200000.0,4.0,0,,,0.0,,,,,,,,,,,,,,,,0.5,2227.85878161702,6.2127659574468e-07,,,,0.5,248.752754829398,6.93689680772086e-08,,,,,,,permeance,fig 6,LI Y et al 2021,https://doi.org/10.1016/j.memsci.2021.119349
102,2,19,2,3,0.0,,1.2,0.38,0.27,624.0,,298.0,303000.0,103000.0,200000.0,4.0,0,,,0.0,,,,,,,,,,,,,,,,0.5,2452.93355578723,6.84042553191489e-07,,,,0.5,282.049852286239,7.86544342507646e-08,,,,,,,permeance,fig 6,LI Y et al 2021,https://doi.org/10.1016/j.memsci.2021.119349
103,2,20,2,3,0.0,,1.2,0.38,0.27,624.0,,298.0,303000.0,103000.0,200000.0,4.0,0,,,0.0,,,,,,,,,,,,,,,,0.5,2479.63734255319,6.91489361702127e-07,,,,0.5,286.434298248848,7.98771121351766e-08,,,,,,,permeance,fig 6,LI Y et al 2021,https://doi.org/10.1016/j.memsci.2021.119349
104,2,21,2,3,0.0,,1.2,0.38,0.27,624.0,,298.0,303000.0,103000.0,200000.0,4.0,0,,,0.0,,,,1.0,16584.7164760642,4.62493236943917e-06,,,,,,,,,,,,,,,,,,,,,,,,,permeance,fig 7,LI Y et al 2021,https://doi.org/10.1016/j.memsci.2021.119349
105,2,21,2,3,0.0,,1.2,0.38,0.27,624.0,,298.0,303000.0,103000.0,200000.0,4.0,0,,,0.0,,,,,,,1.0,23546.8531750975,6.56644348458492e-06,,,,,,,,,,,,,,,,,,,,,,permeance,fig 7,LI Y et al 2021,https://doi.org/10.1016/j.memsci.2021.119349
106,2,21,2,3,0.0,,1.2,0.38,0.27,624.0,,298.0,303000.0,103000.0,200000.0,4.0,0,,,0.0,,,,,,,,,,,,,,,,,,,,,,,,,1.0,61.6546252952298,1.71934487191922e-08,,,,permeance,fig 7,LI Y et al 2021,https://doi.org/10.1016/j.memsci.2021.119349
107,2,21,2,3,0.0,,1.2,0.38,0.27,624.0,,298.0,303000.0,103000.0,200000.0,4.0,0,,,0.0,,,,,,,,,,,,,,,,,,,,,,,,,,,,1.0,23.6741718693191,6.6019484840819e-09,permeance,fig 7,LI Y et al 2021,https://doi.org/10.1016/j.memsci.2021.119349
108,2,21,2,3,0.0,,1.2,0.38,0.27,624.0,,298.0,303000.0,103000.0,200000.0,4.0,0,,,0.0,,,,,,,,,,,,,,,,1.0,3251.95274411765,9.06862745098039e-07,,,,,,,,,,,,,permeance,fig 8a,LI Y et al 2021,https://doi.org/10.1016/j.memsci.2021.119349
109,2,21,2,3,0.0,,1.2,0.38,0.27,624.0,,323.0,303000.0,103000.0,200000.0,4.0,0,,,0.0,,,,,,,,,,,,,,,,1.0,2276.36692088235,6.34803921568627e-07,,,,,,,,,,,,,permeance,fig 8a,LI Y et al 2021,https://doi.org/10.1016/j.memsci.2021.119349
110,2,21,2,3,0.0,,1.2,0.38,0.27,624.0,,348.0,303000.0,103000.0,200000.0,4.0,0,,,0.0,,,,,,,,,,,,,,,,1.0,1819.33572441176,5.0735294117647e-07,,,,,,,,,,,,,permeance,fig 8a,LI Y et al 2021,https://doi.org/10.1016/j.memsci.2021.119349
111,2,21,2,3,0.0,,1.2,0.38,0.27,624.0,,373.0,303000.0,103000.0,200000.0,4.0,0,,,0.0,,,,,,,,,,,,,,,,1.0,1476.56232705882,4.11764705882352e-07,,,,,,,,,,,,,permeance,fig 8a,LI Y et al 2021,https://doi.org/10.1016/j.memsci.2021.119349
112,2,21,2,3,0.0,,1.2,0.38,0.27,624.0,,398.0,303000.0,103000.0,200000.0,4.0,0,,,0.0,,,,,,,,,,,,,,,,1.0,1190.91782926471,3.32107843137255e-07,,,,,,,,,,,,,permeance,fig 8a,LI Y et al 2021,https://doi.org/10.1016/j.memsci.2021.119349
113,2,21,2,3,0.0,,1.2,0.38,0.27,624.0,,298.0,303000.0,103000.0,200000.0,4.0,0,,,0.0,,,,,,,,,,,,,,,,,,,,,,1.0,197.753883088236,5.51470588235297e-08,,,,,,,permeance,fig 8a,LI Y et al 2021,https://doi.org/10.1016/j.memsci.2021.119349
114,2,21,2,3,0.0,,1.2,0.38,0.27,624.0,,323.0,303000.0,103000.0,200000.0,4.0,0,,,0.0,,,,,,,,,,,,,,,,,,,,,,1.0,180.175760147059,5.02450980392158e-08,,,,,,,permeance,fig 8a,LI Y et al 2021,https://doi.org/10.1016/j.memsci.2021.119349
115,2,21,2,3,0.0,,1.2,0.38,0.27,624.0,,348.0,303000.0,103000.0,200000.0,4.0,0,,,0.0,,,,,,,,,,,,,,,,,,,,,,1.0,171.38669867647,4.77941176470587e-08,,,,,,,permeance,fig 8a,LI Y et al 2021,https://doi.org/10.1016/j.memsci.2021.119349
116,2,21,2,3,0.0,,1.2,0.38,0.27,624.0,,373.0,303000.0,103000.0,200000.0,4.0,0,,,0.0,,,,,,,,,,,,,,,,,,,,,,1.0,166.992167941177,4.65686274509805e-08,,,,,,,permeance,fig 8a,LI Y et al 2021,https://doi.org/10.1016/j.memsci.2021.119349
117,2,21,2,3,0.0,,1.2,0.38,0.27,624.0,,398.0,303000.0,103000.0,200000.0,4.0,0,,,0.0,,,,,,,,,,,,,,,,,,,,,,1.0,162.597637205882,4.5343137254902e-08,,,,,,,permeance,fig 8a,LI Y et al 2021,https://doi.org/10.1016/j.memsci.2021.119349
118,2,21,2,3,0.0,,1.2,0.38,0.27,624.0,,298.0,503000.0,103000.0,400000.0,4.0,0,,,0.0,,,,,,,,,,,,,,,,1.0,2818.67576783784,7.86036036036036e-07,,,,,,,,,,,,,permeance,fig 8b,LI Y et al 2021,https://doi.org/10.1016/j.memsci.2021.119349
119,2,21,2,3,0.0,,1.2,0.38,0.27,624.0,,298.0,703000.0,103000.0,600000.0,4.0,0,,,0.0,,,,,,,,,,,,,,,,1.0,2798.48468067567,7.80405405405405e-07,,,,,,,,,,,,,permeance,fig 8b,LI Y et al 2021,https://doi.org/10.1016/j.memsci.2021.119349
120,2,21,2,3,0.0,,1.2,0.38,0.27,624.0,,298.0,903000.0,103000.0,800000.0,4.0,0,,,0.0,,,,,,,,,,,,,,,,1.0,2766.17894121621,7.71396396396396e-07,,,,,,,,,,,,,permeance,fig 8b,LI Y et al 2021,https://doi.org/10.1016/j.memsci.2021.119349
121,2,21,2,3,0.0,,1.2,0.38,0.27,624.0,,298.0,1103000.0,103000.0,1000000.0,4.0,0,,,0.0,,,,,,,,,,,,,,,,1.0,2725.79676689189,7.60135135135135e-07,,,,,,,,,,,,,permeance,fig 8b,LI Y et al 2021,https://doi.org/10.1016/j.memsci.2021.119349
122,2,21,2,3,0.0,,1.2,0.38,0.27,624.0,,298.0,503000.0,103000.0,400000.0,4.0,0,,,0.0,,,,,,,,,,,,,,,,,,,,,,1.0,197.872654189187,5.51801801801797e-08,,,,,,,permeance,fig 8b,LI Y et al 2021,https://doi.org/10.1016/j.memsci.2021.119349
123,2,21,2,3,0.0,,1.2,0.38,0.27,624.0,,298.0,703000.0,103000.0,600000.0,4.0,0,,,0.0,,,,,,,,,,,,,,,,,,,,,,1.0,197.872654189186,5.51801801801794e-08,,,,,,,permeance,fig 8b,LI Y et al 2021,https://doi.org/10.1016/j.memsci.2021.119349
124,2,21,2,3,0.0,,1.2,0.38,0.27,624.0,,298.0,903000.0,103000.0,800000.0,4.0,0,,,0.0,,,,,,,,,,,,,,,,,,,,,,1.0,197.872654189188,5.51801801801799e-08,,,,,,,permeance,fig 8b,LI Y et al 2021,https://doi.org/10.1016/j.memsci.2021.119349
125,2,21,2,3,0.0,,1.2,0.38,0.27,624.0,,298.0,1103000.0,103000.0,1000000.0,4.0,0,,,0.0,,,,,,,,,,,,,,,,,,,,,,1.0,205.949089054054,5.74324324324325e-08,,,,,,,permeance,fig 8b,LI Y et al 2021,https://doi.org/10.1016/j.memsci.2021.119349
126,2,21,2,3,0.0,,1.2,0.38,0.27,624.0,,298.0,303000.0,103000.0,200000.0,4.0,0,,,0.0,,,,,,,,,,,,,,,,0.1,2032.23199545948,5.66722714348206e-07,,,,0.9,199.414808090551,5.56102362204724e-08,,,,,,,permeance,fig 9b,LI Y et al 2021,https://doi.org/10.1016/j.memsci.2021.119349
127,2,21,2,3,0.0,,1.2,0.38,0.27,624.0,,323.0,303000.0,103000.0,200000.0,4.0,0,,,0.0,,,,,,,,,,,,,,,,0.1,1873.47467061138,5.2245051399825e-07,,,,0.9,219.964141313648,6.1340769903762e-08,,,,,,,permeance,fig 9b,LI Y et al 2021,https://doi.org/10.1016/j.memsci.2021.119349
128,2,21,2,3,0.0,,1.2,0.38,0.27,624.0,,348.0,303000.0,103000.0,200000.0,4.0,0,,,0.0,,,,,,,,,,,,,,,,0.1,1754.56844415001,4.89291475284339e-07,,,,0.9,225.564716983349,6.29025863954505e-08,,,,,,,permeance,fig 9b,LI Y et al 2021,https://doi.org/10.1016/j.memsci.2021.119349
129,2,21,2,3,0.0,,1.2,0.38,0.27,624.0,,373.0,303000.0,103000.0,200000.0,4.0,0,,,0.0,,,,,,,,,,,,,,,,0.1,1578.38438275418,4.40159530839894e-07,,,,0.9,231.167743670849,6.44650863954503e-08,,,,,,,permeance,fig 9b,LI Y et al 2021,https://doi.org/10.1016/j.memsci.2021.119349
130,2,21,2,3,0.0,,1.2,0.38,0.27,624.0,,398.0,303000.0,103000.0,200000.0,4.0,0,,,0.0,,,,,,,,,,,,,,,,0.1,1334.96645212614,3.72278269903761e-07,,,,0.9,236.773221376147,6.60282699037618e-08,,,,,,,permeance,fig 9b,LI Y et al 2021,https://doi.org/10.1016/j.memsci.2021.119349
131,2,21,2,3,0.0,,1.2,0.38,0.27,624.0,,298.0,303000.0,103000.0,200000.0,0.6,0,,,0.0,,,,,,,,,,,,,,,,0.5,2694.9125193179,7.51522533495736e-07,,,,0.5,240.227209987819,6.69914738124237e-08,,,,,,,permeance,fig11,LI Y et al 2021,https://doi.org/10.1016/j.memsci.2021.119349
132,2,21,2,3,0.0,,1.2,0.38,0.27,624.0,,298.0,303000.0,103000.0,200000.0,0.8,0,,,0.0,,,,,,,,,,,,,,,,0.5,2852.15214767356,7.95371498172959e-07,,,,0.5,248.962744896467,6.94275274056028e-08,,,,,,,permeance,fig11,LI Y et al 2021,https://doi.org/10.1016/j.memsci.2021.119349
133,2,21,2,3,0.0,,1.2,0.38,0.27,624.0,,298.0,303000.0,103000.0,200000.0,1.0,0,,,0.0,,,,,,,,,,,,,,,,0.5,2882.72651985383,8.03897685749086e-07,,,,0.5,240.227209987819,6.69914738124237e-08,,,,,,,permeance,fig11,LI Y et al 2021,https://doi.org/10.1016/j.memsci.2021.119349
134,2,21,2,3,0.0,,1.2,0.38,0.27,624.0,,298.0,303000.0,103000.0,200000.0,2.0,0,,,0.0,,,,,,,,,,,,,,,,0.5,3022.4950783922,8.42874543239951e-07,,,,0.5,240.227209987819,6.69914738124237e-08,,,,,,,permeance,fig11,LI Y et al 2021,https://doi.org/10.1016/j.memsci.2021.119349
135,2,21,2,3,0.0,,1.2,0.38,0.27,624.0,,298.0,303000.0,103000.0,200000.0,3.0,0,,,0.0,,,,,,,,,,,,,,,,0.5,3070.54052038977,8.56272838002436e-07,,,,0.5,240.227209987819,6.69914738124237e-08,,,,,,,permeance,fig11,LI Y et al 2021,https://doi.org/10.1016/j.memsci.2021.119349
136,2,21,2,3,0.0,,1.2,0.38,0.27,624.0,,298.0,303000.0,103000.0,200000.0,5.0,0,,,0.0,,,,,,,,,,,,,,,,0.5,3131.6892647503,8.73325213154689e-07,,,,0.5,231.491675079172,6.45554202192448e-08,,,,,,,permeance,fig11,LI Y et al 2021,https://doi.org/10.1016/j.memsci.2021.119349
137,2,21,2,3,0.0,,1.2,0.38,0.27,624.0,,298.0,303000.0,103000.0,200000.0,6.0,0,,,0.0,,,,,,,,,,,,,,,,0.5,3166.63140438489,8.83069427527405e-07,,,,0.5,231.491675079172,6.45554202192448e-08,,,,,,,permeance,fig11,LI Y et al 2021,https://doi.org/10.1016/j.memsci.2021.119349
138,2,21,2,3,0.0,,1.2,0.38,0.27,624.0,,298.0,303000.0,103000.0,200000.0,7.0,0,,,0.0,,,,,,,,,,,,,,,,0.5,3153.52810202192,8.79415347137636e-07,,,,0.5,222.756140170523,6.21193666260657e-08,,,,,,,permeance,fig11,LI Y et al 2021,https://doi.org/10.1016/j.memsci.2021.119349
139,2,21,2,3,0.0,,1.2,0.38,0.27,624.0,,298.0,503000.0,103000.0,400000.0,4.0,0,,,0.0,,,,,,,,,,,,,,,,0.5,2579.28245392771,7.19277108433734e-07,,,,0.5,220.340712144577,6.14457831325298e-08,,,,,,,permeance,fig10a,LI Y et al 2021,https://doi.org/10.1016/j.memsci.2021.119349
140,2,21,2,3,0.0,,1.2,0.38,0.27,624.0,,298.0,703000.0,103000.0,600000.0,4.0,0,,,0.0,,,,,,,,,,,,,,,,0.5,2341.6601173012,6.5301204819277e-07,,,,0.5,228.981524385542,6.38554216867469e-08,,,,,,,permeance,fig10a,LI Y et al 2021,https://doi.org/10.1016/j.memsci.2021.119349
141,2,21,2,3,0.0,,1.2,0.38,0.27,624.0,,298.0,903000.0,103000.0,800000.0,4.0,0,,,0.0,,,,,,,,,,,,,,,,0.5,2121.31940515662,5.9156626506024e-07,,,,0.5,228.981524385543,6.38554216867471e-08,,,,,,,permeance,fig10a,LI Y et al 2021,https://doi.org/10.1016/j.memsci.2021.119349
142,2,21,2,3,0.0,,1.2,0.38,0.27,624.0,,298.0,1103000.0,103000.0,1000000.0,4.0,0,,,0.0,,,,,,,,,,,,,,,,0.5,1991.70722154217,5.55421686746987e-07,,,,0.5,233.301930506024,6.50602409638554e-08,,,,,,,permeance,fig10a,LI Y et al 2021,https://doi.org/10.1016/j.memsci.2021.119349
143,2,21,2,3,0.0,,1.2,0.38,0.27,624.0,,298.0,1603000.0,103000.0,1500000.0,4.0,0,,,0.0,,,,,,,,,,,,,,,,0.5,1671.9971686265,4.66265060240963e-07,,,,0.5,237.622336626505,6.62650602409635e-08,,,,,,,permeance,fig10a,LI Y et al 2021,https://doi.org/10.1016/j.memsci.2021.119349
144,2,21,2,3,0.0,,1.2,0.38,0.27,624.0,,298.0,2103000.0,103000.0,2000000.0,4.0,0,,,0.0,,,,,,,,,,,,,,,,0.5,1503.50132992771,4.19277108433734e-07,,,,0.5,233.301930506023,6.5060240963855e-08,,,,,,,permeance,fig10a,LI Y et al 2021,https://doi.org/10.1016/j.memsci.2021.119349
145,2,21,2,3,0.0,,1.2,0.38,0.27,624.0,,298.0,2603000.0,103000.0,2500000.0,4.0,0,,,0.0,,,,,,,,,,,,,,,,0.5,1421.41361363855,3.96385542168674e-07,,,,0.5,233.301930506023,6.50602409638552e-08,,,,,,,permeance,fig10a,LI Y et al 2021,https://doi.org/10.1016/j.memsci.2021.119349
146,2,21,2,3,0.0,,1.2,0.38,0.27,624.0,,298.0,503000.0,103000.0,400000.0,4.0,0,,,0.0,,,,,,,,,,,,,,,,0.1,1733.3428883185,4.83372365339578e-07,,,,0.9,186.435136243559,5.1990632318501e-08,,,,,,,permeance,fig10b,LI Y et al 2021,https://doi.org/10.1016/j.memsci.2021.119349
147,2,21,2,3,0.0,,1.2,0.38,0.27,624.0,,298.0,703000.0,103000.0,600000.0,4.0,0,,,0.0,,,,,,,,,,,,,,,,0.1,1448.65139648712,4.03981264637002e-07,,,,0.9,183.915742510538,5.12880562060888e-08,,,,,,,permeance,fig10b,LI Y et al 2021,https://doi.org/10.1016/j.memsci.2021.119349
148,2,21,2,3,0.0,,1.2,0.38,0.27,624.0,,298.0,903000.0,103000.0,800000.0,4.0,0,,,0.0,,,,,,,,,,,,,,,,0.1,1332.75928476815,3.71662763466042e-07,,,,0.9,176.357561311474,4.91803278688522e-08,,,,,,,permeance,fig10b,LI Y et al 2021,https://doi.org/10.1016/j.memsci.2021.119349
149,2,21,2,3,0.0,,1.2,0.38,0.27,624.0,,298.0,1103000.0,103000.0,1000000.0,4.0,0,,,0.0,,,,,,,,,,,,,,,,0.1,1221.90596051522,3.40749414519906e-07,,,,0.9,176.357561311474,4.91803278688522e-08,,,,,,,permeance,fig10b,LI Y et al 2021,https://doi.org/10.1016/j.memsci.2021.119349
150,2,21,2,3,0.0,,1.2,0.38,0.27,624.0,,298.0,1603000.0,103000.0,1500000.0,4.0,0,,,0.0,,,,,,,,,,,,,,,,0.1,1037.99021800468,2.89461358313817e-07,,,,0.9,178.876955044496,4.98829039812646e-08,,,,,,,permeance,fig10b,LI Y et al 2021,https://doi.org/10.1016/j.memsci.2021.119349
151,2,21,2,3,0.0,,1.2,0.38,0.27,624.0,,298.0,2103000.0,103000.0,2000000.0,4.0,0,,,0.0,,,,,,,,,,,,,,,,0.1,927.136893751755,2.58548009367681e-07,,,,0.9,176.357561311475,4.91803278688524e-08,,,,,,,permeance,fig10b,LI Y et al 2021,https://doi.org/10.1016/j.memsci.2021.119349
152,2,21,2,3,0.0,,1.2,0.38,0.27,624.0,,298.0,2603000.0,103000.0,2500000.0,4.0,0,,,0.0,,,,,,,,,,,,,,,,0.1,849.0356880281,2.36768149882903e-07,,,,0.9,176.357561311475,4.91803278688523e-08,,,,,,,permeance,fig10b,LI Y et al 2021,https://doi.org/10.1016/j.memsci.2021.119349
153,2,21,2,3,0.0,,1.2,0.38,0.27,624.0,,298.0,303000.0,103000.0,200000.0,4.0,0,,,0.0,,,,,,,,,,,,,,,,0.5,3083.9058888,8.6e-07,,,,0.5,261.77340684,7.3e-08,,,,,,,permeance,table S5,LI Y et al 2021,https://doi.org/10.1016/j.memsci.2021.119349
154,2,21,2,3,0.0,,1.2,0.38,0.27,624.0,,323.0,303000.0,103000.0,200000.0,4.0,0,,,0.0,,,,,,,,,,,,,,,,0.5,2402.5778436,6.7e-07,,,,0.5,254.60153268,7.1e-08,,,,,,,permeance,table S5,LI Y et al 2021,https://doi.org/10.1016/j.memsci.2021.119349
155,2,21,2,3,0.0,,1.2,0.38,0.27,624.0,,348.0,303000.0,103000.0,200000.0,4.0,0,,,0.0,,,,,,,,,,,,,,,,0.5,1972.265394,5.5e-07,,,,0.5,243.84372144,6.8e-08,,,,,,,permeance,table S5,LI Y et al 2021,https://doi.org/10.1016/j.memsci.2021.119349
156,2,21,2,3,0.0,,1.2,0.38,0.27,624.0,,373.0,303000.0,103000.0,200000.0,4.0,0,,,0.0,,,,,,,,,,,,,,,,0.5,1685.3904276,4.7e-07,,,,0.5,236.67184728,6.6e-08,,,,,,,permeance,table S5,LI Y et al 2021,https://doi.org/10.1016/j.memsci.2021.119349
157,2,21,2,3,0.0,,1.2,0.38,0.27,624.0,,398.0,303000.0,103000.0,200000.0,4.0,0,,,0.0,,,,,,,,,,,,,,,,0.5,1398.5154612,3.9e-07,,,,0.5,233.0859102,6.5e-08,,,,,,,permeance,table S5,LI Y et al 2021,https://doi.org/10.1016/j.memsci.2021.119349
158,2,22,2,3,0.0,,1.2,0.38,0.27,624.0,,298.0,303000.0,103000.0,200000.0,4.0,0,,,0.0,,,,,,,,,,,,,,,,0.5,50.20311912,1.4e-08,,,,0.5,25.10155956,7e-09,,,,,,,permeance,table S5,LI Y et al 2021,https://doi.org/10.1016/j.memsci.2021.119349
159,2,22,2,3,0.0,,1.2,0.38,0.27,624.0,,323.0,303000.0,103000.0,200000.0,4.0,0,,,0.0,,,,,,,,,,,,,,,,0.5,502.0311912,1.4e-07,,,,0.5,78.89061576,2.2e-08,,,,,,,permeance,table S5,LI Y et al 2021,https://doi.org/10.1016/j.memsci.2021.119349
160,2,22,2,3,0.0,,1.2,0.38,0.27,624.0,,348.0,303000.0,103000.0,200000.0,4.0,0,,,0.0,,,,,,,,,,,,,,,,0.5,788.9061576,2.2e-07,,,,0.5,118.33592364,3.3e-08,,,,,,,permeance,table S5,LI Y et al 2021,https://doi.org/10.1016/j.memsci.2021.119349
161,2,22,2,3,0.0,,1.2,0.38,0.27,624.0,,373.0,303000.0,103000.0,200000.0,4.0,0,,,0.0,,,,,,,,,,,,,,,,0.5,896.48427,2.5e-07,,,,0.5,150.60935736,4.2e-08,,,,,,,permeance,table S5,LI Y et al 2021,https://doi.org/10.1016/j.memsci.2021.119349
162,2,22,2,3,0.0,,1.2,0.38,0.27,624.0,,398.0,303000.0,103000.0,200000.0,4.0,0,,,0.0,,,,,,,,,,,,,,,,0.5,860.6248992,2.4e-07,,,,0.5,168.53904276,4.7e-08,,,,,,,permeance,table S5,LI Y et al 2021,https://doi.org/10.1016/j.memsci.2021.119349
163,2,23,2,3,0.0,,1.2,0.38,0.27,624.0,,298.0,303000.0,103000.0,200000.0,4.0,0,,,0.0,,,,,,,,,,,,,,,,0.5,3155.6246304,8.8e-07,,,,0.5,261.77340684,7.3e-08,,,,,,,permeance,table S5,LI Y et al 2021,https://doi.org/10.1016/j.memsci.2021.119349
164,1,24,1,4,0.0,,74.2,,,770.0,0.79,298.0,200000.0,100000.0,100000.0,,260,,2.0,0.0,,,,,,,0.5,6578.0,2.96666525242394e-08,,,,,,,,,,,,,0.5,758.0,3.41856531063749e-09,,,,,,,permeability,table S3,AMEEN AW et al 2021,https://doi.org/10.1016/j.memsci.2021.119527
165,1,24,1,4,0.0,,74.2,,,,0.79,298.0,200000.0,100000.0,100000.0,,260,,2.0,51.0,,,,,,,0.5,4619.0,2.08316004879084e-08,,,,,,,,,,,,,0.5,468.0,2.1106709305783e-09,,,,,,,permeability,table S3,AMEEN AW et al 2021,https://doi.org/10.1016/j.memsci.2021.119527
