Repository: tenoriolms/databank_CH4

File: 765_membrane_data_pure3.csv (part 1 of 2)
,type,description,support_material,subtype,filler_loading,previous_thickness,mean_thickness,mean_pore_size,pore_volume,specific_surface_area,surface_area,temperature,feed_pressure,permeate_pressure,delta_pressure,feed_flow_rate,sweep_gas,sweep_gas_flow,stage_cut,aging,gas,Py,provided_data_type,in_reference_data_location,reference,url
4,polymer,PI-0.25,none,polyimides,0.0,,50.0,,,411.0,,308.0,200000.0,1000.0,199000.0,,none,,0.5,0.0,He,193.0,permeability,table 2,XIE W et al 2022,https://doi.org/10.1016/j.seppur.2021.120091
5,polymer,PI-0.50,none,polyimides,0.0,,50.0,,,219.0,,308.0,200000.0,1000.0,199000.0,,none,,0.5,0.0,He,133.0,permeability,table 2,XIE W et al 2022,https://doi.org/10.1016/j.seppur.2021.120091
6,polymer,PI-0.75,none,polyimides,0.0,,50.0,,,63.0,,308.0,200000.0,1000.0,199000.0,,none,,0.5,0.0,He,105.0,permeability,table 2,XIE W et al 2022,https://doi.org/10.1016/j.seppur.2021.120091
7,polymer,PI-1.00,none,polyimides,0.0,,50.0,,,53.0,,308.0,200000.0,1000.0,199000.0,,none,,0.5,0.0,He,59.0,permeability,table 2,XIE W et al 2022,https://doi.org/10.1016/j.seppur.2021.120091
8,polymer,IPI-0.25,none,ionic copolyimides,0.0,,50.0,,,367.0,,308.0,200000.0,1000.0,199000.0,,none,,0.5,0.0,He,157.0,permeability,table 2,XIE W et al 2022,https://doi.org/10.1016/j.seppur.2021.120091
9,polymer,IPI-0.50,none,ionic copolyimides,0.0,,50.0,,,83.0,,308.0,200000.0,1000.0,199000.0,,none,,0.5,0.0,He,74.0,permeability,table 2,XIE W et al 2022,https://doi.org/10.1016/j.seppur.2021.120091
10,polymer,IPI-0.75,none,ionic copolyimides,0.0,,50.0,,,56.0,,308.0,200000.0,1000.0,199000.0,,none,,0.5,0.0,He,33.0,permeability,table 2,XIE W et al 2022,https://doi.org/10.1016/j.seppur.2021.120091
11,polymer,IPI-1.00,none,ionic copolyimides,0.0,,50.0,,,41.0,,308.0,200000.0,1000.0,199000.0,,none,,0.5,0.0,He,11.0,permeability,table 2,XIE W et al 2022,https://doi.org/10.1016/j.seppur.2021.120091
297,polymer,untreated,none,PIM-1,0.0,,90.0,,,685.0,2.14,298.0,,,100000.0,,none,,,0.0,He,758.0,permeability,table 1,BERNARDO P et al 2017,http://dx.doi.org/10.1016/j.polymer.2016.10.040
298,polymer,EtOH_25 treaded,none,PIM-1,0.0,,110.0,,,759.0,2.14,298.0,,,100000.0,,none,,,0.0,He,1706.0,permeability,table 1,BERNARDO P et al 2017,http://dx.doi.org/10.1016/j.polymer.2016.10.040
299,polymer,EtOH_25 treaded,none,PIM-1,0.0,,110.0,,,759.0,2.14,298.0,,,100000.0,,none,,,1200.0,He,1140.0,permeability,table 1,BERNARDO P et al 2017,http://dx.doi.org/10.1016/j.polymer.2016.10.040
314,polymer,EtOH_100 treaded,none,PIM-1,0.0,,125.4,,,759.0,2.14,298.0,,,100000.0,,none,,,2117.0,He,1128.0,permeability,table S1,BERNARDO P et al 2017,http://dx.doi.org/10.1016/j.polymer.2016.10.040
357,polymer,untreated,none,PIM-1,0.0,,90.0,,,685.0,2.14,298.0,,,100000.0,,none,,,3.998911,He,779.8514,permeability,fig 2,BERNARDO P et al 2017,http://dx.doi.org/10.1016/j.polymer.2016.10.040
358,polymer,untreated,none,PIM-1,0.0,,90.0,,,685.0,2.14,298.0,,,100000.0,,none,,,37.73106,He,826.3419,permeability,fig 2,BERNARDO P et al 2017,http://dx.doi.org/10.1016/j.polymer.2016.10.040
359,polymer,untreated,none,PIM-1,0.0,,90.0,,,685.0,2.14,298.0,,,100000.0,,none,,,248.9525,He,983.1133,permeability,fig 2,BERNARDO P et al 2017,http://dx.doi.org/10.1016/j.polymer.2016.10.040
360,polymer,EtOH_25 treaded,none,PIM-1,0.0,,110.0,,,759.0,2.14,298.0,,,100000.0,,none,,,7.024282,He,1494.707,permeability,fig 2,BERNARDO P et al 2017,http://dx.doi.org/10.1016/j.polymer.2016.10.040
361,polymer,EtOH_25 treaded,none,PIM-1,0.0,,110.0,,,759.0,2.14,298.0,,,100000.0,,none,,,62.81426,He,1377.378,permeability,fig 2,BERNARDO P et al 2017,http://dx.doi.org/10.1016/j.polymer.2016.10.040
362,polymer,EtOH_25 treaded,none,PIM-1,0.0,,110.0,,,759.0,2.14,298.0,,,100000.0,,none,,,571.8492,He,1218.425,permeability,fig 2,BERNARDO P et al 2017,http://dx.doi.org/10.1016/j.polymer.2016.10.040
363,polymer,EtOH_75 treaded,none,PIM-1,0.0,,110.9054,,,759.0,2.14,298.0,,,100000.0,,none,,,2.796417,He,1206.038,permeability,fig 2,BERNARDO P et al 2017,http://dx.doi.org/10.1016/j.polymer.2016.10.040
364,polymer,EtOH_75 treaded,none,PIM-1,0.0,,110.9054,,,759.0,2.14,298.0,,,100000.0,,none,,,27.59159,He,1157.736,permeability,fig 2,BERNARDO P et al 2017,http://dx.doi.org/10.1016/j.polymer.2016.10.040
365,polymer,EtOH_75 treaded,none,PIM-1,0.0,,110.9054,,,759.0,2.14,298.0,,,100000.0,,none,,,185.3366,He,1096.329,permeability,fig 2,BERNARDO P et al 2017,http://dx.doi.org/10.1016/j.polymer.2016.10.040
366,polymer,EtOH_125 treaded,none,PIM-1,0.0,,132.508,,,759.0,2.14,298.0,,,100000.0,,none,,,3.998911,He,921.5036,permeability,fig 2,BERNARDO P et al 2017,http://dx.doi.org/10.1016/j.polymer.2016.10.040
367,polymer,EtOH_125 treaded,none,PIM-1,0.0,,132.508,,,759.0,2.14,298.0,,,100000.0,,none,,,28.85321,He,930.9683,permeability,fig 2,BERNARDO P et al 2017,http://dx.doi.org/10.1016/j.polymer.2016.10.040
368,polymer,EtOH_125 treaded,none,PIM-1,0.0,,132.508,,,759.0,2.14,298.0,,,100000.0,,none,,,187.0013,He,890.644,permeability,fig 2,BERNARDO P et al 2017,http://dx.doi.org/10.1016/j.polymer.2016.10.040
669,polymer,Matrimid5218,none,glassy,0.0,,50.0,,,,,308.0,,,500000.0,,none,,,0.0,He,23.1,permeability,table 3,AKBARI A et al 2020,https://doi.org/10.1016/j.cep.2020.107804
670,MMM,Cu-BTC/Matrimid5218,none,MOF/glassy,5.0,,50.0,1.12,,,,308.0,,,500000.0,,none,,,0.0,He,27.7,permeability,table 3,AKBARI A et al 2020,https://doi.org/10.1016/j.cep.2020.107804
671,MMM,Cu-BTC/Matrimid5218,none,MOF/glassy,10.0,,50.0,1.12,,,,308.0,,,500000.0,,none,,,0.0,He,35.2,permeability,table 3,AKBARI A et al 2020,https://doi.org/10.1016/j.cep.2020.107804
672,MMM,Cu-BTC/Matrimid5218,none,MOF/glassy,20.0,,50.0,1.12,,,,308.0,,,500000.0,,none,,,0.0,He,49.7,permeability,table 3,AKBARI A et al 2020,https://doi.org/10.1016/j.cep.2020.107804
673,MMM,Cu-BTC/Matrimid5218,none,MOF/glassy,30.0,,50.0,1.12,,,,308.0,,,500000.0,,none,,,0.0,He,55.9,permeability,table 3,AKBARI A et al 2020,https://doi.org/10.1016/j.cep.2020.107804
674,MMM,Cu-BDC/Matrimid5218,none,MOF/glassy,5.0,,50.0,1.05,,,,308.0,,,500000.0,,none,,,0.0,He,28.1,permeability,table 3,AKBARI A et al 2020,https://doi.org/10.1016/j.cep.2020.107804
675,MMM,Cu-BDC/Matrimid5218,none,MOF/glassy,10.0,,50.0,1.05,,,,308.0,,,500000.0,,none,,,0.0,He,38.4,permeability,table 3,AKBARI A et al 2020,https://doi.org/10.1016/j.cep.2020.107804
676,MMM,Cu-BDC/Matrimid5218,none,MOF/glassy,20.0,,50.0,1.05,,,,308.0,,,500000.0,,none,,,0.0,He,47.3,permeability,table 3,AKBARI A et al 2020,https://doi.org/10.1016/j.cep.2020.107804
677,MMM,Cu-BDC/Matrimid5218,none,MOF/glassy,30.0,,50.0,1.05,,,,308.0,,,500000.0,,none,,,0.0,He,51.8,permeability,table 3,AKBARI A et al 2020,https://doi.org/10.1016/j.cep.2020.107804
678,MMM,Cu-BDC/Matrimid5218,none,MOF/glassy,35.0,,50.0,1.05,,,,308.0,,,500000.0,,none,,,0.0,He,55.1,permeability,table 3,AKBARI A et al 2020,https://doi.org/10.1016/j.cep.2020.107804
689,MMM,Cu-BDC/Matrimid5218,none,MOF/glassy,30.0,,50.0,1.05,,,,318.0,,,500000.0,,none,,,0.0,He,54.2274052478136,permeability,fig 6a,AKBARI A et al 2020,https://doi.org/10.1016/j.cep.2020.107804
690,MMM,Cu-BDC/Matrimid5218,none,MOF/glassy,30.0,,50.0,1.05,,,,328.0,,,500000.0,,none,,,0.0,He,58.1632653061227,permeability,fig 6a,AKBARI A et al 2020,https://doi.org/10.1016/j.cep.2020.107804
691,MMM,Cu-BDC/Matrimid5218,none,MOF/glassy,30.0,,50.0,1.05,,,,338.0,,,500000.0,,none,,,0.0,He,66.0349854227409,permeability,fig 6a,AKBARI A et al 2020,https://doi.org/10.1016/j.cep.2020.107804
695,MMM,Cu-BTC/Matrimid5218,none,MOF/glassy,20.0,,50.0,1.12,,,,318.0,,,500000.0,,none,,,0.0,He,52.4553571428571,permeability,fig 6b,AKBARI A et al 2020,https://doi.org/10.1016/j.cep.2020.107804
696,MMM,Cu-BTC/Matrimid5218,none,MOF/glassy,20.0,,50.0,1.12,,,,328.0,,,500000.0,,none,,,0.0,He,55.0595238095237,permeability,fig 6b,AKBARI A et al 2020,https://doi.org/10.1016/j.cep.2020.107804
697,MMM,Cu-BTC/Matrimid5218,none,MOF/glassy,20.0,,50.0,1.12,,,,338.0,,,500000.0,,none,,,0.0,He,58.0357142857143,permeability,fig 6b,AKBARI A et al 2020,https://doi.org/10.1016/j.cep.2020.107804
701,MMM,Cu-BDC/Matrimid5218,none,MOF/glassy,30.0,,50.0,1.05,,,,308.0,,,100000.0,,none,,,0.0,He,59.8240469208211,permeability,fig 8a,AKBARI A et al 2020,https://doi.org/10.1016/j.cep.2020.107804
702,MMM,Cu-BDC/Matrimid5218,none,MOF/glassy,30.0,,50.0,1.05,,,,308.0,,,200000.0,,none,,,0.0,He,58.9442815249266,permeability,fig 8a,AKBARI A et al 2020,https://doi.org/10.1016/j.cep.2020.107804
703,MMM,Cu-BDC/Matrimid5218,none,MOF/glassy,30.0,,50.0,1.05,,,,308.0,,,300000.0,,none,,,0.0,He,58.0645161290322,permeability,fig 8a,AKBARI A et al 2020,https://doi.org/10.1016/j.cep.2020.107804
704,MMM,Cu-BDC/Matrimid5218,none,MOF/glassy,30.0,,50.0,1.05,,,,308.0,,,400000.0,,none,,,0.0,He,52.7859237536656,permeability,fig 8a,AKBARI A et al 2020,https://doi.org/10.1016/j.cep.2020.107804
709,MMM,Cu-BTC/Matrimid5218,none,MOF/glassy,20.0,,50.0,1.12,,,,308.0,,,100000.0,,none,,,0.0,He,59.9850968703428,permeability,fig 8b,AKBARI A et al 2020,https://doi.org/10.1016/j.cep.2020.107804
710,MMM,Cu-BTC/Matrimid5218,none,MOF/glassy,20.0,,50.0,1.12,,,,308.0,,,200000.0,,none,,,0.0,He,60.7302533532042,permeability,fig 8b,AKBARI A et al 2020,https://doi.org/10.1016/j.cep.2020.107804
711,MMM,Cu-BTC/Matrimid5218,none,MOF/glassy,20.0,,50.0,1.12,,,,308.0,,,300000.0,,none,,,0.0,He,57.3770491803279,permeability,fig 8b,AKBARI A et al 2020,https://doi.org/10.1016/j.cep.2020.107804
712,MMM,Cu-BTC/Matrimid5218,none,MOF/glassy,20.0,,50.0,1.12,,,,308.0,,,400000.0,,none,,,0.0,He,52.9061102831595,permeability,fig 8b,AKBARI A et al 2020,https://doi.org/10.1016/j.cep.2020.107804
12,polymer,PI-0.25,none,polyimides,0.0,,50.0,,,411.0,,308.0,200000.0,1000.0,199000.0,,none,,0.5,0.0,H2,238.0,permeability,table 2,XIE W et al 2022,https://doi.org/10.1016/j.seppur.2021.120091
13,polymer,PI-0.50,none,polyimides,0.0,,50.0,,,219.0,,308.0,200000.0,1000.0,199000.0,,none,,0.5,0.0,H2,159.0,permeability,table 2,XIE W et al 2022,https://doi.org/10.1016/j.seppur.2021.120091
14,polymer,PI-0.75,none,polyimides,0.0,,50.0,,,63.0,,308.0,200000.0,1000.0,199000.0,,none,,0.5,0.0,H2,117.0,permeability,table 2,XIE W et al 2022,https://doi.org/10.1016/j.seppur.2021.120091
15,polymer,PI-1.00,none,polyimides,0.0,,50.0,,,53.0,,308.0,200000.0,1000.0,199000.0,,none,,0.5,0.0,H2,55.0,permeability,table 2,XIE W et al 2022,https://doi.org/10.1016/j.seppur.2021.120091
16,polymer,IPI-0.25,none,ionic copolyimides,0.0,,50.0,,,367.0,,308.0,200000.0,1000.0,199000.0,,none,,0.5,0.0,H2,201.0,permeability,table 2,XIE W et al 2022,https://doi.org/10.1016/j.seppur.2021.120091
17,polymer,IPI-0.50,none,ionic copolyimides,0.0,,50.0,,,83.0,,308.0,200000.0,1000.0,199000.0,,none,,0.5,0.0,H2,78.0,permeability,table 2,XIE W et al 2022,https://doi.org/10.1016/j.seppur.2021.120091
18,polymer,IPI-0.75,none,ionic copolyimides,0.0,,50.0,,,56.0,,308.0,200000.0,1000.0,199000.0,,none,,0.5,0.0,H2,30.0,permeability,table 2,XIE W et al 2022,https://doi.org/10.1016/j.seppur.2021.120091
19,polymer,IPI-1.00,none,ionic copolyimides,0.0,,50.0,,,41.0,,308.0,200000.0,1000.0,199000.0,,none,,0.5,0.0,H2,8.4,permeability,table 2,XIE W et al 2022,https://doi.org/10.1016/j.seppur.2021.120091
104,zeolite,O3at473K, alfa-alumina tubes,SSZ-13,0.0,,1.2,0.38,0.27,624.0,,298.0,303000.0,103000.0,200000.0,4.0,none,,,0.0,H2,16584.7164760642,permeance,fig 7,LI Y et al 2021,https://doi.org/10.1016/j.memsci.2021.119349
294,polymer,untreated,none,PIM-1,0.0,,90.0,,,685.0,2.14,298.0,,,100000.0,,none,,,0.0,H2,1740.0,permeability,table 1,BERNARDO P et al 2017,http://dx.doi.org/10.1016/j.polymer.2016.10.040
295,polymer,EtOH_25 treaded,none,PIM-1,0.0,,110.0,,,759.0,2.14,298.0,,,100000.0,,none,,,0.0,H2,4500.0,permeability,table 1,BERNARDO P et al 2017,http://dx.doi.org/10.1016/j.polymer.2016.10.040
296,polymer,EtOH_25 treaded,none,PIM-1,0.0,,110.0,,,759.0,2.14,298.0,,,100000.0,,none,,,1200.0,H2,2440.0,permeability,table 1,BERNARDO P et al 2017,http://dx.doi.org/10.1016/j.polymer.2016.10.040
313,polymer,EtOH_100 treaded,none,PIM-1,0.0,,125.4,,,759.0,2.14,298.0,,,100000.0,,none,,,2117.0,H2,2418.0,permeability,table S1,BERNARDO P et al 2017,http://dx.doi.org/10.1016/j.polymer.2016.10.040
345,polymer,untreated,none,PIM-1,0.0,,90.0,,,685.0,2.14,298.0,,,100000.0,,none,,,4.006265,H2,1794.516,permeability,fig 2,BERNARDO P et al 2017,http://dx.doi.org/10.1016/j.polymer.2016.10.040
346,polymer,untreated,none,PIM-1,0.0,,90.0,,,685.0,2.14,298.0,,,100000.0,,none,,,118.6763,H2,2088.031,permeability,fig 2,BERNARDO P et al 2017,http://dx.doi.org/10.1016/j.polymer.2016.10.040
347,polymer,untreated,none,PIM-1,0.0,,90.0,,,685.0,2.14,298.0,,,100000.0,,none,,,248.4868,H2,2171.911,permeability,fig 2,BERNARDO P et al 2017,http://dx.doi.org/10.1016/j.polymer.2016.10.040
348,polymer,EtOH_25 treaded,none,PIM-1,0.0,,110.0,,,759.0,2.14,298.0,,,100000.0,,none,,,7.004888,H2,3792.69,permeability,fig 2,BERNARDO P et al 2017,http://dx.doi.org/10.1016/j.polymer.2016.10.040
349,polymer,EtOH_25 treaded,none,PIM-1,0.0,,110.0,,,759.0,2.14,298.0,,,100000.0,,none,,,63.15262,H2,3269.442,permeability,fig 2,BERNARDO P et al 2017,http://dx.doi.org/10.1016/j.polymer.2016.10.040
350,polymer,EtOH_25 treaded,none,PIM-1,0.0,,110.0,,,759.0,2.14,298.0,,,100000.0,,none,,,346.8306,H2,2612.795,permeability,fig 2,BERNARDO P et al 2017,http://dx.doi.org/10.1016/j.polymer.2016.10.040
351,polymer,EtOH_75 treaded,none,PIM-1,0.0,,110.9054,,,759.0,2.14,298.0,,,100000.0,,none,,,2.793727,H2,2967.348,permeability,fig 2,BERNARDO P et al 2017,http://dx.doi.org/10.1016/j.polymer.2016.10.040
352,polymer,EtOH_75 treaded,none,PIM-1,0.0,,110.9054,,,759.0,2.14,298.0,,,100000.0,,none,,,27.56215,H2,2726.003,permeability,fig 2,BERNARDO P et al 2017,http://dx.doi.org/10.1016/j.polymer.2016.10.040
353,polymer,EtOH_75 treaded,none,PIM-1,0.0,,110.9054,,,759.0,2.14,298.0,,,100000.0,,none,,,186.2339,H2,2436.925,permeability,fig 2,BERNARDO P et al 2017,http://dx.doi.org/10.1016/j.polymer.2016.10.040
354,polymer,EtOH_125 treaded,none,PIM-1,0.0,,132.508,,,759.0,2.14,298.0,,,100000.0,,none,,,4.006265,H2,2211.754,permeability,fig 2,BERNARDO P et al 2017,http://dx.doi.org/10.1016/j.polymer.2016.10.040
355,polymer,EtOH_125 treaded,none,PIM-1,0.0,,132.508,,,759.0,2.14,298.0,,,100000.0,,none,,,29.09353,H2,2171.911,permeability,fig 2,BERNARDO P et al 2017,http://dx.doi.org/10.1016/j.polymer.2016.10.040
356,polymer,EtOH_125 treaded,none,PIM-1,0.0,,132.508,,,759.0,2.14,298.0,,,100000.0,,none,,,189.621,H2,2038.03,permeability,fig 2,BERNARDO P et al 2017,http://dx.doi.org/10.1016/j.polymer.2016.10.040
722,polymer,PEI,alumina,glassy,0.0,,,,,,,303.0,,,100000.0,,Ar,,,0.0,H2,,permeance,fig 7,MESSAOUD AB et al 2015,http://dx.doi.org/10.1016/j.seppur.2015.04.017
726,MMM,SAPO-34/PEI,alumina,zeolite/glassy,5.0,,1.0,,,,,303.0,,,100000.0,,Ar,,,0.0,H2,3.27067284536041,permeance,fig 7,MESSAOUD AB et al 2015,http://dx.doi.org/10.1016/j.seppur.2015.04.017
730,MMM,SAPO-34/PEI,alumina,zeolite/glassy,10.0,,,,,,,303.0,,,100000.0,,Ar,,,0.0,H2,,permeance,fig 7,MESSAOUD AB et al 2015,http://dx.doi.org/10.1016/j.seppur.2015.04.017
756,MMM,HOF-30/matrimid5218,none,HOF/glassy,10.0,,15.0,0.394,,,2.01,298.0,,,100000.0,50.0,N2,50.0,,0.0,H2,432.8,permeability,table S3,LI W et al 2022,https://doi.org/10.1016/j.memsci.2021.120021
20,polymer,PI-0.25,none,polyimides,0.0,,50.0,,,411.0,,308.0,200000.0,1000.0,199000.0,,none,,0.5,0.0,CO2,191.0,permeability,table 2,XIE W et al 2022,https://doi.org/10.1016/j.seppur.2021.120091
21,polymer,PI-0.50,none,polyimides,0.0,,50.0,,,219.0,,308.0,200000.0,1000.0,199000.0,,none,,0.5,0.0,CO2,121.0,permeability,table 2,XIE W et al 2022,https://doi.org/10.1016/j.seppur.2021.120091
22,polymer,PI-0.75,none,polyimides,0.0,,50.0,,,63.0,,308.0,200000.0,1000.0,199000.0,,none,,0.5,0.0,CO2,66.0,permeability,table 2,XIE W et al 2022,https://doi.org/10.1016/j.seppur.2021.120091
23,polymer,PI-1.00,none,polyimides,0.0,,50.0,,,53.0,,308.0,200000.0,1000.0,199000.0,,none,,0.5,0.0,CO2,25.0,permeability,table 2,XIE W et al 2022,https://doi.org/10.1016/j.seppur.2021.120091
24,polymer,IPI-0.25,none,ionic copolyimides,0.0,,50.0,,,367.0,,308.0,200000.0,1000.0,199000.0,,none,,0.5,0.0,CO2,178.0,permeability,table 2,XIE W et al 2022,https://doi.org/10.1016/j.seppur.2021.120091
25,polymer,IPI-0.50,none,ionic copolyimides,0.0,,50.0,,,83.0,,308.0,200000.0,1000.0,199000.0,,none,,0.5,0.0,CO2,44.0,permeability,table 2,XIE W et al 2022,https://doi.org/10.1016/j.seppur.2021.120091
26,polymer,IPI-0.75,none,ionic copolyimides,0.0,,50.0,,,56.0,,308.0,200000.0,1000.0,199000.0,,none,,0.5,0.0,CO2,13.0,permeability,table 2,XIE W et al 2022,https://doi.org/10.1016/j.seppur.2021.120091
27,polymer,IPI-1.00,none,ionic copolyimides,0.0,,50.0,,,41.0,,308.0,200000.0,1000.0,199000.0,,none,,0.5,0.0,CO2,2.2,permeability,table 2,XIE W et al 2022,https://doi.org/10.1016/j.seppur.2021.120091
105,zeolite,O3at473K, alfa-alumina tubes,SSZ-13,0.0,,1.2,0.38,0.27,624.0,,298.0,303000.0,103000.0,200000.0,4.0,none,,,0.0,CO2,23546.8531750975,permeance,fig 7,LI Y et al 2021,https://doi.org/10.1016/j.memsci.2021.119349
178,polymer,Neat PIM-1,none,PIM-1,0.0,,74.2,,,,0.79,293.0,120000.0,100000.0,20000.0,,He,,2.0,620.0,CO2,2688.0,permeability,table 1,AMEEN AW et al 2021,https://doi.org/10.1016/j.memsci.2021.119527
180,MMM,BNNS/PIM-1,none,PIM-1/BNNS,0.5,,72.2,,,,0.81,293.0,120000.0,100000.0,20000.0,,He,,2.0,620.0,CO2,3495.0,permeability,table 1,AMEEN AW et al 2021,https://doi.org/10.1016/j.memsci.2021.119527
182,MMM,BNNS/PIM-1,none,PIM-1/BNNS,0.8,,72.5,,,,0.84,293.0,120000.0,100000.0,20000.0,,He,,2.0,620.0,CO2,3331.0,permeability,table 1,AMEEN AW et al 2021,https://doi.org/10.1016/j.memsci.2021.119527
306,polymer,untreated,none,PIM-1,0.0,,90.0,,,685.0,2.14,298.0,,,100000.0,,none,,,0.0,CO2,4970.0,permeability,table 1,BERNARDO P et al 2017,http://dx.doi.org/10.1016/j.polymer.2016.10.040
307,polymer,EtOH_25 treaded,none,PIM-1,0.0,,110.0,,,759.0,2.14,298.0,,,100000.0,,none,,,0.0,CO2,13300.0,permeability,table 1,BERNARDO P et al 2017,http://dx.doi.org/10.1016/j.polymer.2016.10.040
308,polymer,EtOH_25 treaded,none,PIM-1,0.0,,110.0,,,759.0,2.14,298.0,,,100000.0,,none,,,1200.0,CO2,2840.0,permeability,table 1,BERNARDO P et al 2017,http://dx.doi.org/10.1016/j.polymer.2016.10.040
311,polymer,EtOH_100 treaded,none,PIM-1,0.0,,125.4,,,759.0,2.14,298.0,,,100000.0,,none,,,2117.0,CO2,3317.0,permeability,table S1,BERNARDO P et al 2017,http://dx.doi.org/10.1016/j.polymer.2016.10.040
333,polymer,untreated,none,PIM-1,0.0,,90.0,,,685.0,2.14,298.0,,,100000.0,,none,,,4.03483,CO2,4187.005,permeability,fig 2,BERNARDO P et al 2017,http://dx.doi.org/10.1016/j.polymer.2016.10.040
334,polymer,untreated,none,PIM-1,0.0,,90.0,,,685.0,2.14,298.0,,,100000.0,,none,,,38.06997,CO2,3931.191,permeability,fig 2,BERNARDO P et al 2017,http://dx.doi.org/10.1016/j.polymer.2016.10.040
335,polymer,untreated,none,PIM-1,0.0,,90.0,,,685.0,2.14,298.0,,,100000.0,,none,,,251.1886,CO2,3283.199,permeability,fig 2,BERNARDO P et al 2017,http://dx.doi.org/10.1016/j.polymer.2016.10.040
336,polymer,EtOH_25 treaded,none,PIM-1,0.0,,110.0,,,759.0,2.14,298.0,,,100000.0,,none,,,7.024282,CO2,8427.223,permeability,fig 2,BERNARDO P et al 2017,http://dx.doi.org/10.1016/j.polymer.2016.10.040
337,polymer,EtOH_25 treaded,none,PIM-1,0.0,,110.0,,,759.0,2.14,298.0,,,100000.0,,none,,,63.94775,CO2,5860.396,permeability,fig 2,BERNARDO P et al 2017,http://dx.doi.org/10.1016/j.polymer.2016.10.040
338,polymer,EtOH_25 treaded,none,PIM-1,0.0,,110.0,,,759.0,2.14,298.0,,,100000.0,,none,,,346.5819,CO2,3592.615,permeability,fig 2,BERNARDO P et al 2017,http://dx.doi.org/10.1016/j.polymer.2016.10.040
339,polymer,EtOH_75 treaded,none,PIM-1,0.0,,110.9054,,,759.0,2.14,298.0,,,100000.0,,none,,,2.796417,CO2,7080.521,permeability,fig 2,BERNARDO P et al 2017,http://dx.doi.org/10.1016/j.polymer.2016.10.040
340,polymer,EtOH_75 treaded,none,PIM-1,0.0,,110.9054,,,759.0,2.14,298.0,,,100000.0,,none,,,27.83942,CO2,5469.404,permeability,fig 2,BERNARDO P et al 2017,http://dx.doi.org/10.1016/j.polymer.2016.10.040
341,polymer,EtOH_75 treaded,none,PIM-1,0.0,,110.9054,,,759.0,2.14,298.0,,,100000.0,,none,,,135.5311,CO2,4026.747,permeability,fig 2,BERNARDO P et al 2017,http://dx.doi.org/10.1016/j.polymer.2016.10.040
342,polymer,EtOH_125 treaded,none,PIM-1,0.0,,132.508,,,759.0,2.14,298.0,,,100000.0,,none,,,3.998911,CO2,5949.026,permeability,fig 2,BERNARDO P et al 2017,http://dx.doi.org/10.1016/j.polymer.2016.10.040
343,polymer,EtOH_125 treaded,none,PIM-1,0.0,,132.508,,,759.0,2.14,298.0,,,100000.0,,none,,,29.37387,CO2,5275.877,permeability,fig 2,BERNARDO P et al 2017,http://dx.doi.org/10.1016/j.polymer.2016.10.040
344,polymer,EtOH_125 treaded,none,PIM-1,0.0,,132.508,,,759.0,2.14,298.0,,,100000.0,,none,,,116.4178,CO2,4807.037,permeability,fig 2,BERNARDO P et al 2017,http://dx.doi.org/10.1016/j.polymer.2016.10.040
408,polymer,6FDA-DAM,flat sheet,PI,0.0,,55.0,1.2,,,,308.0,,,480000.0,,none,,1.0,0.0,CO2,816.303667484013,permeability,fig S5f,BACHMAN et al 2016,https://doi.org/10.1038/nmat4621
409,polymer,6FDA-DAM,flat sheet,PI,0.0,,55.0,1.2,,,,308.0,,,970000.0,,none,,1.0,0.0,CO2,741.178685940364,permeability,fig S5f,BACHMAN et al 2016,https://doi.org/10.1038/nmat4621
410,polymer,6FDA-DAM,flat sheet,PI,0.0,,55.0,1.2,,,,308.0,,,1460000.0,,none,,1.0,0.0,CO2,751.976648524515,permeability,fig S5f,BACHMAN et al 2016,https://doi.org/10.1038/nmat4621
411,polymer,6FDA-DAM,flat sheet,PI,0.0,,55.0,1.2,,,,308.0,,,1940000.0,,none,,1.0,0.0,CO2,814.835048859605,permeability,fig S5f,BACHMAN et al 2016,https://doi.org/10.1038/nmat4621
412,polymer,6FDA-DAM,flat sheet,PI,0.0,,55.0,1.2,,,,308.0,,,2430000.0,,none,,1.0,0.0,CO2,895.317445560763,permeability,fig S5f,BACHMAN et al 2016,https://doi.org/10.1038/nmat4621
413,polymer,6FDA-DAM,flat sheet,PI,0.0,,55.0,1.2,,,,308.0,,,2930000.0,,none,,1.0,0.0,CO2,999.260285209386,permeability,fig S5f,BACHMAN et al 2016,https://doi.org/10.1038/nmat4621
414,polymer,6FDA-DAM,flat sheet,PI,0.0,,55.0,1.2,,,,308.0,,,3400000.0,,none,,1.0,0.0,CO2,1104.18925436742,permeability,fig S5f,BACHMAN et al 2016,https://doi.org/10.1038/nmat4621
415,polymer,6FDA-DAM,flat sheet,PI,0.0,,55.0,1.2,,,,308.0,,,3900000.0,,none,,1.0,0.0,CO2,1206.46303645809,permeability,fig S5f,BACHMAN et al 2016,https://doi.org/10.1038/nmat4621
416,polymer,6FDA-DAM,flat sheet,PI,0.0,,55.0,1.2,,,,308.0,,,4390000.0,,none,,1.0,0.0,CO2,1298.18409905158,permeability,fig S5f,BACHMAN et al 2016,https://doi.org/10.1038/nmat4621
417,polymer,6FDA-DAM,flat sheet,PI,0.0,,55.0,1.2,,,,308.0,,,4870000.0,,none,,1.0,0.0,CO2,1380.39411513563,permeability,fig S5f,BACHMAN et al 2016,https://doi.org/10.1038/nmat4621
418,MMM,6wt_Ni2(dobdc),flat sheet,MOF/PI,6.0,,55.0,1.2,,,,308.0,,,480000.0,,none,,1.0,0.0,CO2,942.910016241897,permeability,fig S5f,BACHMAN et al 2016,https://doi.org/10.1038/nmat4621
419,MMM,6wt_Ni2(dobdc),flat sheet,MOF/PI,6.0,,55.0,1.2,,,,308.0,,,970000.0,,none,,1.0,0.0,CO2,880.343475124281,permeability,fig S5f,BACHMAN et al 2016,https://doi.org/10.1038/nmat4621
420,MMM,6wt_Ni2(dobdc),flat sheet,MOF/PI,6.0,,55.0,1.2,,,,308.0,,,1460000.0,,none,,1.0,0.0,CO2,896.278260622352,permeability,fig S5f,BACHMAN et al 2016,https://doi.org/10.1038/nmat4621
421,MMM,6wt_Ni2(dobdc),flat sheet,MOF/PI,6.0,,55.0,1.2,,,,308.0,,,1950000.0,,none,,1.0,0.0,CO2,952.935469618973,permeability,fig S5f,BACHMAN et al 2016,https://doi.org/10.1038/nmat4621
422,MMM,6wt_Ni2(dobdc),flat sheet,MOF/PI,6.0,,55.0,1.2,,,,308.0,,,2450000.0,,none,,1.0,0.0,CO2,1023.84583365153,permeability,fig S5f,BACHMAN et al 2016,https://doi.org/10.1038/nmat4621
423,MMM,6wt_Ni2(dobdc),flat sheet,MOF/PI,6.0,,55.0,1.2,,,,308.0,,,2920000.0,,none,,1.0,0.0,CO2,1108.63438934928,permeability,fig S5f,BACHMAN et al 2016,https://doi.org/10.1038/nmat4621
424,MMM,6wt_Ni2(dobdc),flat sheet,MOF/PI,6.0,,55.0,1.2,,,,308.0,,,3420000.0,,none,,1.0,0.0,CO2,1191.78581528024,permeability,fig S5f,BACHMAN et al 2016,https://doi.org/10.1038/nmat4621
425,MMM,6wt_Ni2(dobdc),flat sheet,MOF/PI,6.0,,55.0,1.2,,,,308.0,,,3900000.0,,none,,1.0,0.0,CO2,1272.82168787944,permeability,fig S5f,BACHMAN et al 2016,https://doi.org/10.1038/nmat4621
426,MMM,6wt_Ni2(dobdc),flat sheet,MOF/PI,6.0,,55.0,1.2,,,,308.0,,,4390000.0,,none,,1.0,0.0,CO2,1349.88608133148,permeability,fig S5f,BACHMAN et al 2016,https://doi.org/10.1038/nmat4621
427,MMM,6wt_Ni2(dobdc),flat sheet,MOF/PI,6.0,,55.0,1.2,,,,308.0,,,4870000.0,,none,,1.0,0.0,CO2,1419.6496821153,permeability,fig S5f,BACHMAN et al 2016,https://doi.org/10.1038/nmat4621
428,MMM,25wt_Ni2(dobdc),flat sheet,MOF/PI,25.0,,55.0,1.2,,,,308.0,,,530000.0,,none,,1.0,0.0,CO2,1153.63853017922,permeability,fig S5f,BACHMAN et al 2016,https://doi.org/10.1038/nmat4621
429,MMM,25wt_Ni2(dobdc),flat sheet,MOF/PI,25.0,,55.0,1.2,,,,308.0,,,1050000.0,,none,,1.0,0.0,CO2,1066.24206927226,permeability,fig S5f,BACHMAN et al 2016,https://doi.org/10.1038/nmat4621
430,MMM,25wt_Ni2(dobdc),flat sheet,MOF/PI,25.0,,55.0,1.2,,,,308.0,,,1510000.0,,none,,1.0,0.0,CO2,1041.47409222834,permeability,fig S5f,BACHMAN et al 2016,https://doi.org/10.1038/nmat4621
431,MMM,25wt_Ni2(dobdc),flat sheet,MOF/PI,25.0,,55.0,1.2,,,,308.0,,,2020000.0,,none,,1.0,0.0,CO2,1045.79619783089,permeability,fig S5f,BACHMAN et al 2016,https://doi.org/10.1038/nmat4621
432,MMM,25wt_Ni2(dobdc),flat sheet,MOF/PI,25.0,,55.0,1.2,,,,308.0,,,2470000.0,,none,,1.0,0.0,CO2,1093.2883721423,permeability,fig S5f,BACHMAN et al 2016,https://doi.org/10.1038/nmat4621
433,MMM,25wt_Ni2(dobdc),flat sheet,MOF/PI,25.0,,55.0,1.2,,,,308.0,,,3000000.0,,none,,1.0,0.0,CO2,1183.12692528431,permeability,fig S5f,BACHMAN et al 2016,https://doi.org/10.1038/nmat4621
434,MMM,25wt_Ni2(dobdc),flat sheet,MOF/PI,25.0,,55.0,1.2,,,,308.0,,,3500000.0,,none,,1.0,0.0,CO2,1282.15259355065,permeability,fig S5f,BACHMAN et al 2016,https://doi.org/10.1038/nmat4621
435,MMM,25wt_Ni2(dobdc),flat sheet,MOF/PI,25.0,,55.0,1.2,,,,308.0,,,3970000.0,,none,,1.0,0.0,CO2,1395.76219205953,permeability,fig S5f,BACHMAN et al 2016,https://doi.org/10.1038/nmat4621
436,MMM,25wt_Ni2(dobdc),flat sheet,MOF/PI,25.0,,55.0,1.2,,,,308.0,,,4460000.0,,none,,1.0,0.0,CO2,1496.07370981985,permeability,fig S5f,BACHMAN et al 2016,https://doi.org/10.1038/nmat4621
437,MMM,25wt_Ni2(dobdc),flat sheet,MOF/PI,25.0,,55.0,1.2,,,,308.0,,,4950000.0,,none,,1.0,0.0,CO2,1587.5051254332,permeability,fig S5f,BACHMAN et al 2016,https://doi.org/10.1038/nmat4621
532,polymer,Pebax-1657,none,rubbery,0.0,,60.0,,,,,298.0,500000.0,100000.0,400000.0,,none,,,0.0,CO2,57.3,permeability,table 3,EBADI R et al 2021,https://doi.org/10.1016/j.jngse.2021.103947
533,MMM,Pebax-1657/Si-CHA 5%,none,zeolite/PEBAX,5.0,,54.485,0.38,,,,298.0,500000.0,100000.0,400000.0,,none,,,0.0,CO2,88.09,permeability,table 3,EBADI R et al 2021,https://doi.org/10.1016/j.jngse.2021.103947
534,MMM,Pebax-1657/Si-CHA 10%,none,zeolite/PEBAX,10.0,,35.93,0.38,,,,298.0,500000.0,100000.0,400000.0,,none,,,0.0,CO2,116.11,permeability,table 3,EBADI R et al 2021,https://doi.org/10.1016/j.jngse.2021.103947
535,MMM,Pebax-1657/Si-CHA 15%,none,zeolite/PEBAX,15.0,,45.485,0.38,,,,298.0,500000.0,100000.0,400000.0,,none,,,0.0,CO2,124.19,permeability,table 3,EBADI R et al 2021,https://doi.org/10.1016/j.jngse.2021.103947
540,polymer,Pebax-1657,none,rubbery,0.0,,60.0,,,,,298.0,300000.0,100000.0,200000.0,,none,,,0.0,CO2,45.8210645526613,permeability,fig 13a,EBADI R et al 2021,https://doi.org/10.1016/j.jngse.2021.103947
541,MMM,Pebax-1657/Si-CHA 5%,none,zeolite/PEBAX,5.0,,54.485,0.38,,,,298.0,300000.0,100000.0,200000.0,,none,,,0.0,CO2,53.1143827859569,permeability,fig 13a,EBADI R et al 2021,https://doi.org/10.1016/j.jngse.2021.103947
542,MMM,Pebax-1657/Si-CHA 10%,none,zeolite/PEBAX,10.0,,35.93,0.38,,,,298.0,300000.0,100000.0,200000.0,,none,,,0.0,CO2,71.6647791619478,permeability,fig 13a,EBADI R et al 2021,https://doi.org/10.1016/j.jngse.2021.103947
543,MMM,Pebax-1657/Si-CHA 15%,none,zeolite/PEBAX,15.0,,45.485,0.38,,,,298.0,300000.0,100000.0,200000.0,,none,,,0.0,CO2,75.9456398640996,permeability,fig 13a,EBADI R et al 2021,https://doi.org/10.1016/j.jngse.2021.103947
548,polymer,Pebax-1657,none,rubbery,0.0,,70.3135,,,,,298.0,700000.0,100000.0,600000.0,,none,,,0.0,CO2,80.7021517553794,permeability,fig 13a,EBADI R et al 2021,https://doi.org/10.1016/j.jngse.2021.103947
549,MMM,Pebax-1657/Si-CHA 5%,none,zeolite/PEBAX,5.0,,54.485,0.38,,,,298.0,700000.0,100000.0,600000.0,,none,,,0.0,CO2,97.5084937712344,permeability,fig 13a,EBADI R et al 2021,https://doi.org/10.1016/j.jngse.2021.103947
550,MMM,Pebax-1657/Si-CHA 10%,none,zeolite/PEBAX,10.0,,35.93,0.38,,,,298.0,700000.0,100000.0,600000.0,,none,,,0.0,CO2,129.377123442808,permeability,fig 13a,EBADI R et al 2021,https://doi.org/10.1016/j.jngse.2021.103947
551,MMM,Pebax-1657/Si-CHA 15%,none,zeolite/PEBAX,15.0,,45.485,0.38,,,,298.0,700000.0,100000.0,600000.0,,none,,,0.0,CO2,138.41449603624,permeability,fig 13a,EBADI R et al 2021,https://doi.org/10.1016/j.jngse.2021.103947
574,polymer,Matrimid5218,none,glassy,0.0,,52.925000000000004,0.6499999999999999,,,,298.0,1000000.0,0.0,1000000.0,1000.0,Ar,,,0.0,CO2,7.225352,permeability,fig 9,TARIQ AR et al 2020,https://doi.org/10.1016/j.arabjc.2020.10.021
575,MMM,Matrimid5218/MOF,none,MOF/glassy,10.0,,39.710625,0.6499999999999999,,,,298.0,1000000.0,0.0,1000000.0,1000.0,Ar,,,0.0,CO2,13.1831,permeability,fig 9,TARIQ AR et al 2020,https://doi.org/10.1016/j.arabjc.2020.10.021
576,MMM,Matrimid5218/MOF,none,MOF/glassy,20.0,,39.710625,0.6499999999999999,,,,298.0,1000000.0,0.0,1000000.0,1000.0,Ar,,,0.0,CO2,18.33803,permeability,fig 9,TARIQ AR et al 2020,https://doi.org/10.1016/j.arabjc.2020.10.021
577,MMM,Matrimid5218/MOF,none,MOF/glassy,30.0,,39.710625,0.6499999999999999,,,,298.0,1000000.0,0.0,1000000.0,1000.0,Ar,,,0.0,CO2,25.85915,permeability,fig 9,TARIQ AR et al 2020,https://doi.org/10.1016/j.arabjc.2020.10.021
582,polymer,Matrimid5218,none,glassy,0.0,,36.875,0.6499999999999999,,,,308.0,1000000.0,0.0,1000000.0,1000.0,Ar,,,0.0,CO2,7.909836066,permeability,fig 14 and 15,TARIQ AR et al 2020,https://doi.org/10.1016/j.arabjc.2020.10.021
583,polymer,Matrimid5218,none,glassy,0.0,,36.875,0.6499999999999999,,,,318.0,1000000.0,0.0,1000000.0,1000.0,Ar,,,0.0,CO2,9.754098361,permeability,fig 14 and 15,TARIQ AR et al 2020,https://doi.org/10.1016/j.arabjc.2020.10.021
584,polymer,Matrimid5218,none,glassy,0.0,,36.875,0.6499999999999999,,,,328.0,1000000.0,0.0,1000000.0,1000.0,Ar,,,0.0,CO2,11.2295082,permeability,fig 14 and 15,TARIQ AR et al 2020,https://doi.org/10.1016/j.arabjc.2020.10.021
585,polymer,Matrimid5218,none,glassy,0.0,,36.875,0.6499999999999999,,,,338.0,1000000.0,0.0,1000000.0,1000.0,Ar,,,0.0,CO2,12.82786885,permeability,fig 14 and 15,TARIQ AR et al 2020,https://doi.org/10.1016/j.arabjc.2020.10.021
590,MMM,Matrimid5218/MOF,none,MOF/glassy,10.0,,30.810625,0.6499999999999999,,,,308.0,1000000.0,0.0,1000000.0,1000.0,Ar,,,0.0,CO2,13.97540984,permeability,fig 14 and 15,TARIQ AR et al 2020,https://doi.org/10.1016/j.arabjc.2020.10.021
591,MMM,Matrimid5218/MOF,none,MOF/glassy,10.0,,30.810625,0.6499999999999999,,,,318.0,1000000.0,0.0,1000000.0,1000.0,Ar,,,0.0,CO2,15.94262295,permeability,fig 14 and 15,TARIQ AR et al 2020,https://doi.org/10.1016/j.arabjc.2020.10.021
592,MMM,Matrimid5218/MOF,none,MOF/glassy,10.0,,30.810625,0.6499999999999999,,,,328.0,1000000.0,0.0,1000000.0,1000.0,Ar,,,0.0,CO2,18.68852459,permeability,fig 14 and 15,TARIQ AR et al 2020,https://doi.org/10.1016/j.arabjc.2020.10.021
593,MMM,Matrimid5218/MOF,none,MOF/glassy,10.0,,30.810625,0.6499999999999999,,,,338.0,1000000.0,0.0,1000000.0,1000.0,Ar,,,0.0,CO2,20.45081967,permeability,fig 14 and 15,TARIQ AR et al 2020,https://doi.org/10.1016/j.arabjc.2020.10.021
607,polymer,6FDA-DAM:DABA(3:2),none,glassy,0.0,,50.0,,,,,303.0,,,690000.0,,none,,,0.0,CO2,143.9,permeability,table 4,AHMAD MZ et al 2021 / QIU W et al 2013,https://doi.org/10.1016/j.seppur.2020.117582
609,polymer,6FDA-DAM:DABA(3:2),none,glassy,0.0,,50.0,,,,,303.0,,,100000.0,,none,,,0.0,CO2,134.0,permeability,table 4,AHMAD MZ et al 2021 / PARK S et al 2014,https://doi.org/10.1016/j.seppur.2020.117582
611,MMM,6FDA-DAM:DABA(3:2)/DMS,none,DMS/glassy,10.0,,46.47125,,,,,303.0,,,100000.0,,none,,,0.0,CO2,202.1,permeability,table 4,AHMAD MZ et al 2021 / PARK S et al 2014,https://doi.org/10.1016/j.seppur.2020.117582
613,MMM,6FDA-DAM:DABA(3:2)/DMS,none,DMS/glassy,20.0,,46.47125,,,,,303.0,,,100000.0,,none,,,0.0,CO2,365.0,permeability,table 4,AHMAD MZ et al 2021 / PARK S et al 2014,https://doi.org/10.1016/j.seppur.2020.117582
723,polymer,PEI,alumina,glassy,0.0,,,,,,,303.0,,,100000.0,,Ar,,,0.0,CO2,,permeance,fig 7,MESSAOUD AB et al 2015,http://dx.doi.org/10.1016/j.seppur.2015.04.017
727,MMM,SAPO-34/PEI,alumina,zeolite/glassy,5.0,,1.0,,,,,303.0,,,100000.0,,Ar,,,0.0,CO2,1.2530558794349,permeance,fig 7,MESSAOUD AB et al 2015,http://dx.doi.org/10.1016/j.seppur.2015.04.017
731,MMM,SAPO-34/PEI,alumina,zeolite/glassy,10.0,,,,,,,303.0,,,100000.0,,Ar,,,0.0,CO2,,permeance,fig 7,MESSAOUD AB et al 2015,http://dx.doi.org/10.1016/j.seppur.2015.04.017
758,MMM,HOF-30/matrimid5218,none,HOF/glassy,10.0,,15.0,0.394,,,2.01,298.0,,,100000.0,50.0,N2,50.0,,0.0,CO2,10.4784079131195,permeability,fig 8,LI W et al 2022,https://doi.org/10.1016/j.memsci.2021.120021
28,polymer,PI-0.25,none,polyimides,0.0,,50.0,,,411.0,,308.0,200000.0,1000.0,199000.0,,none,,0.5,0.0,O2,37.0,permeability,table 2,XIE W et al 2022,https://doi.org/10.1016/j.seppur.2021.120091
29,polymer,PI-0.50,none,polyimides,0.0,,50.0,,,219.0,,308.0,200000.0,1000.0,199000.0,,none,,0.5,0.0,O2,22.0,permeability,table 2,XIE W et al 2022,https://doi.org/10.1016/j.seppur.2021.120091
30,polymer,PI-0.75,none,polyimides,0.0,,50.0,,,63.0,,308.0,200000.0,1000.0,199000.0,,none,,0.5,0.0,O2,14.0,permeability,table 2,XIE W et al 2022,https://doi.org/10.1016/j.seppur.2021.120091
31,polymer,PI-1.00,none,polyimides,0.0,,50.0,,,53.0,,308.0,200000.0,1000.0,199000.0,,none,,0.5,0.0,O2,4.8,permeability,table 2,XIE W et al 2022,https://doi.org/10.1016/j.seppur.2021.120091
32,polymer,IPI-0.25,none,ionic copolyimides,0.0,,50.0,,,367.0,,308.0,200000.0,1000.0,199000.0,,none,,0.5,0.0,O2,35.0,permeability,table 2,XIE W et al 2022,https://doi.org/10.1016/j.seppur.2021.120091
33,polymer,IPI-0.50,none,ionic copolyimides,0.0,,50.0,,,83.0,,308.0,200000.0,1000.0,199000.0,,none,,0.5,0.0,O2,8.5,permeability,table 2,XIE W et al 2022,https://doi.org/10.1016/j.seppur.2021.120091
34,polymer,IPI-0.75,none,ionic copolyimides,0.0,,50.0,,,56.0,,308.0,200000.0,1000.0,199000.0,,none,,0.5,0.0,O2,2.6,permeability,table 2,XIE W et al 2022,https://doi.org/10.1016/j.seppur.2021.120091
35,polymer,IPI-1.00,none,ionic copolyimides,0.0,,50.0,,,41.0,,308.0,200000.0,1000.0,199000.0,,none,,0.5,0.0,O2,0.46,permeability,table 2,XIE W et al 2022,https://doi.org/10.1016/j.seppur.2021.120091
300,polymer,untreated,none,PIM-1,0.0,,90.0,,,685.0,2.14,298.0,,,100000.0,,none,,,0.0,O2,742.0,permeability,table 1,BERNARDO P et al 2017,http://dx.doi.org/10.1016/j.polymer.2016.10.040
301,polymer,EtOH_25 treaded,none,PIM-1,0.0,,110.0,,,759.0,2.14,298.0,,,100000.0,,none,,,0.0,O2,2200.0,permeability,table 1,BERNARDO P et al 2017,http://dx.doi.org/10.1016/j.polymer.2016.10.040
302,polymer,EtOH_25 treaded,none,PIM-1,0.0,,110.0,,,759.0,2.14,298.0,,,100000.0,,none,,,1200.0,O2,600.0,permeability,table 1,BERNARDO P et al 2017,http://dx.doi.org/10.1016/j.polymer.2016.10.040
310,polymer,EtOH_100 treaded,none,PIM-1,0.0,,125.4,,,759.0,2.14,298.0,,,100000.0,,none,,,2117.0,O2,665.0,permeability,table S1,BERNARDO P et al 2017,http://dx.doi.org/10.1016/j.polymer.2016.10.040
381,polymer,untreated,none,PIM-1,0.0,,90.0,,,685.0,2.14,298.0,,,100000.0,,none,,,4.03483,O2,684.4334,permeability,fig 2,BERNARDO P et al 2017,http://dx.doi.org/10.1016/j.polymer.2016.10.040
382,polymer,untreated,none,PIM-1,0.0,,90.0,,,685.0,2.14,298.0,,,100000.0,,none,,,37.73106,O2,676.9041,permeability,fig 2,BERNARDO P et al 2017,http://dx.doi.org/10.1016/j.polymer.2016.10.040
383,polymer,untreated,none,PIM-1,0.0,,90.0,,,685.0,2.14,298.0,,,100000.0,,none,,,248.9525,O2,629.6693,permeability,fig 2,BERNARDO P et al 2017,http://dx.doi.org/10.1016/j.polymer.2016.10.040
384,polymer,EtOH_25 treaded,none,PIM-1,0.0,,110.0,,,759.0,2.14,298.0,,,100000.0,,none,,,7.024282,O2,1589.161,permeability,fig 2,BERNARDO P et al 2017,http://dx.doi.org/10.1016/j.polymer.2016.10.040
385,polymer,EtOH_25 treaded,none,PIM-1,0.0,,110.0,,,759.0,2.14,298.0,,,100000.0,,none,,,63.37847,O2,1121.251,permeability,fig 2,BERNARDO P et al 2017,http://dx.doi.org/10.1016/j.polymer.2016.10.040
386,polymer,EtOH_25 treaded,none,PIM-1,0.0,,110.0,,,759.0,2.14,298.0,,,100000.0,,none,,,576.9857,O2,697.3034,permeability,fig 2,BERNARDO P et al 2017,http://dx.doi.org/10.1016/j.polymer.2016.10.040
387,polymer,EtOH_75 treaded,none,PIM-1,0.0,,110.9054,,,759.0,2.14,298.0,,,100000.0,,none,,,2.796417,O2,1173.449,permeability,fig 2,BERNARDO P et al 2017,http://dx.doi.org/10.1016/j.polymer.2016.10.040
388,polymer,EtOH_75 treaded,none,PIM-1,0.0,,110.9054,,,759.0,2.14,298.0,,,100000.0,,none,,,27.59159,O2,968.5745,permeability,fig 2,BERNARDO P et al 2017,http://dx.doi.org/10.1016/j.polymer.2016.10.040
389,polymer,EtOH_75 treaded,none,PIM-1,0.0,,110.9054,,,759.0,2.14,298.0,,,100000.0,,none,,,133.1287,O2,757.2046,permeability,fig 2,BERNARDO P et al 2017,http://dx.doi.org/10.1016/j.polymer.2016.10.040
390,polymer,EtOH_125 treaded,none,PIM-1,0.0,,132.508,,,759.0,2.14,298.0,,,100000.0,,none,,,3.998911,O2,877.9722,permeability,fig 2,BERNARDO P et al 2017,http://dx.doi.org/10.1016/j.polymer.2016.10.040
391,polymer,EtOH_125 treaded,none,PIM-1,0.0,,132.508,,,759.0,2.14,298.0,,,100000.0,,none,,,29.11238,O2,850.8013,permeability,fig 2,BERNARDO P et al 2017,http://dx.doi.org/10.1016/j.polymer.2016.10.040
392,polymer,EtOH_125 treaded,none,PIM-1,0.0,,132.508,,,759.0,2.14,298.0,,,100000.0,,none,,,188.681,O2,741.7683,permeability,fig 2,BERNARDO P et al 2017,http://dx.doi.org/10.1016/j.polymer.2016.10.040
36,polymer,PI-0.25,none,polyimides,0.0,,50.0,,,411.0,,308.0,200000.0,1000.0,199000.0,,none,,0.5,0.0,N2,9.0,permeability,table 2,XIE W et al 2022,https://doi.org/10.1016/j.seppur.2021.120091
37,polymer,PI-0.50,none,polyimides,0.0,,50.0,,,219.0,,308.0,200000.0,1000.0,199000.0,,none,,0.5,0.0,N2,5.0,permeability,table 2,XIE W et al 2022,https://doi.org/10.1016/j.seppur.2021.120091
38,polymer,PI-0.75,none,polyimides,0.0,,50.0,,,63.0,,308.0,200000.0,1000.0,199000.0,,none,,0.5,0.0,N2,2.8,permeability,table 2,XIE W et al 2022,https://doi.org/10.1016/j.seppur.2021.120091
39,polymer,PI-1.00,none,polyimides,0.0,,50.0,,,53.0,,308.0,200000.0,1000.0,199000.0,,none,,0.5,0.0,N2,0.9,permeability,table 2,XIE W et al 2022,https://doi.org/10.1016/j.seppur.2021.120091
40,polymer,IPI-0.25,none,ionic copolyimides,0.0,,50.0,,,367.0,,308.0,200000.0,1000.0,199000.0,,none,,0.5,0.0,N2,7.8,permeability,table 2,XIE W et al 2022,https://doi.org/10.1016/j.seppur.2021.120091
41,polymer,IPI-0.50,none,ionic copolyimides,0.0,,50.0,,,83.0,,308.0,200000.0,1000.0,199000.0,,none,,0.5,0.0,N2,1.5,permeability,table 2,XIE W et al 2022,https://doi.org/10.1016/j.seppur.2021.120091
42,polymer,IPI-0.75,none,ionic copolyimides,0.0,,50.0,,,56.0,,308.0,200000.0,1000.0,199000.0,,none,,0.5,0.0,N2,0.4,permeability,table 2,XIE W et al 2022,https://doi.org/10.1016/j.seppur.2021.120091
43,polymer,IPI-1.00,none,ionic copolyimides,0.0,,50.0,,,41.0,,308.0,200000.0,1000.0,199000.0,,none,,0.5,0.0,N2,0.06,permeability,table 2,XIE W et al 2022,https://doi.org/10.1016/j.seppur.2021.120091
108,zeolite,O3at473K, alfa-alumina tubes,SSZ-13,0.0,,1.2,0.38,0.27,624.0,,298.0,303000.0,103000.0,200000.0,4.0,none,,,0.0,N2,3251.95274411765,permeance,fig 8a,LI Y et al 2021,https://doi.org/10.1016/j.memsci.2021.119349
109,zeolite,O3at473K, alfa-alumina tubes,SSZ-13,0.0,,1.2,0.38,0.27,624.0,,323.0,303000.0,103000.0,200000.0,4.0,none,,,0.0,N2,2276.36692088235,permeance,fig 8a,LI Y et al 2021,https://doi.org/10.1016/j.memsci.2021.119349
110,zeolite,O3at473K, alfa-alumina tubes,SSZ-13,0.0,,1.2,0.38,0.27,624.0,,348.0,303000.0,103000.0,200000.0,4.0,none,,,0.0,N2,1819.33572441176,permeance,fig 8a,LI Y et al 2021,https://doi.org/10.1016/j.memsci.2021.119349
