Repository: tenoriolms/databank_CH4

File: 0_databank_CH4.csv (part 2 of 7)
type;description;support_material;subtype;filler_loadind;previous_thickness;min_thickness;max_thickness;min_pore_size;max_pore_size;pore_volume;specific_surface_area;surface_area;temperature;feed_pressure;permeate_pressure;delta_pressure;feed_flow_rate;sweep_gas;sweep_gas_flow;stage_cut;aging;x_He;P_He;P_He;x_H2;P_H2;P_H2;x_CO2;P_CO2;P_CO2;x_O2;P_O2;P_O2;x_H2S;P_H2S;P_H2S;x_N2;P_N2;P_N2;x_CO;P_CO;P_CO;x_CH4;P_CH4;P_CH4;x_C2H6;P_C2H6;P_C2H6;x_SF6;P_SF6;P_SF6;provided_data_type ;in_reference_data_location;reference;url
zeolite;O3at473K; alfa-alumina tubes;SSZ-13;none;none;1.2;1.2;0.38;0.38;0.27;624;NaN;323;303000;103000;200000;4;NaN;NaN;NaN;NaN;none;none;none;none;none;none;none;none;none;none;none;none;none;none;none;none;none;none;none;none;none;1;;5.02E-08;none;none;none;none;none;none;permeance;fig 8a;LI Y et al 2021;https://doi.org/10.1016/j.memsci.2021.119349
zeolite;O3at473K; alfa-alumina tubes;SSZ-13;none;none;1.2;1.2;0.38;0.38;0.27;624;NaN;348;303000;103000;200000;4;NaN;NaN;NaN;NaN;none;none;none;none;none;none;none;none;none;none;none;none;none;none;none;none;none;none;none;none;none;1;;4.78E-08;none;none;none;none;none;none;permeance;fig 8a;LI Y et al 2021;https://doi.org/10.1016/j.memsci.2021.119349
zeolite;O3at473K; alfa-alumina tubes;SSZ-13;none;none;1.2;1.2;0.38;0.38;0.27;624;NaN;373;303000;103000;200000;4;NaN;NaN;NaN;NaN;none;none;none;none;none;none;none;none;none;none;none;none;none;none;none;none;none;none;none;none;none;1;;4.66E-08;none;none;none;none;none;none;permeance;fig 8a;LI Y et al 2021;https://doi.org/10.1016/j.memsci.2021.119349
zeolite;O3at473K; alfa-alumina tubes;SSZ-13;none;none;1.2;1.2;0.38;0.38;0.27;624;NaN;398;303000;103000;200000;4;NaN;NaN;NaN;NaN;none;none;none;none;none;none;none;none;none;none;none;none;none;none;none;none;none;none;none;none;none;1;;4.53E-08;none;none;none;none;none;none;permeance;fig 8a;LI Y et al 2021;https://doi.org/10.1016/j.memsci.2021.119349
zeolite;O3at473K; alfa-alumina tubes;SSZ-13;none;none;1.2;1.2;0.38;0.38;0.27;624;NaN;298;503000;103000;400000;4;NaN;NaN;NaN;NaN;none;none;none;none;none;none;none;none;none;none;none;none;none;none;none;1;;7.86E-07;none;none;none;none;none;none;none;none;none;none;none;none;permeance;fig 8b;LI Y et al 2021;https://doi.org/10.1016/j.memsci.2021.119349
zeolite;O3at473K; alfa-alumina tubes;SSZ-13;none;none;1.2;1.2;0.38;0.38;0.27;624;NaN;298;703000;103000;600000;4;NaN;NaN;NaN;NaN;none;none;none;none;none;none;none;none;none;none;none;none;none;none;none;1;;7.80E-07;none;none;none;none;none;none;none;none;none;none;none;none;permeance;fig 8b;LI Y et al 2021;https://doi.org/10.1016/j.memsci.2021.119349
zeolite;O3at473K; alfa-alumina tubes;SSZ-13;none;none;1.2;1.2;0.38;0.38;0.27;624;NaN;298;903000;103000;800000;4;NaN;NaN;NaN;NaN;none;none;none;none;none;none;none;none;none;none;none;none;none;none;none;1;;7.71E-07;none;none;none;none;none;none;none;none;none;none;none;none;permeance;fig 8b;LI Y et al 2021;https://doi.org/10.1016/j.memsci.2021.119349
zeolite;O3at473K; alfa-alumina tubes;SSZ-13;none;none;1.2;1.2;0.38;0.38;0.27;624;NaN;298;1103000;103000;1000000;4;NaN;NaN;NaN;NaN;none;none;none;none;none;none;none;none;none;none;none;none;none;none;none;1;;7.60E-07;none;none;none;none;none;none;none;none;none;none;none;none;permeance;fig 8b;LI Y et al 2021;https://doi.org/10.1016/j.memsci.2021.119349
zeolite;O3at473K; alfa-alumina tubes;SSZ-13;none;none;1.2;1.2;0.38;0.38;0.27;624;NaN;298;503000;103000;400000;4;NaN;NaN;NaN;NaN;none;none;none;none;none;none;none;none;none;none;none;none;none;none;none;none;none;none;none;none;none;1;;5.52E-08;none;none;none;none;none;none;permeance;fig 8b;LI Y et al 2021;https://doi.org/10.1016/j.memsci.2021.119349
zeolite;O3at473K; alfa-alumina tubes;SSZ-13;none;none;1.2;1.2;0.38;0.38;0.27;624;NaN;298;703000;103000;600000;4;NaN;NaN;NaN;NaN;none;none;none;none;none;none;none;none;none;none;none;none;none;none;none;none;none;none;none;none;none;1;;5.52E-08;none;none;none;none;none;none;permeance;fig 8b;LI Y et al 2021;https://doi.org/10.1016/j.memsci.2021.119349
zeolite;O3at473K; alfa-alumina tubes;SSZ-13;none;none;1.2;1.2;0.38;0.38;0.27;624;NaN;298;903000;103000;800000;4;NaN;NaN;NaN;NaN;none;none;none;none;none;none;none;none;none;none;none;none;none;none;none;none;none;none;none;none;none;1;;5.52E-08;none;none;none;none;none;none;permeance;fig 8b;LI Y et al 2021;https://doi.org/10.1016/j.memsci.2021.119349
zeolite;O3at473K; alfa-alumina tubes;SSZ-13;none;none;1.2;1.2;0.38;0.38;0.27;624;NaN;298;1103000;103000;1000000;4;NaN;NaN;NaN;NaN;none;none;none;none;none;none;none;none;none;none;none;none;none;none;none;none;none;none;none;none;none;1;;5.74E-08;none;none;none;none;none;none;permeance;fig 8b;LI Y et al 2021;https://doi.org/10.1016/j.memsci.2021.119349
zeolite;O3at473K; alfa-alumina tubes;SSZ-13;none;none;1.2;1.2;0.38;0.38;0.27;624;NaN;298;303000;103000;200000;4;NaN;NaN;NaN;NaN;none;none;none;none;none;none;none;none;none;none;none;none;none;none;none;0.1;;5.67E-07;none;none;none;0.9;;5.56E-08;none;none;none;none;none;none;permeance;fig 9b;LI Y et al 2021;https://doi.org/10.1016/j.memsci.2021.119349
zeolite;O3at473K; alfa-alumina tubes;SSZ-13;none;none;1.2;1.2;0.38;0.38;0.27;624;NaN;323;303000;103000;200000;4;NaN;NaN;NaN;NaN;none;none;none;none;none;none;none;none;none;none;none;none;none;none;none;0.1;;5.22E-07;none;none;none;0.9;;6.13E-08;none;none;none;none;none;none;permeance;fig 9b;LI Y et al 2021;https://doi.org/10.1016/j.memsci.2021.119349
zeolite;O3at473K; alfa-alumina tubes;SSZ-13;none;none;1.2;1.2;0.38;0.38;0.27;624;NaN;348;303000;103000;200000;4;NaN;NaN;NaN;NaN;none;none;none;none;none;none;none;none;none;none;none;none;none;none;none;0.1;;4.89E-07;none;none;none;0.9;;6.29E-08;none;none;none;none;none;none;permeance;fig 9b;LI Y et al 2021;https://doi.org/10.1016/j.memsci.2021.119349
zeolite;O3at473K; alfa-alumina tubes;SSZ-13;none;none;1.2;1.2;0.38;0.38;0.27;624;NaN;373;303000;103000;200000;4;NaN;NaN;NaN;NaN;none;none;none;none;none;none;none;none;none;none;none;none;none;none;none;0.1;;4.40E-07;none;none;none;0.9;;6.45E-08;none;none;none;none;none;none;permeance;fig 9b;LI Y et al 2021;https://doi.org/10.1016/j.memsci.2021.119349
zeolite;O3at473K; alfa-alumina tubes;SSZ-13;none;none;1.2;1.2;0.38;0.38;0.27;624;NaN;398;303000;103000;200000;4;NaN;NaN;NaN;NaN;none;none;none;none;none;none;none;none;none;none;none;none;none;none;none;0.1;;3.72E-07;none;none;none;0.9;;6.60E-08;none;none;none;none;none;none;permeance;fig 9b;LI Y et al 2021;https://doi.org/10.1016/j.memsci.2021.119349
zeolite;O3at473K; alfa-alumina tubes;SSZ-13;none;none;1.2;1.2;0.38;0.38;0.27;624;NaN;298;303000;103000;200000;0.6;NaN;NaN;NaN;NaN;none;none;none;none;none;none;none;none;none;none;none;none;none;none;none;0.5;;7.52E-07;none;none;none;0.5;;6.70E-08;none;none;none;none;none;none;permeance;fig11;LI Y et al 2021;https://doi.org/10.1016/j.memsci.2021.119349
zeolite;O3at473K; alfa-alumina tubes;SSZ-13;none;none;1.2;1.2;0.38;0.38;0.27;624;NaN;298;303000;103000;200000;0.8;NaN;NaN;NaN;NaN;none;none;none;none;none;none;none;none;none;none;none;none;none;none;none;0.5;;7.95E-07;none;none;none;0.5;;6.94E-08;none;none;none;none;none;none;permeance;fig11;LI Y et al 2021;https://doi.org/10.1016/j.memsci.2021.119349
zeolite;O3at473K; alfa-alumina tubes;SSZ-13;none;none;1.2;1.2;0.38;0.38;0.27;624;NaN;298;303000;103000;200000;1;NaN;NaN;NaN;NaN;none;none;none;none;none;none;none;none;none;none;none;none;none;none;none;0.5;;8.04E-07;none;none;none;0.5;;6.70E-08;none;none;none;none;none;none;permeance;fig11;LI Y et al 2021;https://doi.org/10.1016/j.memsci.2021.119349
zeolite;O3at473K; alfa-alumina tubes;SSZ-13;none;none;1.2;1.2;0.38;0.38;0.27;624;NaN;298;303000;103000;200000;2;NaN;NaN;NaN;NaN;none;none;none;none;none;none;none;none;none;none;none;none;none;none;none;0.5;;8.43E-07;none;none;none;0.5;;6.70E-08;none;none;none;none;none;none;permeance;fig11;LI Y et al 2021;https://doi.org/10.1016/j.memsci.2021.119349
zeolite;O3at473K; alfa-alumina tubes;SSZ-13;none;none;1.2;1.2;0.38;0.38;0.27;624;NaN;298;303000;103000;200000;3;NaN;NaN;NaN;NaN;none;none;none;none;none;none;none;none;none;none;none;none;none;none;none;0.5;;8.56E-07;none;none;none;0.5;;6.70E-08;none;none;none;none;none;none;permeance;fig11;LI Y et al 2021;https://doi.org/10.1016/j.memsci.2021.119349
zeolite;O3at473K; alfa-alumina tubes;SSZ-13;none;none;1.2;1.2;0.38;0.38;0.27;624;NaN;298;303000;103000;200000;5;NaN;NaN;NaN;NaN;none;none;none;none;none;none;none;none;none;none;none;none;none;none;none;0.5;;8.73E-07;none;none;none;0.5;;6.46E-08;none;none;none;none;none;none;permeance;fig11;LI Y et al 2021;https://doi.org/10.1016/j.memsci.2021.119349
zeolite;O3at473K; alfa-alumina tubes;SSZ-13;none;none;1.2;1.2;0.38;0.38;0.27;624;NaN;298;303000;103000;200000;6;NaN;NaN;NaN;NaN;none;none;none;none;none;none;none;none;none;none;none;none;none;none;none;0.5;;8.83E-07;none;none;none;0.5;;6.46E-08;none;none;none;none;none;none;permeance;fig11;LI Y et al 2021;https://doi.org/10.1016/j.memsci.2021.119349
zeolite;O3at473K; alfa-alumina tubes;SSZ-13;none;none;1.2;1.2;0.38;0.38;0.27;624;NaN;298;303000;103000;200000;7;NaN;NaN;NaN;NaN;none;none;none;none;none;none;none;none;none;none;none;none;none;none;none;0.5;;8.79E-07;none;none;none;0.5;;6.21E-08;none;none;none;none;none;none;permeance;fig11;LI Y et al 2021;https://doi.org/10.1016/j.memsci.2021.119349
zeolite;O3at473K; alfa-alumina tubes;SSZ-13;none;none;1.2;1.2;0.38;0.38;0.27;624;NaN;298;503000;103000;400000;4;NaN;NaN;NaN;NaN;none;none;none;none;none;none;none;none;none;none;none;none;none;none;none;0.5;;7.19E-07;none;none;none;0.5;;6.14E-08;none;none;none;none;none;none;permeance;fig10a;LI Y et al 2021;https://doi.org/10.1016/j.memsci.2021.119349
zeolite;O3at473K; alfa-alumina tubes;SSZ-13;none;none;1.2;1.2;0.38;0.38;0.27;624;NaN;298;703000;103000;600000;4;NaN;NaN;NaN;NaN;none;none;none;none;none;none;none;none;none;none;none;none;none;none;none;0.5;;6.53E-07;none;none;none;0.5;;6.39E-08;none;none;none;none;none;none;permeance;fig10a;LI Y et al 2021;https://doi.org/10.1016/j.memsci.2021.119349
zeolite;O3at473K; alfa-alumina tubes;SSZ-13;none;none;1.2;1.2;0.38;0.38;0.27;624;NaN;298;903000;103000;800000;4;NaN;NaN;NaN;NaN;none;none;none;none;none;none;none;none;none;none;none;none;none;none;none;0.5;;5.92E-07;none;none;none;0.5;;6.39E-08;none;none;none;none;none;none;permeance;fig10a;LI Y et al 2021;https://doi.org/10.1016/j.memsci.2021.119349
zeolite;O3at473K; alfa-alumina tubes;SSZ-13;none;none;1.2;1.2;0.38;0.38;0.27;624;NaN;298;1103000;103000;1000000;4;NaN;NaN;NaN;NaN;none;none;none;none;none;none;none;none;none;none;none;none;none;none;none;0.5;;5.55E-07;none;none;none;0.5;;6.51E-08;none;none;none;none;none;none;permeance;fig10a;LI Y et al 2021;https://doi.org/10.1016/j.memsci.2021.119349
zeolite;O3at473K; alfa-alumina tubes;SSZ-13;none;none;1.2;1.2;0.38;0.38;0.27;624;NaN;298;1603000;103000;1500000;4;NaN;NaN;NaN;NaN;none;none;none;none;none;none;none;none;none;none;none;none;none;none;none;0.5;;4.66E-07;none;none;none;0.5;;6.63E-08;none;none;none;none;none;none;permeance;fig10a;LI Y et al 2021;https://doi.org/10.1016/j.memsci.2021.119349
zeolite;O3at473K; alfa-alumina tubes;SSZ-13;none;none;1.2;1.2;0.38;0.38;0.27;624;NaN;298;2103000;103000;2000000;4;NaN;NaN;NaN;NaN;none;none;none;none;none;none;none;none;none;none;none;none;none;none;none;0.5;;4.19E-07;none;none;none;0.5;;6.51E-08;none;none;none;none;none;none;permeance;fig10a;LI Y et al 2021;https://doi.org/10.1016/j.memsci.2021.119349
zeolite;O3at473K; alfa-alumina tubes;SSZ-13;none;none;1.2;1.2;0.38;0.38;0.27;624;NaN;298;2603000;103000;2500000;4;NaN;NaN;NaN;NaN;none;none;none;none;none;none;none;none;none;none;none;none;none;none;none;0.5;;3.96E-07;none;none;none;0.5;;6.51E-08;none;none;none;none;none;none;permeance;fig10a;LI Y et al 2021;https://doi.org/10.1016/j.memsci.2021.119349
zeolite;O3at473K; alfa-alumina tubes;SSZ-13;none;none;1.2;1.2;0.38;0.38;0.27;624;NaN;298;503000;103000;400000;4;NaN;NaN;NaN;NaN;none;none;none;none;none;none;none;none;none;none;none;none;none;none;none;0.1;;4.83E-07;none;none;none;0.9;;5.20E-08;none;none;none;none;none;none;permeance;fig10b;LI Y et al 2021;https://doi.org/10.1016/j.memsci.2021.119349
zeolite;O3at473K; alfa-alumina tubes;SSZ-13;none;none;1.2;1.2;0.38;0.38;0.27;624;NaN;298;703000;103000;600000;4;NaN;NaN;NaN;NaN;none;none;none;none;none;none;none;none;none;none;none;none;none;none;none;0.1;;4.04E-07;none;none;none;0.9;;5.13E-08;none;none;none;none;none;none;permeance;fig10b;LI Y et al 2021;https://doi.org/10.1016/j.memsci.2021.119349
zeolite;O3at473K; alfa-alumina tubes;SSZ-13;none;none;1.2;1.2;0.38;0.38;0.27;624;NaN;298;903000;103000;800000;4;NaN;NaN;NaN;NaN;none;none;none;none;none;none;none;none;none;none;none;none;none;none;none;0.1;;3.72E-07;none;none;none;0.9;;4.92E-08;none;none;none;none;none;none;permeance;fig10b;LI Y et al 2021;https://doi.org/10.1016/j.memsci.2021.119349
zeolite;O3at473K; alfa-alumina tubes;SSZ-13;none;none;1.2;1.2;0.38;0.38;0.27;624;NaN;298;1103000;103000;1000000;4;NaN;NaN;NaN;NaN;none;none;none;none;none;none;none;none;none;none;none;none;none;none;none;0.1;;3.41E-07;none;none;none;0.9;;4.92E-08;none;none;none;none;none;none;permeance;fig10b;LI Y et al 2021;https://doi.org/10.1016/j.memsci.2021.119349
zeolite;O3at473K; alfa-alumina tubes;SSZ-13;none;none;1.2;1.2;0.38;0.38;0.27;624;NaN;298;1603000;103000;1500000;4;NaN;NaN;NaN;NaN;none;none;none;none;none;none;none;none;none;none;none;none;none;none;none;0.1;;2.89E-07;none;none;none;0.9;;4.99E-08;none;none;none;none;none;none;permeance;fig10b;LI Y et al 2021;https://doi.org/10.1016/j.memsci.2021.119349
zeolite;O3at473K; alfa-alumina tubes;SSZ-13;none;none;1.2;1.2;0.38;0.38;0.27;624;NaN;298;2103000;103000;2000000;4;NaN;NaN;NaN;NaN;none;none;none;none;none;none;none;none;none;none;none;none;none;none;none;0.1;;2.59E-07;none;none;none;0.9;;4.92E-08;none;none;none;none;none;none;permeance;fig10b;LI Y et al 2021;https://doi.org/10.1016/j.memsci.2021.119349
zeolite;O3at473K; alfa-alumina tubes;SSZ-13;none;none;1.2;1.2;0.38;0.38;0.27;624;NaN;298;2603000;103000;2500000;4;NaN;NaN;NaN;NaN;none;none;none;none;none;none;none;none;none;none;none;none;none;none;none;0.1;;2.37E-07;none;none;none;0.9;;4.92E-08;none;none;none;none;none;none;permeance;fig10b;LI Y et al 2021;https://doi.org/10.1016/j.memsci.2021.119349
zeolite;O3at473K; alfa-alumina tubes;SSZ-13;none;none;1.2;1.2;0.38;0.38;0.27;624;NaN;298;303000;103000;200000;4;NaN;NaN;NaN;NaN;none;none;none;none;none;none;none;none;none;none;none;none;none;none;none;0.5;;0.00000086;none;none;none;0.5;;0.000000073;none;none;none;none;none;none;permeance;table S5;LI Y et al 2021;https://doi.org/10.1016/j.memsci.2021.119349
zeolite;O3at473K; alfa-alumina tubes;SSZ-13;none;none;1.2;1.2;0.38;0.38;0.27;624;NaN;323;303000;103000;200000;4;NaN;NaN;NaN;NaN;none;none;none;none;none;none;none;none;none;none;none;none;none;none;none;0.5;;0.00000067;none;none;none;0.5;;0.000000071;none;none;none;none;none;none;permeance;table S5;LI Y et al 2021;https://doi.org/10.1016/j.memsci.2021.119349
zeolite;O3at473K; alfa-alumina tubes;SSZ-13;none;none;1.2;1.2;0.38;0.38;0.27;624;NaN;348;303000;103000;200000;4;NaN;NaN;NaN;NaN;none;none;none;none;none;none;none;none;none;none;none;none;none;none;none;0.5;;0.00000055;none;none;none;0.5;;0.000000068;none;none;none;none;none;none;permeance;table S5;LI Y et al 2021;https://doi.org/10.1016/j.memsci.2021.119349
zeolite;O3at473K; alfa-alumina tubes;SSZ-13;none;none;1.2;1.2;0.38;0.38;0.27;624;NaN;373;303000;103000;200000;4;NaN;NaN;NaN;NaN;none;none;none;none;none;none;none;none;none;none;none;none;none;none;none;0.5;;0.00000047;none;none;none;0.5;;0.000000066;none;none;none;none;none;none;permeance;table S5;LI Y et al 2021;https://doi.org/10.1016/j.memsci.2021.119349
zeolite;O3at473K; alfa-alumina tubes;SSZ-13;none;none;1.2;1.2;0.38;0.38;0.27;624;NaN;398;303000;103000;200000;4;NaN;NaN;NaN;NaN;none;none;none;none;none;none;none;none;none;none;none;none;none;none;none;0.5;;0.00000039;none;none;none;0.5;;0.000000065;none;none;none;none;none;none;permeance;table S5;LI Y et al 2021;https://doi.org/10.1016/j.memsci.2021.119349
zeolite;O3at473K wet_mixture; alfa-alumina tubes;SSZ-13;none;none;1.2;1.2;0.38;0.38;0.27;624;NaN;298;303000;103000;200000;4;NaN;NaN;NaN;NaN;none;none;none;none;none;none;none;none;none;none;none;none;none;none;none;0.5;;0.000000014;none;none;none;0.5;;0.000000007;none;none;none;none;none;none;permeance;table S5;LI Y et al 2021;https://doi.org/10.1016/j.memsci.2021.119349
zeolite;O3at473K wet_mixture; alfa-alumina tubes;SSZ-13;none;none;1.2;1.2;0.38;0.38;0.27;624;NaN;323;303000;103000;200000;4;NaN;NaN;NaN;NaN;none;none;none;none;none;none;none;none;none;none;none;none;none;none;none;0.5;;0.00000014;none;none;none;0.5;;0.000000022;none;none;none;none;none;none;permeance;table S5;LI Y et al 2021;https://doi.org/10.1016/j.memsci.2021.119349
zeolite;O3at473K wet_mixture; alfa-alumina tubes;SSZ-13;none;none;1.2;1.2;0.38;0.38;0.27;624;NaN;348;303000;103000;200000;4;NaN;NaN;NaN;NaN;none;none;none;none;none;none;none;none;none;none;none;none;none;none;none;0.5;;0.00000022;none;none;none;0.5;;0.000000033;none;none;none;none;none;none;permeance;table S5;LI Y et al 2021;https://doi.org/10.1016/j.memsci.2021.119349
zeolite;O3at473K wet_mixture; alfa-alumina tubes;SSZ-13;none;none;1.2;1.2;0.38;0.38;0.27;624;NaN;373;303000;103000;200000;4;NaN;NaN;NaN;NaN;none;none;none;none;none;none;none;none;none;none;none;none;none;none;none;0.5;;0.00000025;none;none;none;0.5;;0.000000042;none;none;none;none;none;none;permeance;table S5;LI Y et al 2021;https://doi.org/10.1016/j.memsci.2021.119349
zeolite;O3at473K wet_mixture; alfa-alumina tubes;SSZ-13;none;none;1.2;1.2;0.38;0.38;0.27;624;NaN;398;303000;103000;200000;4;NaN;NaN;NaN;NaN;none;none;none;none;none;none;none;none;none;none;none;none;none;none;none;0.5;;0.00000024;none;none;none;0.5;;0.000000047;none;none;none;none;none;none;permeance;table S5;LI Y et al 2021;https://doi.org/10.1016/j.memsci.2021.119349
zeolite;O3at473K dried_membrane; alfa-alumina tubes;SSZ-13;none;none;1.2;1.2;0.38;0.38;0.27;624;NaN;298;303000;103000;200000;4;NaN;NaN;NaN;NaN;none;none;none;none;none;none;none;none;none;none;none;none;none;none;none;0.5;;0.00000088;none;none;none;0.5;;0.000000073;none;none;none;none;none;none;permeance;table S5;LI Y et al 2021;https://doi.org/10.1016/j.memsci.2021.119349
polymer;Neat PIM-1;NaN;PIM-1;0;none;74.2;74.2;NaN;NaN;NaN;770;0.79;298;200000;100000;100000;NaN;He;NaN;2;0;none;none;none;none;none;none;0.5;6578;;none;none;none;none;none;none;none;none;none;none;none;none;0.5;758;;none;none;none;none;none;none;permeability;table S3;AMEEN AW et al 2021;https://doi.org/10.1016/j.memsci.2021.119527
polymer;Neat PIM-1;NaN;PIM-1;0;none;74.2;74.2;NaN;NaN;NaN;NaN;0.79;298;200000;100000;100000;NaN;He;NaN;2;51;none;none;none;none;none;none;0.5;4619;;none;none;none;none;none;none;none;none;none;none;none;none;0.5;468;;none;none;none;none;none;none;permeability;table S3;AMEEN AW et al 2021;https://doi.org/10.1016/j.memsci.2021.119527
polymer;Neat PIM-1;NaN;PIM-1;0;none;74.2;74.2;NaN;NaN;NaN;NaN;0.79;298;200000;100000;100000;NaN;He;NaN;2;102;none;none;none;none;none;none;0.5;4133;;none;none;none;none;none;none;none;none;none;none;none;none;0.5;400;;none;none;none;none;none;none;permeability;table S3;AMEEN AW et al 2021;https://doi.org/10.1016/j.memsci.2021.119527
polymer;Neat PIM-1;NaN;PIM-1;0;none;74.2;74.2;NaN;NaN;NaN;NaN;0.79;298;800000;100000;700000;NaN;He;NaN;2;414;none;none;none;none;none;none;0.5;2758;;none;none;none;none;none;none;none;none;none;none;none;none;0.5;320;;none;none;none;none;none;none;permeability;table S3;AMEEN AW et al 2021;https://doi.org/10.1016/j.memsci.2021.119527
polymer;Neat PIM-1;NaN;PIM-1;0;none;74.2;74.2;NaN;NaN;NaN;NaN;0.79;298;200000;100000;100000;NaN;He;NaN;2;620;none;none;none;none;none;none;0.5;3082;;none;none;none;none;none;none;none;none;none;none;none;none;0.5;378;;none;none;none;none;none;none;permeability;table S3;AMEEN AW et al 2021;https://doi.org/10.1016/j.memsci.2021.119527
MMM;BNNS/PIM-1;NaN;PIM-1/BNNS;0.5;none;72.2;72.2;NaN;NaN;NaN;770;0.81;298;200000;100000;100000;NaN;He;NaN;2;0;none;none;none;none;none;none;0.5;5940;;none;none;none;none;none;none;none;none;none;none;none;none;0.5;644;;none;none;none;none;none;none;permeability;table S3;AMEEN AW et al 2021;https://doi.org/10.1016/j.memsci.2021.119527
MMM;BNNS/PIM-1;NaN;PIM-1/BNNS;0.5;none;72.2;72.2;NaN;NaN;NaN;NaN;0.81;298;200000;100000;100000;NaN;He;NaN;2;51;none;none;none;none;none;none;0.5;5819;;none;none;none;none;none;none;none;none;none;none;none;none;0.5;503;;none;none;none;none;none;none;permeability;table S3;AMEEN AW et al 2021;https://doi.org/10.1016/j.memsci.2021.119527
MMM;BNNS/PIM-1;NaN;PIM-1/BNNS;0.5;none;72.2;72.2;NaN;NaN;NaN;NaN;0.81;298;200000;100000;100000;NaN;He;NaN;2;102;none;none;none;none;none;none;0.5;5588;;none;none;none;none;none;none;none;none;none;none;none;none;0.5;428;;none;none;none;none;none;none;permeability;table S3;AMEEN AW et al 2021;https://doi.org/10.1016/j.memsci.2021.119527
MMM;BNNS/PIM-1;NaN;PIM-1/BNNS;0.5;none;72.2;72.2;NaN;NaN;NaN;NaN;0.81;298;800000;100000;700000;NaN;He;NaN;2;414;none;none;none;none;none;none;0.5;4647;;none;none;none;none;none;none;none;none;none;none;none;none;0.5;387;;none;none;none;none;none;none;permeability;table S3;AMEEN AW et al 2021;https://doi.org/10.1016/j.memsci.2021.119527
MMM;BNNS/PIM-1;NaN;PIM-1/BNNS;0.8;none;72.5;72.5;NaN;NaN;NaN;770;0.84;298;200000;100000;100000;NaN;He;NaN;2;0;none;none;none;none;none;none;0.5;5912;;none;none;none;none;none;none;none;none;none;none;none;none;0.5;600;;none;none;none;none;none;none;permeability;table S3;AMEEN AW et al 2021;https://doi.org/10.1016/j.memsci.2021.119527
MMM;BNNS/PIM-1;NaN;PIM-1/BNNS;0.8;none;72.5;72.5;NaN;NaN;NaN;NaN;0.84;298;200000;100000;100000;NaN;He;NaN;2;51;none;none;none;none;none;none;0.5;5089;;none;none;none;none;none;none;none;none;none;none;none;none;0.5;452;;none;none;none;none;none;none;permeability;table S3;AMEEN AW et al 2021;https://doi.org/10.1016/j.memsci.2021.119527
MMM;BNNS/PIM-1;NaN;PIM-1/BNNS;0.8;none;72.5;72.5;NaN;NaN;NaN;NaN;0.84;298;200000;100000;100000;NaN;He;NaN;2;102;none;none;none;none;none;none;0.5;4866;;none;none;none;none;none;none;none;none;none;none;none;none;0.5;386;;none;none;none;none;none;none;permeability;table S3;AMEEN AW et al 2021;https://doi.org/10.1016/j.memsci.2021.119527
MMM;BNNS/PIM-1;NaN;PIM-1/BNNS;0.8;none;72.5;72.5;NaN;NaN;NaN;NaN;0.84;298;800000;100000;700000;NaN;He;NaN;2;414;none;none;none;none;none;none;0.5;3829;;none;none;none;none;none;none;none;none;none;none;none;none;0.5;337;;none;none;none;none;none;none;permeability;table S3;AMEEN AW et al 2021;https://doi.org/10.1016/j.memsci.2021.119527
MMM;BNNS/PIM-1;NaN;PIM-1/BNNS;2;none;74.7;74.7;NaN;NaN;NaN;NaN;0.58;298;200000;100000;100000;NaN;He;NaN;2;0;none;none;none;none;none;none;0.5;5430;;none;none;none;none;none;none;none;none;none;none;none;none;0.5;622;;none;none;none;none;none;none;permeability;table S3;AMEEN AW et al 2021;https://doi.org/10.1016/j.memsci.2021.119527
polymer;Neat PIM-1;NaN;PIM-1;0;none;74.2;74.2;NaN;NaN;NaN;NaN;0.79;293;120000;100000;20000;NaN;He;NaN;2;620;none;none;none;none;none;none;1;2688;;none;none;none;none;none;none;none;none;none;none;none;none;none;none;none;none;none;none;none;none;none;permeability;table 1;AMEEN AW et al 2021;https://doi.org/10.1016/j.memsci.2021.119527
polymer;Neat PIM-1;NaN;PIM-1;0;none;74.2;74.2;NaN;NaN;NaN;NaN;0.79;293;120000;100000;20000;NaN;He;NaN;2;620;none;none;none;none;none;none;none;none;none;none;none;none;none;none;none;none;none;none;none;none;none;1;172;;none;none;none;none;none;none;permeability;table 1;AMEEN AW et al 2021;https://doi.org/10.1016/j.memsci.2021.119527
MMM;BNNS/PIM-1;NaN;PIM-1/BNNS;0.5;none;72.2;72.2;NaN;NaN;NaN;NaN;0.81;293;120000;100000;20000;NaN;He;NaN;2;620;none;none;none;none;none;none;1;3495;;none;none;none;none;none;none;none;none;none;none;none;none;none;none;none;none;none;none;none;none;none;permeability;table 1;AMEEN AW et al 2021;https://doi.org/10.1016/j.memsci.2021.119527
MMM;BNNS/PIM-1;NaN;PIM-1/BNNS;0.5;none;72.2;72.2;NaN;NaN;NaN;NaN;0.81;293;120000;100000;20000;NaN;He;NaN;2;620;none;none;none;none;none;none;none;none;none;none;none;none;none;none;none;none;none;none;none;none;none;1;410;;none;none;none;none;none;none;permeability;table 1;AMEEN AW et al 2021;https://doi.org/10.1016/j.memsci.2021.119527
MMM;BNNS/PIM-1;NaN;PIM-1/BNNS;0.8;none;72.5;72.5;NaN;NaN;NaN;NaN;0.84;293;120000;100000;20000;NaN;He;NaN;2;620;none;none;none;none;none;none;1;3331;;none;none;none;none;none;none;none;none;none;none;none;none;none;none;none;none;none;none;none;none;none;permeability;table 1;AMEEN AW et al 2021;https://doi.org/10.1016/j.memsci.2021.119527
MMM;BNNS/PIM-1;NaN;PIM-1/BNNS;0.8;none;72.5;72.5;NaN;NaN;NaN;NaN;0.84;293;120000;100000;20000;NaN;He;NaN;2;620;none;none;none;none;none;none;none;none;none;none;none;none;none;none;none;none;none;none;none;none;none;1;278;;none;none;none;none;none;none;permeability;table 1;AMEEN AW et al 2021;https://doi.org/10.1016/j.memsci.2021.119527
MMM;BNNS/PIM-1;NaN;PIM-1/BNNS;0.5;none;72.2;72.2;NaN;NaN;NaN;NaN;0.81;298;200000;100000;100000;NaN;He;NaN;2;620;none;none;none;none;none;none;0.5;4673.791822;;none;none;none;none;none;none;none;none;none;none;none;none;0.5;364.1263941;;none;none;none;none;none;none;permeability;fig 10;AMEEN AW et al 2021;https://doi.org/10.1016/j.memsci.2021.119527
MMM;BNNS/PIM-1;NaN;PIM-1/BNNS;0.5;none;72.2;72.2;NaN;NaN;NaN;NaN;0.81;298;400000;100000;300000;NaN;He;NaN;2;620;none;none;none;none;none;none;0.5;4353.159851;;none;none;none;none;none;none;none;none;none;none;none;none;0.5;340.8921933;;none;none;none;none;none;none;permeability;fig 10;AMEEN AW et al 2021;https://doi.org/10.1016/j.memsci.2021.119527
MMM;BNNS/PIM-1;NaN;PIM-1/BNNS;0.5;none;72.2;72.2;NaN;NaN;NaN;NaN;0.81;298;600000;100000;500000;NaN;He;NaN;2;620;none;none;none;none;none;none;0.5;4171.933086;;none;none;none;none;none;none;none;none;none;none;none;none;0.5;325.5576208;;none;none;none;none;none;none;permeability;fig 10;AMEEN AW et al 2021;https://doi.org/10.1016/j.memsci.2021.119527
MMM;BNNS/PIM-1;NaN;PIM-1/BNNS;0.5;none;72.2;72.2;NaN;NaN;NaN;NaN;0.81;298;800000;100000;700000;NaN;He;NaN;2;620;none;none;none;none;none;none;0.5;4088.289963;;none;none;none;none;none;none;none;none;none;none;none;none;0.5;323.2342007;;none;none;none;none;none;none;permeability;fig 10;AMEEN AW et al 2021;https://doi.org/10.1016/j.memsci.2021.119527
MMM;BNNS/PIM-1;NaN;PIM-1/BNNS;0.8;none;72.5;72.5;NaN;NaN;NaN;NaN;0.84;298;200000;100000;100000;NaN;He;NaN;2;620;none;none;none;none;none;none;0.5;4819.030374;;none;none;none;none;none;none;none;none;none;none;none;none;0.5;346.4180238;;none;none;none;none;none;none;permeability;fig 10;AMEEN AW et al 2021;https://doi.org/10.1016/j.memsci.2021.119527
MMM;BNNS/PIM-1;NaN;PIM-1/BNNS;0.8;none;72.5;72.5;NaN;NaN;NaN;NaN;0.84;298;400000;100000;300000;NaN;He;NaN;2;620;none;none;none;none;none;none;0.5;4384.713238;;none;none;none;none;none;none;none;none;none;none;none;none;0.5;326.3287357;;none;none;none;none;none;none;permeability;fig 10;AMEEN AW et al 2021;https://doi.org/10.1016/j.memsci.2021.119527
MMM;BNNS/PIM-1;NaN;PIM-1/BNNS;0.8;none;72.5;72.5;NaN;NaN;NaN;NaN;0.84;298;600000;100000;500000;NaN;He;NaN;2;620;none;none;none;none;none;none;0.5;4103.901163;;none;none;none;none;none;none;none;none;none;none;none;none;0.5;309.8399113;;none;none;none;none;none;none;permeability;fig 10;AMEEN AW et al 2021;https://doi.org/10.1016/j.memsci.2021.119527
MMM;BNNS/PIM-1;NaN;PIM-1/BNNS;0.8;none;72.5;72.5;NaN;NaN;NaN;NaN;0.84;298;800000;100000;700000;NaN;He;NaN;2;620;none;none;none;none;none;none;0.5;3958.529109;;none;none;none;none;none;none;none;none;none;none;none;none;0.5;304.3953994;;none;none;none;none;none;none;permeability;fig 10;AMEEN AW et al 2021;https://doi.org/10.1016/j.memsci.2021.119527
MMM;Y-fum-fcu-MOF/6FDA-DAM ;hollow fibre;MOF/PI;18;none;5;5;0.47;0.47;NaN;NaN;NaN;308;700000;0;700000;NaN;NaN;NaN;1;NaN;none;none;none;none;none;none;0.2;598.9863852;;none;none;none;0.2;389.5341832;;none;none;none;none;none;none;0.6;19.88868491;;none;none;none;none;none;none;permeability;fig 4c;LIU G et al 2018;https://doi.org/10.1038/s41563-017-0013-1
MMM;Y-fum-fcu-MOF/6FDA-DAM ;hollow fibre;MOF/PI;18;none;5;5;0.47;0.47;NaN;NaN;NaN;308;1400000;0;1400000;NaN;NaN;NaN;1;NaN;none;none;none;none;none;none;0.2;453.601614;;none;none;none;0.2;356.9313669;;none;none;none;none;none;none;0.6;16.37945815;;none;none;none;none;none;none;permeability;fig 4c;LIU G et al 2018;https://doi.org/10.1038/s41563-017-0013-1
MMM;Y-fum-fcu-MOF/6FDA-DAM ;hollow fibre;MOF/PI;18;none;5;5;0.47;0.47;NaN;NaN;NaN;308;2000000;0;2000000;NaN;NaN;NaN;1;NaN;none;none;none;none;none;none;0.2;392.0310493;;none;none;none;0.2;388.8087078;;none;none;none;none;none;none;0.6;15.95141498;;none;none;none;none;none;none;permeability;fig 4c;LIU G et al 2018;https://doi.org/10.1038/s41563-017-0013-1
MMM;Y-fum-fcu-MOF/6FDA-DAM ;hollow fibre;MOF/PI;18;none;5;5;0.47;0.47;NaN;NaN;NaN;308;2800000;0;2800000;NaN;NaN;NaN;1;NaN;none;none;none;none;none;none;0.2;362.6403205;;none;none;none;0.2;436.7516131;;none;none;none;none;none;none;0.6;16.49363143;;none;none;none;none;none;none;permeability;fig 4c;LIU G et al 2018;https://doi.org/10.1038/s41563-017-0013-1
MMM;Y-fum-fcu-MOF/6FDA-DAM ;hollow fibre;MOF/PI;18;none;5;5;0.47;0.47;NaN;NaN;NaN;308;4100000;0;4100000;NaN;NaN;NaN;1;NaN;none;none;none;none;none;none;0.2;384.4789266;;none;none;none;0.2;619.7098611;;none;none;none;none;none;none;0.6;20.17818332;;none;none;none;none;none;none;permeability;fig 4c;LIU G et al 2018;https://doi.org/10.1038/s41563-017-0013-1
MMM;Y-fum-fcu-MOF/6FDA-DAM ;hollow fibre;MOF/PI;18;none;5;5;0.47;0.47;NaN;NaN;NaN;308;5500000;0;5500000;NaN;NaN;NaN;1;NaN;none;none;none;none;none;none;0.2;486.8530002;;none;none;none;0.2;950.8676225;;none;none;none;none;none;none;0.6;28.64021546;;none;none;none;none;none;none;permeability;fig 4c;LIU G et al 2018;https://doi.org/10.1038/s41563-017-0013-1
polymer;6FDA-DAM;hollow fibre;PI;0;none;5;5;NaN;NaN;NaN;NaN;NaN;308;690000;0;690000;NaN;NaN;NaN;1;NaN;none;none;none;none;none;none;0.2;413.5;;none;none;none;0.2;258.2;;none;none;none;none;none;none;0.6;16.92191436;;none;none;none;none;none;none;permeability;suppl table 1;LIU G et al 2018;https://doi.org/10.1038/s41563-017-0013-1
MMM;Y-fum-fcuMOF/6FDA-DAM;hollow fibre;MOF/PI;10.55;none;5;5;0.47;0.47;NaN;NaN;NaN;308;690000;0;690000;NaN;NaN;NaN;1;NaN;none;none;none;none;none;none;0.2;496.3;;none;none;none;0.2;326.9;;none;none;none;none;none;none;0.6;19.83614458;;none;none;none;none;none;none;permeability;suppl table 1;LIU G et al 2018;https://doi.org/10.1038/s41563-017-0013-1
MMM;Y-fum-fcuMOF/6FDA-DAM;hollow fibre;MOF/PI;17.8;none;5;5;0.47;0.47;NaN;NaN;NaN;308;690000;0;690000;NaN;NaN;NaN;1;NaN;none;none;none;none;none;none;0.2;543.2;;none;none;none;0.2;393;;none;none;none;none;none;none;0.6;20.04710921;;none;none;none;none;none;none;permeability;suppl table 1;LIU G et al 2018;https://doi.org/10.1038/s41563-017-0013-1
MMM;Y-fum-fcuMOF/6FDA-DAM;hollow fibre;MOF/PI;30.05;none;5;5;0.47;0.47;NaN;NaN;NaN;308;690000;0;690000;NaN;NaN;NaN;1;NaN;none;none;none;none;none;none;0.2;587.9;;none;none;none;0.2;469.8;;none;none;none;none;none;none;0.6;20.03219697;;none;none;none;none;none;none;permeability;suppl table 1;LIU G et al 2018;https://doi.org/10.1038/s41563-017-0013-1
MMM; Eu-naph-fcuMOF/6FDA-DAM;hollow fibre;MOF/PI;9.8;none;5;5;0.5;0.5;NaN;NaN;NaN;308;690000;0;690000;NaN;NaN;NaN;1;NaN;none;none;none;none;none;none;0.2;432.8;;none;none;none;0.2;269.5;;none;none;none;none;none;none;0.6;16.52470588;;none;none;none;none;none;none;permeability;suppl table 1;LIU G et al 2018;https://doi.org/10.1038/s41563-017-0013-1
MMM;Eu-naph-fcuMOF/6FDA-DAM;hollow fibre;MOF/PI;19;none;5;5;0.5;0.5;NaN;NaN;NaN;308;690000;0;690000;NaN;NaN;NaN;1;NaN;none;none;none;none;none;none;0.2;460.4;;none;none;none;0.2;287.4;;none;none;none;none;none;none;0.6;15.19918699;;none;none;none;none;none;none;permeability;suppl table 1;LIU G et al 2018;https://doi.org/10.1038/s41563-017-0013-1
polymer;6FDA-DAM-DABA;hollow fibre;PI;0;none;5;5;NaN;NaN;NaN;NaN;NaN;308;690000;0;690000;NaN;NaN;NaN;1;NaN;none;none;none;none;none;none;0.2;95.6;;none;none;none;0.2;42.4;;none;none;none;none;none;none;0.6;2.646833013;;none;none;none;none;none;none;permeability;suppl table 1;LIU G et al 2018;https://doi.org/10.1038/s41563-017-0013-1
MMM;Y-fum-fcuMOF/6FDA-DAM-DABA;hollow fibre;MOF/PI;9.9;none;5;5;0.47;0.47;NaN;NaN;NaN;308;690000;0;690000;NaN;NaN;NaN;1;NaN;none;none;none;none;none;none;0.2;135;;none;none;none;0.2;61.1;;none;none;none;none;none;none;0.6;3.489323843;;none;none;none;none;none;none;permeability;suppl table 1;LIU G et al 2018;https://doi.org/10.1038/s41563-017-0013-1
MMM;Y-fum-fcuMOF/6FDA-DAM-DABA;hollow fibre;MOF/PI;17.7;none;5;5;0.47;0.47;NaN;NaN;NaN;308;690000;0;690000;NaN;NaN;NaN;1;NaN;none;none;none;none;none;none;0.2;158.6;;none;none;none;0.2;67.3;;none;none;none;none;none;none;0.6;3.417549168;;none;none;none;none;none;none;permeability;suppl table 1;LIU G et al 2018;https://doi.org/10.1038/s41563-017-0013-1
polymer;PIM-6FDA-OH;NaN;glassy;none;none;NaN;NaN;NaN;NaN;NaN;NaN;NaN;308;3450000;0;3450000;NaN;NaN;NaN;NaN;NaN;NaN;NaN;NaN;NaN;NaN;NaN;0.15;54.7;;none;none;none;0.15;36;;none;none;none;none;none;none;0.7;1.967462039;;none;none;none;none;none;none;permeability;suppl table 2;LIU G et al 2018 / Yi S et al 2015;https://doi.org/10.1038/s41563-017-0013-1
polymer;Crosslinked 6FDA-DAMDABA ;NaN;glassy;none;none;NaN;NaN;NaN;NaN;NaN;NaN;NaN;308;4830000;0;4830000;NaN;NaN;NaN;NaN;NaN;NaN;NaN;NaN;NaN;NaN;NaN;0.2;46.2;;none;none;none;0.2;33.5;;none;none;none;none;none;none;0.6;1.484171322;;none;none;none;none;none;none;permeability;suppl table 2;LIU G et al 2018 / KRAFTSCHIK B and KOROS WJ 2013;https://doi.org/10.1038/s41563-017-0013-1
polymer;Crosslinked 6FDA-DAMDABA;NaN;glassy;none;none;NaN;NaN;NaN;NaN;NaN;NaN;NaN;308;4830000;0;4830000;NaN;NaN;NaN;NaN;NaN;NaN;NaN;NaN;NaN;NaN;NaN;0.2;54.6;;none;none;none;0.2;38.2;;none;none;none;none;none;none;0.6;1.945492662;;none;none;none;none;none;none;permeability;suppl table 2;LIU G et al 2018 / KRAFTSCHIK B and KOROS WJ 2013;https://doi.org/10.1038/s41563-017-0013-1
polymer;CA ;NaN;glassy;none;none;NaN;NaN;NaN;NaN;NaN;NaN;NaN;308;3450000;0;3450000;NaN;NaN;NaN;NaN;NaN;NaN;NaN;NaN;NaN;NaN;NaN;0.2;8.66;;none;none;none;0.2;8.71;;none;none;none;none;none;none;0.6;0.293412162;;none;none;none;none;none;none;permeability;suppl table 2;LIU G et al 2018 / ACHOUNDONG CSK et al 2013;https://doi.org/10.1038/s41563-017-0013-1
polymer;CA ;NaN;glassy;none;none;NaN;NaN;NaN;NaN;NaN;NaN;NaN;308;4830000;0;4830000;NaN;NaN;NaN;NaN;NaN;NaN;NaN;NaN;NaN;NaN;NaN;0.2;27.5;;none;none;none;0.2;39.7;;none;none;none;none;none;none;0.6;1.44516129;;none;none;none;none;none;none;permeability;suppl table 2;LIU G et al 2018 / ACHOUNDONG CSK et al 2013;https://doi.org/10.1038/s41563-017-0013-1
polymer;6F-PAI-1;NaN;glassy;none;none;NaN;NaN;NaN;NaN;NaN;NaN;NaN;308;6330000;0;6330000;NaN;NaN;NaN;NaN;NaN;NaN;NaN;NaN;NaN;NaN;NaN;0.1;8.1;;none;none;none;0.2;4.2;;none;none;none;none;none;none;0.7;0.286046512;;none;none;none;none;none;none;permeability;suppl table 2;LIU G et al 2018 / VAUGHN JT and KOROS WJ 2014;https://doi.org/10.1038/s41563-017-0013-1
polymer;PIM-1; aluminium discs;PIM-1;0;none;40;40;NaN;NaN;NaN;NaN;0.325;298;300000;100000;200000;50;He;25;NaN;0;NaN;NaN;NaN;NaN;NaN;NaN;0.5;6400;;none;none;none;none;none;none;none;none;none;none;none;none;0.5;330;;none;none;none;none;none;none;permeability;table S1a and table S2a;ALBERTO M et al 2018;https://doi.org/10.1016/j.memsci.2018.06.026
polymer;PIM-1; aluminium discs;PIM-1;0;none;40;40;NaN;NaN;NaN;NaN;0.325;298;300000;100000;200000;50;He;25;NaN;35;NaN;NaN;NaN;NaN;NaN;NaN;0.5;4100;;none;none;none;none;none;none;none;none;none;none;none;none;0.5;200;;none;none;none;none;none;none;permeability;table S1a and table S2a;ALBERTO M et al 2018;https://doi.org/10.1016/j.memsci.2018.06.026
polymer;PIM-1; aluminium discs;PIM-1;0;none;40;40;NaN;NaN;NaN;NaN;0.325;298;300000;100000;200000;50;He;25;NaN;63;NaN;NaN;NaN;NaN;NaN;NaN;0.5;3500;;none;none;none;none;none;none;none;none;none;none;none;none;0.5;150;;none;none;none;none;none;none;permeability;table S1a and table S2a;ALBERTO M et al 2018;https://doi.org/10.1016/j.memsci.2018.06.026
polymer;PIM-1; aluminium discs;PIM-1;0;none;40;40;NaN;NaN;NaN;NaN;0.325;298;300000;100000;200000;50;He;25;NaN;92;NaN;NaN;NaN;NaN;NaN;NaN;0.5;2900;;none;none;none;none;none;none;none;none;none;none;none;none;0.5;130;;none;none;none;none;none;none;permeability;table S1a and table S2a;ALBERTO M et al 2018;https://doi.org/10.1016/j.memsci.2018.06.026
polymer;PIM-1; aluminium discs;PIM-1;0;none;40;40;NaN;NaN;NaN;NaN;0.325;298;300000;100000;200000;50;He;25;NaN;128;NaN;NaN;NaN;NaN;NaN;NaN;0.5;2400;;none;none;none;none;none;none;none;none;none;none;none;none;0.5;100;;none;none;none;none;none;none;permeability;table S1a and table S2a;ALBERTO M et al 2018;https://doi.org/10.1016/j.memsci.2018.06.026
polymer;PIM-1; aluminium discs;PIM-1;0;none;40;40;NaN;NaN;NaN;NaN;0.325;298;300000;100000;200000;50;He;25;NaN;155;NaN;NaN;NaN;NaN;NaN;NaN;0.5;2000;;none;none;none;none;none;none;none;none;none;none;none;none;0.5;70;;none;none;none;none;none;none;permeability;table S1a and table S2a;ALBERTO M et al 2018;https://doi.org/10.1016/j.memsci.2018.06.026
MMM;0.01GO-ODA; aluminium discs;GO/PIM-1;0.03;none;52;52;370;370;NaN;NaN;0.325;298;300000;100000;200000;50;He;25;NaN;0;NaN;NaN;NaN;NaN;NaN;NaN;0.5;6100;;none;none;none;none;none;none;none;none;none;none;none;none;0.5;440;;none;none;none;none;none;none;permeability;table S1a and table S2a;ALBERTO M et al 2018;https://doi.org/10.1016/j.memsci.2018.06.026
MMM;0.01GO-ODA; aluminium discs;GO/PIM-1;0.03;none;52;52;370;370;NaN;NaN;0.325;298;300000;100000;200000;50;He;25;NaN;35;NaN;NaN;NaN;NaN;NaN;NaN;0.5;4100;;none;none;none;none;none;none;none;none;none;none;none;none;0.5;190;;none;none;none;none;none;none;permeability;table S1a and table S2a;ALBERTO M et al 2018;https://doi.org/10.1016/j.memsci.2018.06.026
MMM;0.01GO-ODA; aluminium discs;GO/PIM-1;0.03;none;52;52;370;370;NaN;NaN;0.325;298;300000;100000;200000;50;He;25;NaN;63;NaN;NaN;NaN;NaN;NaN;NaN;0.5;3600;;none;none;none;none;none;none;none;none;none;none;none;none;0.5;160;;none;none;none;none;none;none;permeability;table S1a and table S2a;ALBERTO M et al 2018;https://doi.org/10.1016/j.memsci.2018.06.026
MMM;0.01GO-ODA; aluminium discs;GO/PIM-1;0.03;none;52;52;370;370;NaN;NaN;0.325;298;300000;100000;200000;50;He;25;NaN;92;NaN;NaN;NaN;NaN;NaN;NaN;0.5;3300;;none;none;none;none;none;none;none;none;none;none;none;none;0.5;130;;none;none;none;none;none;none;permeability;table S1a and table S2a;ALBERTO M et al 2018;https://doi.org/10.1016/j.memsci.2018.06.026
MMM;0.01GO-ODA; aluminium discs;GO/PIM-1;0.03;none;52;52;370;370;NaN;NaN;0.325;298;300000;100000;200000;50;He;25;NaN;128;NaN;NaN;NaN;NaN;NaN;NaN;0.5;3000;;none;none;none;none;none;none;none;none;none;none;none;none;0.5;110;;none;none;none;none;none;none;permeability;table S1a and table S2a;ALBERTO M et al 2018;https://doi.org/10.1016/j.memsci.2018.06.026
MMM;0.01GO-ODA; aluminium discs;GO/PIM-1;0.03;none;52;52;370;370;NaN;NaN;0.325;298;300000;100000;200000;50;He;25;NaN;155;NaN;NaN;NaN;NaN;NaN;NaN;0.5;2700;;none;none;none;none;none;none;none;none;none;none;none;none;0.5;110;;none;none;none;none;none;none;permeability;table S1a and table S2a;ALBERTO M et al 2018;https://doi.org/10.1016/j.memsci.2018.06.026
MMM;0.05GO-ODA; aluminium discs;GO/PIM-1;0.067;none;45;45;370;370;NaN;NaN;0.325;298;300000;100000;200000;50;He;25;NaN;0;NaN;NaN;NaN;NaN;NaN;NaN;0.5;5500;;none;none;none;none;none;none;none;none;none;none;none;none;0.5;320;;none;none;none;none;none;none;permeability;table S1a and table S2a;ALBERTO M et al 2018;https://doi.org/10.1016/j.memsci.2018.06.026
MMM;0.05GO-ODA; aluminium discs;GO/PIM-1;0.067;none;45;45;370;370;NaN;NaN;0.325;298;300000;100000;200000;50;He;25;NaN;35;NaN;NaN;NaN;NaN;NaN;NaN;0.5;4100;;none;none;none;none;none;none;none;none;none;none;none;none;0.5;220;;none;none;none;none;none;none;permeability;table S1a and table S2a;ALBERTO M et al 2018;https://doi.org/10.1016/j.memsci.2018.06.026
