Repository: tenoriolms/databank_CH4

File: 765_membrane_data.csv (part 2 of 5)
,type,description,support_material,subtype,filler_loading,previous_thickness,mean_thickness,mean_pore_size,pore_volume,specific_surface_area,surface_area,temperature,feed_pressure,permeate_pressure,delta_pressure,feed_flow_rate,sweep_gas,sweep_gas_flow,stage_cut,aging,x_He,Py_He,Pe_He,x_H2,Py_H2,Pe_H2,x_CO2,Py_CO2,Pe_CO2,x_O2,Py_O2,Pe_O2,x_H2S,Py_H2S,Pe_H2S,x_N2,Py_N2,Pe_N2,x_CO,Py_CO,Pe_CO,x_CH4,Py_CH4,Pe_CH4,x_C2H6,Py_C2H6,Pe_C2H6,x_SF6,Py_SF6,Pe_SF6,provided_data_type,in_reference_data_location,reference,url
166,1,24,1,4,0.0,,74.2,,,,0.79,298.0,200000.0,100000.0,100000.0,,260,,2.0,102.0,,,,,,,0.5,4133.0,1.8639749906154e-08,,,,,,,,,,,,,0.5,400.0,1.80399224835752e-09,,,,,,,permeability,table S3,AMEEN AW et al 2021,https://doi.org/10.1016/j.memsci.2021.119527
167,1,24,1,4,0.0,,74.2,,,,0.79,298.0,800000.0,100000.0,700000.0,,260,,2.0,414.0,,,,,,,0.5,2758.0,1.24385265524251e-08,,,,,,,,,,,,,0.5,320.0,1.44319379868601e-09,,,,,,,permeability,table S3,AMEEN AW et al 2021,https://doi.org/10.1016/j.memsci.2021.119527
168,1,24,1,4,0.0,,74.2,,,,0.79,298.0,200000.0,100000.0,100000.0,,260,,2.0,620.0,,,,,,,0.5,3082.0,1.38997602735947e-08,,,,,,,,,,,,,0.5,378.0,1.70477267469785e-09,,,,,,,permeability,table S3,AMEEN AW et al 2021,https://doi.org/10.1016/j.memsci.2021.119527
169,3,25,1,5,0.5,,72.2,,,770.0,0.81,298.0,200000.0,100000.0,100000.0,,260,,2.0,0.0,,,,,,,0.5,5940.0,2.75313703420734e-08,,,,,,,,,,,,,0.5,644.0,2.98488257580728e-09,,,,,,,permeability,table S3,AMEEN AW et al 2021,https://doi.org/10.1016/j.memsci.2021.119527
170,3,25,1,5,0.5,,72.2,,,,0.81,298.0,200000.0,100000.0,100000.0,,260,,2.0,51.0,,,,,,,0.5,5819.0,2.69705461314015e-08,,,,,,,,,,,,,0.5,503.0,2.33136014849544e-09,,,,,,,permeability,table S3,AMEEN AW et al 2021,https://doi.org/10.1016/j.memsci.2021.119527
171,3,25,1,5,0.5,,72.2,,,,0.81,298.0,200000.0,100000.0,100000.0,,260,,2.0,102.0,,,,,,,0.5,5588.0,2.58998817292098e-08,,,,,,,,,,,,,0.5,428.0,1.98374183609552e-09,,,,,,,permeability,table S3,AMEEN AW et al 2021,https://doi.org/10.1016/j.memsci.2021.119527
172,3,25,1,5,0.5,,72.2,,,,0.81,298.0,800000.0,100000.0,700000.0,,260,,2.0,414.0,,,,,,,0.5,4647.0,2.15384306362988e-08,,,,,,,,,,,,,0.5,387.0,1.79371049198357e-09,,,,,,,permeability,table S3,AMEEN AW et al 2021,https://doi.org/10.1016/j.memsci.2021.119527
173,3,25,1,5,0.8,,72.5,,,770.0,0.84,298.0,200000.0,100000.0,100000.0,,260,,2.0,0.0,,,,,,,0.5,5912.0,2.72882069373756e-08,,,,,,,,,,,,,0.5,600.0,2.76943913437506e-09,,,,,,,permeability,table S3,AMEEN AW et al 2021,https://doi.org/10.1016/j.memsci.2021.119527
174,3,25,1,5,0.8,,72.5,,,,0.84,298.0,200000.0,100000.0,100000.0,,260,,2.0,51.0,,,,,,,0.5,5089.0,2.34894595913911e-08,,,,,,,,,,,,,0.5,452.0,2.08631081456254e-09,,,,,,,permeability,table S3,AMEEN AW et al 2021,https://doi.org/10.1016/j.memsci.2021.119527
175,3,25,1,5,0.8,,72.5,,,,0.84,298.0,200000.0,100000.0,100000.0,,260,,2.0,102.0,,,,,,,0.5,4866.0,2.24601513797817e-08,,,,,,,,,,,,,0.5,386.0,1.78167250978129e-09,,,,,,,permeability,table S3,AMEEN AW et al 2021,https://doi.org/10.1016/j.memsci.2021.119527
176,3,25,1,5,0.8,,72.5,,,,0.84,298.0,800000.0,100000.0,700000.0,,260,,2.0,414.0,,,,,,,0.5,3829.0,1.76736374092035e-08,,,,,,,,,,,,,0.5,337.0,1.55550164714066e-09,,,,,,,permeability,table S3,AMEEN AW et al 2021,https://doi.org/10.1016/j.memsci.2021.119527
177,3,25,1,5,2.0,,74.7,,,,0.58,298.0,200000.0,100000.0,100000.0,,260,,2.0,0.0,,,,,,,0.5,5430.0,2.43252778051116e-08,,,,,,,,,,,,,0.5,622.0,2.78643145391886e-09,,,,,,,permeability,table S3,AMEEN AW et al 2021,https://doi.org/10.1016/j.memsci.2021.119527
178,1,24,1,4,0.0,,74.2,,,,0.79,293.0,120000.0,100000.0,20000.0,,260,,2.0,620.0,,,,,,,1.0,2688.0,1.21228279089625e-08,,,,,,,,,,,,,,,,,,,,,,permeability,table 1,AMEEN AW et al 2021,https://doi.org/10.1016/j.memsci.2021.119527
179,1,24,1,4,0.0,,74.2,,,,0.79,293.0,120000.0,100000.0,20000.0,,260,,2.0,620.0,,,,,,,,,,,,,,,,,,,,,,1.0,172.0,7.75716666793732e-10,,,,,,,permeability,table 1,AMEEN AW et al 2021,https://doi.org/10.1016/j.memsci.2021.119527
180,3,25,1,5,0.5,,72.2,,,,0.81,293.0,120000.0,100000.0,20000.0,,260,,2.0,620.0,,,,,,,1.0,3495.0,1.61990133578361e-08,,,,,,,,,,,,,,,,,,,,,,permeability,table 1,AMEEN AW et al 2021,https://doi.org/10.1016/j.memsci.2021.119527
181,3,25,1,5,0.5,,72.2,,,,0.81,293.0,120000.0,100000.0,20000.0,,260,,2.0,620.0,,,,,,,,,,,,,,,,,,,,,,1.0,410.0,1.90031344111954e-09,,,,,,,permeability,table 1,AMEEN AW et al 2021,https://doi.org/10.1016/j.memsci.2021.119527
182,3,25,1,5,0.8,,72.5,,,,0.84,293.0,120000.0,100000.0,20000.0,,260,,2.0,620.0,,,,,,,1.0,3331.0,1.53750029276722e-08,,,,,,,,,,,,,,,,,,,,,,permeability,table 1,AMEEN AW et al 2021,https://doi.org/10.1016/j.memsci.2021.119527
183,3,25,1,5,0.8,,72.5,,,,0.84,293.0,120000.0,100000.0,20000.0,,260,,2.0,620.0,,,,,,,,,,,,,,,,,,,,,,1.0,278.0,1.28317346559378e-09,,,,,,,permeability,table 1,AMEEN AW et al 2021,https://doi.org/10.1016/j.memsci.2021.119527
184,3,25,1,5,0.5,,72.2,,,,0.81,298.0,200000.0,100000.0,100000.0,,260,,2.0,620.0,,,,,,,0.5,4673.79182156134,2.16626083402624e-08,,,,,,,,,,,,,0.5,364.126394052044,1.68769336800851e-09,,,,,,,permeability,fig 10,AMEEN AW et al 2021,https://doi.org/10.1016/j.memsci.2021.119527
185,3,25,1,5,0.5,,72.2,,,,0.81,298.0,400000.0,100000.0,300000.0,,260,,2.0,620.0,,,,,,,0.5,4353.15985130112,2.01765077482182e-08,,,,,,,,,,,,,0.5,340.89219330855,1.58000491930966e-09,,,,,,,permeability,fig 10,AMEEN AW et al 2021,https://doi.org/10.1016/j.memsci.2021.119527
186,3,25,1,5,0.5,,72.2,,,,0.81,298.0,600000.0,100000.0,500000.0,,260,,2.0,620.0,,,,,,,0.5,4171.93308550186,1.93365378483671e-08,,,,,,,,,,,,,0.5,325.557620817844,1.50893054316841e-09,,,,,,,permeability,fig 10,AMEEN AW et al 2021,https://doi.org/10.1016/j.memsci.2021.119527
187,3,25,1,5,0.5,,72.2,,,,0.81,298.0,800000.0,100000.0,700000.0,,260,,2.0,620.0,,,,,,,0.5,4088.28996282528,1.89488594330512e-08,,,,,,,,,,,,,0.5,323.234200743494,1.49816169829852e-09,,,,,,,permeability,fig 10,AMEEN AW et al 2021,https://doi.org/10.1016/j.memsci.2021.119527
188,3,25,1,5,0.8,,72.5,,,,0.84,298.0,200000.0,100000.0,100000.0,,260,,2.0,620.0,,,,,,,0.5,4819.03037407295,2.22433521794995e-08,,,,,,,,,,,,,0.5,346.418023775056,1.59897271982585e-09,,,,,,,permeability,fig 10,AMEEN AW et al 2021,https://doi.org/10.1016/j.memsci.2021.119527
189,3,25,1,5,0.8,,72.5,,,,0.84,298.0,400000.0,100000.0,300000.0,,260,,2.0,620.0,,,,,,,0.5,4384.71323756416,2.02386607218709e-08,,,,,,,,,,,,,0.5,326.328735661832,1.50624595202168e-09,,,,,,,permeability,fig 10,AMEEN AW et al 2021,https://doi.org/10.1016/j.memsci.2021.119527
190,3,25,1,5,0.8,,72.5,,,,0.84,298.0,600000.0,100000.0,500000.0,,260,,2.0,620.0,,,,,,,0.5,4103.90116320742,1.89425074749899e-08,,,,,,,,,,,,,0.5,309.839911312275,1.43013795963252e-09,,,,,,,permeability,fig 10,AMEEN AW et al 2021,https://doi.org/10.1016/j.memsci.2021.119527
191,3,25,1,5,0.8,,72.5,,,,0.84,298.0,800000.0,100000.0,700000.0,,260,,2.0,620.0,,,,,,,0.5,3958.5291090854,1.82715090487732e-08,,,,,,,,,,,,,0.5,304.395399390918,1.40500755232822e-09,,,,,,,permeability,fig 10,AMEEN AW et al 2021,https://doi.org/10.1016/j.memsci.2021.119527
192,3,26,3,6,18.0,,5.0,0.47,,,,308.0,700000.0,0.0,700000.0,,0,,1.0,0.0,,,,,,,0.2,598.986385158259,4.00890281203657e-08,,,,0.2,389.534183224854,2.60707876039936e-08,,,,,,,0.6,19.8886849083603,1.33111213931463e-09,,,,,,,permeability,fig 4c,LIU G et al 2018,https://doi.org/10.1038/s41563-017-0013-1
193,3,26,3,6,18.0,,5.0,0.47,,,,308.0,1400000.0,0.0,1400000.0,,0,,1.0,0.0,,,,,,,0.2,453.601613990653,3.03586998123672e-08,,,,0.2,356.931366944466,2.38887426509647e-08,,,,,,,0.6,16.3794581542729,1.09624621663063e-09,,,,,,,permeability,fig 4c,LIU G et al 2018,https://doi.org/10.1038/s41563-017-0013-1
194,3,26,3,6,18.0,,5.0,0.47,,,,308.0,2000000.0,0.0,2000000.0,,0,,1.0,0.0,,,,,,,0.2,392.031049324641,2.6237898139003e-08,,,,0.2,388.808707756436,2.60222329002897e-08,,,,,,,0.6,15.9514149818679,1.06759809506984e-09,,,,,,,permeability,fig 4c,LIU G et al 2018,https://doi.org/10.1038/s41563-017-0013-1
195,3,26,3,6,18.0,,5.0,0.47,,,,308.0,2800000.0,0.0,2800000.0,,0,,1.0,0.0,,,,,,,0.2,362.640320542235,2.42708321391229e-08,,,,0.2,436.751613093422,2.92309610581403e-08,,,,,,,0.6,16.4936314266158,1.10388761823668e-09,,,,,,,permeability,fig 4c,LIU G et al 2018,https://doi.org/10.1038/s41563-017-0013-1
196,3,26,3,6,18.0,,5.0,0.47,,,,308.0,4100000.0,0.0,4100000.0,,0,,1.0,0.0,,,,,,,0.2,384.478926603929,2.57324488205864e-08,,,,0.2,619.709861082983,4.14760112466658e-08,,,,,,,0.6,20.1781833166401,1.35048772132768e-09,,,,,,,permeability,fig 4c,LIU G et al 2018,https://doi.org/10.1038/s41563-017-0013-1
197,3,26,3,6,18.0,,5.0,0.47,,,,308.0,5500000.0,0.0,5500000.0,,0,,1.0,0.0,,,,,,,0.2,486.853000212772,3.25841523273647e-08,,,,0.2,950.867622516913,6.36397751307056e-08,,,,,,,0.6,28.6402154644058,1.91683556016476e-09,,,,,,,permeability,fig 4c,LIU G et al 2018,https://doi.org/10.1038/s41563-017-0013-1
198,1,27,3,7,0.0,,5.0,,,,,308.0,690000.0,0.0,690000.0,,0,,1.0,0.0,,,,,,,0.2,413.5,2.76747744832154e-08,,,,0.2,258.2,1.72808386253113e-08,,,,,,,0.6,16.9219143576826,1.13255178639214e-09,,,,,,,permeability,suppl table 1,LIU G et al 2018,https://doi.org/10.1038/s41563-017-0013-1
199,3,28,3,6,10.55,,5.0,0.47,,,,308.0,690000.0,0.0,690000.0,,0,,1.0,0.0,,,,,,,0.2,496.3,3.32164221910999e-08,,,,0.2,326.9,2.18787999481575e-08,,,,,,,0.6,19.8361445783133,1.32759571419897e-09,,,,,,,permeability,suppl table 1,LIU G et al 2018,https://doi.org/10.1038/s41563-017-0013-1
200,3,28,3,6,17.8,,5.0,0.47,,,,308.0,690000.0,0.0,690000.0,,0,,1.0,0.0,,,,,,,0.2,543.2,3.63553506633195e-08,,,,0.2,393.0,2.63027481787271e-08,,,,,,,0.6,20.0471092077088,1.34171517863055e-09,,,,,,,permeability,suppl table 1,LIU G et al 2018,https://doi.org/10.1038/s41563-017-0013-1
201,3,28,3,6,30.05,,5.0,0.47,,,,308.0,690000.0,0.0,690000.0,,0,,1.0,0.0,,,,,,,0.2,587.9,3.93470372882282e-08,,,,0.2,469.8,3.14428272121272e-08,,,,,,,0.6,20.032196969697,1.34071713068855e-09,,,,,,,permeability,suppl table 1,LIU G et al 2018,https://doi.org/10.1038/s41563-017-0013-1
202,3,29,3,6,9.8,,5.0,0.5,,,,308.0,690000.0,0.0,690000.0,,0,,1.0,0.0,,,,,,,0.2,432.8,2.89664870528068e-08,,,,0.2,269.5,1.80371262955902e-08,,,,,,,0.6,16.5247058823529,1.10596737290346e-09,,,,,,,permeability,suppl table 1,LIU G et al 2018,https://doi.org/10.1038/s41563-017-0013-1
203,3,30,3,6,19.0,,5.0,0.5,,,,308.0,690000.0,0.0,690000.0,,0,,1.0,0.0,,,,,,,0.2,460.4,3.0813702955435e-08,,,,0.2,287.4,1.9235139507802e-08,,,,,,,0.6,15.1991869918699,1.01725289559425e-09,,,,,,,permeability,suppl table 1,LIU G et al 2018,https://doi.org/10.1038/s41563-017-0013-1
204,1,31,3,7,0.0,,5.0,,,,,308.0,690000.0,0.0,690000.0,,0,,1.0,0.0,,,,,,,0.2,95.6,6.39832754678451e-09,,,,0.2,42.4,2.83775196635631e-09,,,,,,,0.6,2.6468330134357,1.7714753746448e-10,,,,,,,permeability,suppl table 1,LIU G et al 2018,https://doi.org/10.1038/s41563-017-0013-1
205,3,32,3,6,9.9,,5.0,0.47,,,,308.0,690000.0,0.0,690000.0,,0,,1.0,0.0,,,,,,,0.2,135.0,9.03529517589862e-09,,,,0.2,61.1,4.0893076684993e-09,,,,,,,0.6,3.48932384341637,2.33533858441244e-10,,,,,,,permeability,suppl table 1,LIU G et al 2018,https://doi.org/10.1038/s41563-017-0013-1
206,3,32,3,6,17.7,,5.0,0.47,,,,308.0,690000.0,0.0,690000.0,,0,,1.0,0.0,,,,,,,0.2,158.6,1.06147986288705e-08,,,,0.2,67.3,4.5042619654665e-09,,,,,,,0.6,3.41754916792738,2.28730114891634e-10,,,,,,,permeability,suppl table 1,LIU G et al 2018,https://doi.org/10.1038/s41563-017-0013-1
207,1,33,1,8,0.0,,,,,,,308.0,3450000.0,0.0,3450000.0,,0,,,0.0,,,,,,,0.15,54.7,,,,,0.15,36.0,,,,,,,,0.7,1.96746203904555,,,,,,,,permeability,suppl table 2,LIU G et al 2018 / Yi S et al 2015,https://doi.org/10.1038/s41563-017-0013-1
208,1,34,1,8,0.0,,,,,,,308.0,4830000.0,0.0,4830000.0,,0,,,0.0,,,,,,,0.2,46.2,,,,,0.2,33.5,,,,,,,,0.6,1.48417132216015,,,,,,,,permeability,suppl table 2,LIU G et al 2018 / KRAFTSCHIK B and KOROS WJ 2013,https://doi.org/10.1038/s41563-017-0013-1
209,1,35,1,8,0.0,,,,,,,308.0,4830000.0,0.0,4830000.0,,0,,,0.0,,,,,,,0.2,54.6,,,,,0.2,38.2,,,,,,,,0.6,1.94549266247379,,,,,,,,permeability,suppl table 2,LIU G et al 2018 / KRAFTSCHIK B and KOROS WJ 2013,https://doi.org/10.1038/s41563-017-0013-1
210,1,36,1,8,0.0,,,,,,,308.0,3450000.0,0.0,3450000.0,,0,,,0.0,,,,,,,0.2,8.66,,,,,0.2,8.71,,,,,,,,0.6,0.293412162162162,,,,,,,,permeability,suppl table 2,LIU G et al 2018 / ACHOUNDONG CSK et al 2013,https://doi.org/10.1038/s41563-017-0013-1
211,1,36,1,8,0.0,,,,,,,308.0,4830000.0,0.0,4830000.0,,0,,,0.0,,,,,,,0.2,27.5,,,,,0.2,39.7,,,,,,,,0.6,1.44516129032258,,,,,,,,permeability,suppl table 2,LIU G et al 2018 / ACHOUNDONG CSK et al 2013,https://doi.org/10.1038/s41563-017-0013-1
212,1,37,1,8,0.0,,,,,,,308.0,6330000.0,0.0,6330000.0,,0,,,0.0,,,,,,,0.1,8.1,,,,,0.2,4.2,,,,,,,,0.7,0.286046511627907,,,,,,,,permeability,suppl table 2,LIU G et al 2018 / VAUGHN JT and KOROS WJ 2014,https://doi.org/10.1038/s41563-017-0013-1
213,1,38,4,4,0.0,,40.0,,,,0.325,298.0,300000.0,100000.0,200000.0,50.0,260,25.0,,0.0,,,,,,,0.5,6400.0,5.35424899312511e-08,,,,,,,,,,,,,0.5,330.0,2.76078463708013e-09,,,,,,,permeability,table S1a and table S2a,ALBERTO M et al 2018,https://doi.org/10.1016/j.memsci.2018.06.026
214,1,38,4,4,0.0,,40.0,,,,0.325,298.0,300000.0,100000.0,200000.0,50.0,260,25.0,,35.0,,,,,,,0.5,4100.0,3.43006576122077e-08,,,,,,,,,,,,,0.5,200.0,1.6732028103516e-09,,,,,,,permeability,table S1a and table S2a,ALBERTO M et al 2018,https://doi.org/10.1016/j.memsci.2018.06.026
215,1,38,4,4,0.0,,40.0,,,,0.325,298.0,300000.0,100000.0,200000.0,50.0,260,25.0,,63.0,,,,,,,0.5,3500.0,2.92810491811529e-08,,,,,,,,,,,,,0.5,150.0,1.2549021077637e-09,,,,,,,permeability,table S1a and table S2a,ALBERTO M et al 2018,https://doi.org/10.1016/j.memsci.2018.06.026
216,1,38,4,4,0.0,,40.0,,,,0.325,298.0,300000.0,100000.0,200000.0,50.0,260,25.0,,92.0,,,,,,,0.5,2900.0,2.42614407500982e-08,,,,,,,,,,,,,0.5,130.0,1.08758182672854e-09,,,,,,,permeability,table S1a and table S2a,ALBERTO M et al 2018,https://doi.org/10.1016/j.memsci.2018.06.026
217,1,38,4,4,0.0,,40.0,,,,0.325,298.0,300000.0,100000.0,200000.0,50.0,260,25.0,,128.0,,,,,,,0.5,2400.0,2.00784337242192e-08,,,,,,,,,,,,,0.5,100.0,8.36601405175799e-10,,,,,,,permeability,table S1a and table S2a,ALBERTO M et al 2018,https://doi.org/10.1016/j.memsci.2018.06.026
218,1,38,4,4,0.0,,40.0,,,,0.325,298.0,300000.0,100000.0,200000.0,50.0,260,25.0,,155.0,,,,,,,0.5,2000.0,1.6732028103516e-08,,,,,,,,,,,,,0.5,70.0,5.85620983623059e-10,,,,,,,permeability,table S1a and table S2a,ALBERTO M et al 2018,https://doi.org/10.1016/j.memsci.2018.06.026
219,3,39,4,9,0.03,,52.0,370.0,,,0.325,298.0,300000.0,100000.0,200000.0,50.0,260,25.0,,0.0,,,,,,,0.5,6100.0,3.92559120890182e-08,,,,,,,,,,,,,0.5,440.0,2.83157398674886e-09,,,,,,,permeability,table S1a and table S2a,ALBERTO M et al 2018,https://doi.org/10.1016/j.memsci.2018.06.026
220,3,39,4,9,0.03,,52.0,370.0,,,0.325,298.0,300000.0,100000.0,200000.0,50.0,260,25.0,,35.0,,,,,,,0.5,4100.0,2.63851212401598e-08,,,,,,,,,,,,,0.5,190.0,1.22272513064155e-09,,,,,,,permeability,table S1a and table S2a,ALBERTO M et al 2018,https://doi.org/10.1016/j.memsci.2018.06.026
221,3,39,4,9,0.03,,52.0,370.0,,,0.325,298.0,300000.0,100000.0,200000.0,50.0,260,25.0,,63.0,,,,,,,0.5,3600.0,2.31674235279452e-08,,,,,,,,,,,,,0.5,160.0,1.02966326790867e-09,,,,,,,permeability,table S1a and table S2a,ALBERTO M et al 2018,https://doi.org/10.1016/j.memsci.2018.06.026
222,3,39,4,9,0.03,,52.0,370.0,,,0.325,298.0,300000.0,100000.0,200000.0,50.0,260,25.0,,92.0,,,,,,,0.5,3300.0,2.12368049006164e-08,,,,,,,,,,,,,0.5,130.0,8.36601405175798e-10,,,,,,,permeability,table S1a and table S2a,ALBERTO M et al 2018,https://doi.org/10.1016/j.memsci.2018.06.026
223,3,39,4,9,0.03,,52.0,370.0,,,0.325,298.0,300000.0,100000.0,200000.0,50.0,260,25.0,,128.0,,,,,,,0.5,3000.0,1.93061862732877e-08,,,,,,,,,,,,,0.5,110.0,7.07893496687214e-10,,,,,,,permeability,table S1a and table S2a,ALBERTO M et al 2018,https://doi.org/10.1016/j.memsci.2018.06.026
224,3,39,4,9,0.03,,52.0,370.0,,,0.325,298.0,300000.0,100000.0,200000.0,50.0,260,25.0,,155.0,,,,,,,0.5,2700.0,1.73755676459589e-08,,,,,,,,,,,,,0.5,110.0,7.07893496687214e-10,,,,,,,permeability,table S1a and table S2a,ALBERTO M et al 2018,https://doi.org/10.1016/j.memsci.2018.06.026
225,3,40,4,9,0.067,,45.0,370.0,,,0.325,298.0,300000.0,100000.0,200000.0,50.0,260,25.0,,0.0,,,,,,,0.5,5500.0,4.09005131419279e-08,,,,,,,,,,,,,0.5,320.0,2.37966621916672e-09,,,,,,,permeability,table S1a and table S2a,ALBERTO M et al 2018,https://doi.org/10.1016/j.memsci.2018.06.026
226,3,40,4,9,0.067,,45.0,370.0,,,0.325,298.0,300000.0,100000.0,200000.0,50.0,260,25.0,,35.0,,,,,,,0.5,4100.0,3.04894734330735e-08,,,,,,,,,,,,,0.5,220.0,1.63602052567712e-09,,,,,,,permeability,table S1a and table S2a,ALBERTO M et al 2018,https://doi.org/10.1016/j.memsci.2018.06.026
227,3,40,4,9,0.067,,45.0,370.0,,,0.325,298.0,300000.0,100000.0,200000.0,50.0,260,25.0,,63.0,,,,,,,0.5,3600.0,2.67712449656256e-08,,,,,,,,,,,,,0.5,160.0,1.18983310958336e-09,,,,,,,permeability,table S1a and table S2a,ALBERTO M et al 2018,https://doi.org/10.1016/j.memsci.2018.06.026
228,3,40,4,9,0.067,,45.0,370.0,,,0.325,298.0,300000.0,100000.0,200000.0,50.0,260,25.0,,92.0,,,,,,,0.5,3500.0,2.6027599272136e-08,,,,,,,,,,,,,0.5,170.0,1.26419767893232e-09,,,,,,,permeability,table S1a and table S2a,ALBERTO M et al 2018,https://doi.org/10.1016/j.memsci.2018.06.026
229,3,40,4,9,0.067,,45.0,370.0,,,0.325,298.0,300000.0,100000.0,200000.0,50.0,260,25.0,,128.0,,,,,,,0.5,3300.0,2.45403078851568e-08,,,,,,,,,,,,,0.5,150.0,1.1154685402344e-09,,,,,,,permeability,table S1a and table S2a,ALBERTO M et al 2018,https://doi.org/10.1016/j.memsci.2018.06.026
230,3,40,4,9,0.067,,45.0,370.0,,,0.325,298.0,300000.0,100000.0,200000.0,50.0,260,25.0,,155.0,,,,,,,0.5,3000.0,2.2309370804688e-08,,,,,,,,,,,,,0.5,130.0,9.66739401536478e-10,,,,,,,permeability,table S1a and table S2a,ALBERTO M et al 2018,https://doi.org/10.1016/j.memsci.2018.06.026
231,3,41,4,9,0.14,,52.0,370.0,,,0.325,298.0,300000.0,100000.0,200000.0,50.0,260,25.0,,0.0,,,,,,,0.5,4800.0,3.08898980372602e-08,,,,,,,,,,,,,0.5,250.0,1.6088488561073e-09,,,,,,,permeability,table S1a and table S2a,ALBERTO M et al 2018,https://doi.org/10.1016/j.memsci.2018.06.026
232,3,41,4,9,0.14,,52.0,370.0,,,0.325,298.0,300000.0,100000.0,200000.0,50.0,260,25.0,,35.0,,,,,,,0.5,4300.0,2.76722003250456e-08,,,,,,,,,,,,,0.5,210.0,1.35143303913014e-09,,,,,,,permeability,table S1a and table S2a,ALBERTO M et al 2018,https://doi.org/10.1016/j.memsci.2018.06.026
233,3,41,4,9,0.14,,52.0,370.0,,,0.325,298.0,300000.0,100000.0,200000.0,50.0,260,25.0,,63.0,,,,,,,0.5,3800.0,2.4454502612831e-08,,,,,,,,,,,,,0.5,170.0,1.09401722215297e-09,,,,,,,permeability,table S1a and table S2a,ALBERTO M et al 2018,https://doi.org/10.1016/j.memsci.2018.06.026
234,3,41,4,9,0.14,,52.0,370.0,,,0.325,298.0,300000.0,100000.0,200000.0,50.0,260,25.0,,92.0,,,,,,,0.5,3000.0,1.93061862732877e-08,,,,,,,,,,,,,0.5,120.0,7.72247450931506e-10,,,,,,,permeability,table S1a and table S2a,ALBERTO M et al 2018,https://doi.org/10.1016/j.memsci.2018.06.026
235,3,41,4,9,0.14,,52.0,370.0,,,0.325,298.0,300000.0,100000.0,200000.0,50.0,260,25.0,,128.0,,,,,,,0.5,2500.0,1.6088488561073e-08,,,,,,,,,,,,,0.5,90.0,5.7918558819863e-10,,,,,,,permeability,table S1a and table S2a,ALBERTO M et al 2018,https://doi.org/10.1016/j.memsci.2018.06.026
236,3,41,4,9,0.14,,52.0,370.0,,,0.325,298.0,300000.0,100000.0,200000.0,50.0,260,25.0,,155.0,,,,,,,0.5,2000.0,1.28707908488584e-08,,,,,,,,,,,,,0.5,80.0,5.14831633954337e-10,,,,,,,permeability,table S1a and table S2a,ALBERTO M et al 2018,https://doi.org/10.1016/j.memsci.2018.06.026
237,3,42,4,9,0.22,,51.0,370.0,,,0.325,298.0,300000.0,100000.0,200000.0,50.0,260,25.0,,0.0,,,,,,,0.5,4500.0,2.95271084179694e-08,,,,,,,,,,,,,0.5,250.0,1.64039491210941e-09,,,,,,,permeability,table S1a and table S2a,ALBERTO M et al 2018,https://doi.org/10.1016/j.memsci.2018.06.026
238,3,42,4,9,0.22,,51.0,370.0,,,0.325,298.0,300000.0,100000.0,200000.0,50.0,260,25.0,,35.0,,,,,,,0.5,3400.0,2.2309370804688e-08,,,,,,,,,,,,,0.5,160.0,1.04985274375002e-09,,,,,,,permeability,table S1a and table S2a,ALBERTO M et al 2018,https://doi.org/10.1016/j.memsci.2018.06.026
239,3,42,4,9,0.22,,51.0,370.0,,,0.325,298.0,300000.0,100000.0,200000.0,50.0,260,25.0,,63.0,,,,,,,0.5,2600.0,1.70601070859379e-08,,,,,,,,,,,,,0.5,120.0,7.87389557812516e-10,,,,,,,permeability,table S1a and table S2a,ALBERTO M et al 2018,https://doi.org/10.1016/j.memsci.2018.06.026
240,3,42,4,9,0.22,,51.0,370.0,,,0.325,298.0,300000.0,100000.0,200000.0,50.0,260,25.0,,92.0,,,,,,,0.5,2100.0,1.3779317261719e-08,,,,,,,,,,,,,0.5,80.0,5.24926371875011e-10,,,,,,,permeability,table S1a and table S2a,ALBERTO M et al 2018,https://doi.org/10.1016/j.memsci.2018.06.026
241,3,42,4,9,0.22,,51.0,370.0,,,0.325,298.0,300000.0,100000.0,200000.0,50.0,260,25.0,,128.0,,,,,,,0.5,1900.0,1.24670013320315e-08,,,,,,,,,,,,,0.5,70.0,4.59310575390635e-10,,,,,,,permeability,table S1a and table S2a,ALBERTO M et al 2018,https://doi.org/10.1016/j.memsci.2018.06.026
242,3,42,4,9,0.22,,51.0,370.0,,,0.325,298.0,300000.0,100000.0,200000.0,50.0,260,25.0,,155.0,,,,,,,0.5,1700.0,1.1154685402344e-08,,,,,,,,,,,,,0.5,70.0,4.59310575390635e-10,,,,,,,permeability,table S1a and table S2a,ALBERTO M et al 2018,https://doi.org/10.1016/j.memsci.2018.06.026
243,3,43,4,9,0.009,,41.0,370.0,,,0.325,298.0,300000.0,100000.0,200000.0,50.0,260,25.0,,0.0,,,,,,,0.5,4000.0,3.26478597141775e-08,,,,,,,,,,,,,0.5,210.0,1.71401263499432e-09,,,,,,,permeability,table S1b and table S2b,ALBERTO M et al 2018,https://doi.org/10.1016/j.memsci.2018.06.026
244,3,43,4,9,0.009,,41.0,370.0,,,0.325,298.0,300000.0,100000.0,200000.0,50.0,260,25.0,,35.0,,,,,,,0.5,3100.0,2.53020912784876e-08,,,,,,,,,,,,,0.5,140.0,1.14267508999621e-09,,,,,,,permeability,table S1b and table S2b,ALBERTO M et al 2018,https://doi.org/10.1016/j.memsci.2018.06.026
245,3,43,4,9,0.009,,41.0,370.0,,,0.325,298.0,300000.0,100000.0,200000.0,50.0,260,25.0,,63.0,,,,,,,0.5,2400.0,1.95887158285065e-08,,,,,,,,,,,,,0.5,110.0,8.97816142139881e-10,,,,,,,permeability,table S1b and table S2b,ALBERTO M et al 2018,https://doi.org/10.1016/j.memsci.2018.06.026
246,3,43,4,9,0.009,,41.0,370.0,,,0.325,298.0,300000.0,100000.0,200000.0,50.0,260,25.0,,92.0,,,,,,,0.5,2200.0,1.79563228427976e-08,,,,,,,,,,,,,0.5,80.0,6.5295719428355e-10,,,,,,,permeability,table S1b and table S2b,ALBERTO M et al 2018,https://doi.org/10.1016/j.memsci.2018.06.026
247,3,43,4,9,0.009,,41.0,370.0,,,0.325,298.0,300000.0,100000.0,200000.0,50.0,260,25.0,,128.0,,,,,,,0.5,2100.0,1.71401263499432e-08,,,,,,,,,,,,,0.5,70.0,5.71337544998106e-10,,,,,,,permeability,table S1b and table S2b,ALBERTO M et al 2018,https://doi.org/10.1016/j.memsci.2018.06.026
248,3,43,4,9,0.009,,41.0,370.0,,,0.325,298.0,300000.0,100000.0,200000.0,50.0,260,25.0,,155.0,,,,,,,0.5,1900.0,1.55077333642343e-08,,,,,,,,,,,,,0.5,70.0,5.71337544998106e-10,,,,,,,permeability,table S1b and table S2b,ALBERTO M et al 2018,https://doi.org/10.1016/j.memsci.2018.06.026
249,3,44,4,9,0.052,,43.0,370.0,,,0.325,298.0,300000.0,100000.0,200000.0,50.0,260,25.0,,0.0,,,,,,,0.5,4700.0,3.65769916681512e-08,,,,,,,,,,,,,0.5,230.0,1.78993789014357e-09,,,,,,,permeability,table S1b and table S2b,ALBERTO M et al 2018,https://doi.org/10.1016/j.memsci.2018.06.026
250,3,44,4,9,0.052,,43.0,370.0,,,0.325,298.0,300000.0,100000.0,200000.0,50.0,260,25.0,,35.0,,,,,,,0.5,3200.0,2.4903483688954e-08,,,,,,,,,,,,,0.5,120.0,9.33880638335775e-10,,,,,,,permeability,table S1b and table S2b,ALBERTO M et al 2018,https://doi.org/10.1016/j.memsci.2018.06.026
251,3,44,4,9,0.052,,43.0,370.0,,,0.325,298.0,300000.0,100000.0,200000.0,50.0,260,25.0,,63.0,,,,,,,0.5,2800.0,2.17905482278348e-08,,,,,,,,,,,,,0.5,110.0,8.56057251807794e-10,,,,,,,permeability,table S1b and table S2b,ALBERTO M et al 2018,https://doi.org/10.1016/j.memsci.2018.06.026
252,3,44,4,9,0.052,,43.0,370.0,,,0.325,298.0,300000.0,100000.0,200000.0,50.0,260,25.0,,92.0,,,,,,,0.5,2600.0,2.02340804972751e-08,,,,,,,,,,,,,0.5,90.0,7.00410478751831e-10,,,,,,,permeability,table S1b and table S2b,ALBERTO M et al 2018,https://doi.org/10.1016/j.memsci.2018.06.026
253,3,44,4,9,0.052,,43.0,370.0,,,0.325,298.0,300000.0,100000.0,200000.0,50.0,260,25.0,,128.0,,,,,,,0.5,2400.0,1.86776127667155e-08,,,,,,,,,,,,,0.5,80.0,6.2258709222385e-10,,,,,,,permeability,table S1b and table S2b,ALBERTO M et al 2018,https://doi.org/10.1016/j.memsci.2018.06.026
254,3,44,4,9,0.052,,43.0,370.0,,,0.325,298.0,300000.0,100000.0,200000.0,50.0,260,25.0,,155.0,,,,,,,0.5,2400.0,1.86776127667155e-08,,,,,,,,,,,,,0.5,80.0,6.2258709222385e-10,,,,,,,permeability,table S1b and table S2b,ALBERTO M et al 2018,https://doi.org/10.1016/j.memsci.2018.06.026
255,3,45,4,9,0.11,,36.0,370.0,,,0.325,298.0,300000.0,100000.0,200000.0,50.0,260,25.0,,0.0,,,,,,,0.5,4500.0,4.18300702587899e-08,,,,,,,,,,,,,0.5,270.0,2.5098042155274e-09,,,,,,,permeability,table S1b and table S2b,ALBERTO M et al 2018,https://doi.org/10.1016/j.memsci.2018.06.026
256,3,45,4,9,0.11,,36.0,370.0,,,0.325,298.0,300000.0,100000.0,200000.0,50.0,260,25.0,,35.0,,,,,,,0.5,3100.0,2.88162706227219e-08,,,,,,,,,,,,,0.5,160.0,1.4872913869792e-09,,,,,,,permeability,table S1b and table S2b,ALBERTO M et al 2018,https://doi.org/10.1016/j.memsci.2018.06.026
257,3,45,4,9,0.11,,36.0,370.0,,,0.325,298.0,300000.0,100000.0,200000.0,50.0,260,25.0,,63.0,,,,,,,0.5,2700.0,2.5098042155274e-08,,,,,,,,,,,,,0.5,140.0,1.3013799636068e-09,,,,,,,permeability,table S1b and table S2b,ALBERTO M et al 2018,https://doi.org/10.1016/j.memsci.2018.06.026
258,3,45,4,9,0.11,,36.0,370.0,,,0.325,298.0,300000.0,100000.0,200000.0,50.0,260,25.0,,92.0,,,,,,,0.5,2500.0,2.323892792155e-08,,,,,,,,,,,,,0.5,110.0,1.0225128285482e-09,,,,,,,permeability,table S1b and table S2b,ALBERTO M et al 2018,https://doi.org/10.1016/j.memsci.2018.06.026
259,3,45,4,9,0.11,,36.0,370.0,,,0.325,298.0,300000.0,100000.0,200000.0,50.0,260,25.0,,128.0,,,,,,,0.5,2200.0,2.0450256570964e-08,,,,,,,,,,,,,0.5,100.0,9.29557116861998e-10,,,,,,,permeability,table S1b and table S2b,ALBERTO M et al 2018,https://doi.org/10.1016/j.memsci.2018.06.026
260,3,45,4,9,0.11,,36.0,370.0,,,0.325,298.0,300000.0,100000.0,200000.0,50.0,260,25.0,,155.0,,,,,,,0.5,2000.0,1.859114233724e-08,,,,,,,,,,,,,0.5,100.0,9.29557116861998e-10,,,,,,,permeability,table S1b and table S2b,ALBERTO M et al 2018,https://doi.org/10.1016/j.memsci.2018.06.026
261,3,46,4,9,0.366,,42.0,370.0,,,0.325,298.0,300000.0,100000.0,200000.0,50.0,260,25.0,,0.0,,,,,,,0.5,5500.0,4.38219783663514e-08,,,,,,,,,,,,,0.5,350.0,2.78867135058599e-09,,,,,,,permeability,table S1b and table S2b,ALBERTO M et al 2018,https://doi.org/10.1016/j.memsci.2018.06.026
262,3,46,4,9,0.366,,42.0,370.0,,,0.325,298.0,300000.0,100000.0,200000.0,50.0,260,25.0,,35.0,,,,,,,0.5,3000.0,2.39028972907371e-08,,,,,,,,,,,,,0.5,160.0,1.27482118883931e-09,,,,,,,permeability,table S1b and table S2b,ALBERTO M et al 2018,https://doi.org/10.1016/j.memsci.2018.06.026
263,3,46,4,9,0.366,,42.0,370.0,,,0.325,298.0,300000.0,100000.0,200000.0,50.0,260,25.0,,63.0,,,,,,,0.5,2700.0,2.15126075616634e-08,,,,,,,,,,,,,0.5,120.0,9.56115891629484e-10,,,,,,,permeability,table S1b and table S2b,ALBERTO M et al 2018,https://doi.org/10.1016/j.memsci.2018.06.026
264,3,46,4,9,0.366,,42.0,370.0,,,0.325,298.0,300000.0,100000.0,200000.0,50.0,260,25.0,,92.0,,,,,,,0.5,2300.0,1.83255545895651e-08,,,,,,,,,,,,,0.5,110.0,8.76439567327027e-10,,,,,,,permeability,table S1b and table S2b,ALBERTO M et al 2018,https://doi.org/10.1016/j.memsci.2018.06.026
265,3,46,4,9,0.366,,42.0,370.0,,,0.325,298.0,300000.0,100000.0,200000.0,50.0,260,25.0,,128.0,,,,,,,0.5,2200.0,1.75287913465405e-08,,,,,,,,,,,,,0.5,100.0,7.9676324302457e-10,,,,,,,permeability,table S1b and table S2b,ALBERTO M et al 2018,https://doi.org/10.1016/j.memsci.2018.06.026
266,3,46,4,9,0.366,,42.0,370.0,,,0.325,298.0,300000.0,100000.0,200000.0,50.0,260,25.0,,155.0,,,,,,,0.5,2100.0,1.6732028103516e-08,,,,,,,,,,,,,0.5,100.0,7.9676324302457e-10,,,,,,,permeability,table S1b and table S2b,ALBERTO M et al 2018,https://doi.org/10.1016/j.memsci.2018.06.026
267,3,47,4,9,0.034,,46.0,370.0,,,0.325,298.0,300000.0,100000.0,200000.0,50.0,260,25.0,,0.0,,,,,,,0.5,6200.0,4.5103727931217e-08,,,,,,,,,,,,,0.5,380.0,2.76442203449394e-09,,,,,,,permeability,table S1c and table S2c,ALBERTO M et al 2018,https://doi.org/10.1016/j.memsci.2018.06.026
268,3,47,4,9,0.034,,46.0,370.0,,,0.325,298.0,300000.0,100000.0,200000.0,50.0,260,25.0,,35.0,,,,,,,0.5,4300.0,3.12816177587472e-08,,,,,,,,,,,,,0.5,210.0,1.52770691379928e-09,,,,,,,permeability,table S1c and table S2c,ALBERTO M et al 2018,https://doi.org/10.1016/j.memsci.2018.06.026
269,3,47,4,9,0.034,,46.0,370.0,,,0.325,298.0,300000.0,100000.0,200000.0,50.0,260,25.0,,63.0,,,,,,,0.5,3400.0,2.47343024138932e-08,,,,,,,,,,,,,0.5,140.0,1.01847127586619e-09,,,,,,,permeability,table S1c and table S2c,ALBERTO M et al 2018,https://doi.org/10.1016/j.memsci.2018.06.026
270,3,47,4,9,0.034,,46.0,370.0,,,0.325,298.0,300000.0,100000.0,200000.0,50.0,260,25.0,,92.0,,,,,,,0.5,3200.0,2.327934344837e-08,,,,,,,,,,,,,0.5,120.0,8.72975379313877e-10,,,,,,,permeability,table S1c and table S2c,ALBERTO M et al 2018,https://doi.org/10.1016/j.memsci.2018.06.026
271,3,47,4,9,0.034,,46.0,370.0,,,0.325,298.0,300000.0,100000.0,200000.0,50.0,260,25.0,,128.0,,,,,,,0.5,2900.0,2.10969050000854e-08,,,,,,,,,,,,,0.5,110.0,8.0022743103772e-10,,,,,,,permeability,table S1c and table S2c,ALBERTO M et al 2018,https://doi.org/10.1016/j.memsci.2018.06.026
272,3,47,4,9,0.034,,46.0,370.0,,,0.325,298.0,300000.0,100000.0,200000.0,50.0,260,25.0,,155.0,,,,,,,0.5,2400.0,1.74595075862775e-08,,,,,,,,,,,,,0.5,90.0,6.54731534485408e-10,,,,,,,permeability,table S1c and table S2c,ALBERTO M et al 2018,https://doi.org/10.1016/j.memsci.2018.06.026
273,3,48,4,9,0.126,,53.0,370.0,,,0.325,298.0,300000.0,100000.0,200000.0,50.0,260,25.0,,0.0,,,,,,,0.5,5700.0,3.59896453547325e-08,,,,,,,,,,,,,0.5,360.0,2.27303023293047e-09,,,,,,,permeability,table S1c and table S2c,ALBERTO M et al 2018,https://doi.org/10.1016/j.memsci.2018.06.026
274,3,48,4,9,0.126,,53.0,370.0,,,0.325,298.0,300000.0,100000.0,200000.0,50.0,260,25.0,,35.0,,,,,,,0.5,4800.0,3.03070697724063e-08,,,,,,,,,,,,,0.5,210.0,1.32593430254278e-09,,,,,,,permeability,table S1c and table S2c,ALBERTO M et al 2018,https://doi.org/10.1016/j.memsci.2018.06.026
275,3,48,4,9,0.126,,53.0,370.0,,,0.325,298.0,300000.0,100000.0,200000.0,50.0,260,25.0,,63.0,,,,,,,0.5,4300.0,2.71500833377806e-08,,,,,,,,,,,,,0.5,200.0,1.26279457385026e-09,,,,,,,permeability,table S1c and table S2c,ALBERTO M et al 2018,https://doi.org/10.1016/j.memsci.2018.06.026
276,3,48,4,9,0.126,,53.0,370.0,,,0.325,298.0,300000.0,100000.0,200000.0,50.0,260,25.0,,92.0,,,,,,,0.5,3700.0,2.33616996162298e-08,,,,,,,,,,,,,0.5,150.0,9.47095930387697e-10,,,,,,,permeability,table S1c and table S2c,ALBERTO M et al 2018,https://doi.org/10.1016/j.memsci.2018.06.026
277,3,48,4,9,0.126,,53.0,370.0,,,0.325,298.0,300000.0,100000.0,200000.0,50.0,260,25.0,,128.0,,,,,,,0.5,3600.0,2.27303023293047e-08,,,,,,,,,,,,,0.5,150.0,9.47095930387697e-10,,,,,,,permeability,table S1c and table S2c,ALBERTO M et al 2018,https://doi.org/10.1016/j.memsci.2018.06.026
278,3,48,4,9,0.126,,53.0,370.0,,,0.325,298.0,300000.0,100000.0,200000.0,50.0,260,25.0,,155.0,,,,,,,0.5,3500.0,2.20989050423796e-08,,,,,,,,,,,,,0.5,140.0,8.83956201695183e-10,,,,,,,permeability,table S1c and table S2c,ALBERTO M et al 2018,https://doi.org/10.1016/j.memsci.2018.06.026
279,3,49,4,9,0.184,,48.0,370.0,,,0.325,298.0,300000.0,100000.0,200000.0,50.0,260,25.0,,0.0,,,,,,,0.5,4800.0,3.34640562070319e-08,,,,,,,,,,,,,0.5,320.0,2.2309370804688e-09,,,,,,,permeability,table S1c and table S2c,ALBERTO M et al 2018,https://doi.org/10.1016/j.memsci.2018.06.026
280,3,49,4,9,0.184,,48.0,370.0,,,0.325,298.0,300000.0,100000.0,200000.0,50.0,260,25.0,,35.0,,,,,,,0.5,4200.0,2.92810491811529e-08,,,,,,,,,,,,,0.5,210.0,1.46405245905765e-09,,,,,,,permeability,table S1c and table S2c,ALBERTO M et al 2018,https://doi.org/10.1016/j.memsci.2018.06.026
281,3,49,4,9,0.184,,48.0,370.0,,,0.325,298.0,300000.0,100000.0,200000.0,50.0,260,25.0,,63.0,,,,,,,0.5,3800.0,2.6492377830567e-08,,,,,,,,,,,,,0.5,170.0,1.18518532399905e-09,,,,,,,permeability,table S1c and table S2c,ALBERTO M et al 2018,https://doi.org/10.1016/j.memsci.2018.06.026
282,3,49,4,9,0.184,,48.0,370.0,,,0.325,298.0,300000.0,100000.0,200000.0,50.0,260,25.0,,92.0,,,,,,,0.5,2600.0,1.8126363778809e-08,,,,,,,,,,,,,0.5,100.0,6.97167837646499e-10,,,,,,,permeability,table S1c and table S2c,ALBERTO M et al 2018,https://doi.org/10.1016/j.memsci.2018.06.026
283,3,49,4,9,0.184,,48.0,370.0,,,0.325,298.0,300000.0,100000.0,200000.0,50.0,260,25.0,,128.0,,,,,,,0.5,2500.0,1.74291959411625e-08,,,,,,,,,,,,,0.5,90.0,6.27451053881849e-10,,,,,,,permeability,table S1c and table S2c,ALBERTO M et al 2018,https://doi.org/10.1016/j.memsci.2018.06.026
284,3,49,4,9,0.184,,48.0,370.0,,,0.325,298.0,300000.0,100000.0,200000.0,50.0,260,25.0,,155.0,,,,,,,0.5,2400.0,1.6732028103516e-08,,,,,,,,,,,,,0.5,90.0,6.27451053881849e-10,,,,,,,permeability,table S1c and table S2c,ALBERTO M et al 2018,https://doi.org/10.1016/j.memsci.2018.06.026
285,3,50,4,9,0.408,,62.0,370.0,,,0.325,298.0,300000.0,100000.0,200000.0,50.0,260,25.0,,0.0,,,,,,,0.5,6300.0,3.40037990490808e-08,,,,,,,,,,,,,0.5,360.0,1.94307423137605e-09,,,,,,,permeability,table S1c and table S2c,ALBERTO M et al 2018,https://doi.org/10.1016/j.memsci.2018.06.026
286,3,50,4,9,0.408,,62.0,370.0,,,0.325,298.0,300000.0,100000.0,200000.0,50.0,260,25.0,,35.0,,,,,,,0.5,4500.0,2.42884278922006e-08,,,,,,,,,,,,,0.5,230.0,1.24140853671248e-09,,,,,,,permeability,table S1c and table S2c,ALBERTO M et al 2018,https://doi.org/10.1016/j.memsci.2018.06.026
287,3,50,4,9,0.408,,62.0,370.0,,,0.325,298.0,300000.0,100000.0,200000.0,50.0,260,25.0,,63.0,,,,,,,0.5,4100.0,2.2129456524005e-08,,,,,,,,,,,,,0.5,200.0,1.0794856840978e-09,,,,,,,permeability,table S1c and table S2c,ALBERTO M et al 2018,https://doi.org/10.1016/j.memsci.2018.06.026
288,3,50,4,9,0.408,,62.0,370.0,,,0.325,298.0,300000.0,100000.0,200000.0,50.0,260,25.0,,92.0,,,,,,,0.5,3700.0,1.99704851558094e-08,,,,,,,,,,,,,0.5,180.0,9.71537115688024e-10,,,,,,,permeability,table S1c and table S2c,ALBERTO M et al 2018,https://doi.org/10.1016/j.memsci.2018.06.026
289,3,50,4,9,0.408,,62.0,370.0,,,0.325,298.0,300000.0,100000.0,200000.0,50.0,260,25.0,,128.0,,,,,,,0.5,3400.0,1.83512566296627e-08,,,,,,,,,,,,,0.5,160.0,8.63588547278244e-10,,,,,,,permeability,table S1c and table S2c,ALBERTO M et al 2018,https://doi.org/10.1016/j.memsci.2018.06.026
290,3,50,4,9,0.408,,62.0,370.0,,,0.325,298.0,300000.0,100000.0,200000.0,50.0,260,25.0,,155.0,,,,,,,0.5,3000.0,1.61922852614671e-08,,,,,,,,,,,,,0.5,130.0,7.01665694663573e-10,,,,,,,permeability,table S1c and table S2c,ALBERTO M et al 2018,https://doi.org/10.1016/j.memsci.2018.06.026
291,1,51,1,4,0.0,,90.0,,,685.0,2.14,298.0,,,100000.0,,0,,,0.0,,,,,,,,,,,,,,,,1.0,280.0,1.04110397088544e-09,,,,,,,,,,,,,permeability,table 1,BERNARDO P et al 2017,http://dx.doi.org/10.1016/j.polymer.2016.10.040
292,1,52,1,4,0.0,,110.0,,,759.0,2.14,298.0,,,100000.0,,0,,,0.0,,,,,,,,,,,,,,,,1.0,857.0,2.60715419722058e-09,,,,,,,,,,,,,permeability,table 1,BERNARDO P et al 2017,http://dx.doi.org/10.1016/j.polymer.2016.10.040
293,1,52,1,4,0.0,,110.0,,,759.0,2.14,298.0,,,100000.0,,0,,,1200.0,,,,,,,,,,,,,,,,1.0,125.0,3.80273365988999e-10,,,,,,,,,,,,,permeability,table 1,BERNARDO P et al 2017,http://dx.doi.org/10.1016/j.polymer.2016.10.040
294,1,51,1,4,0.0,,90.0,,,685.0,2.14,298.0,,,100000.0,,0,,,0.0,,,,1.0,1740.0,6.46971753335951e-09,,,,,,,,,,,,,,,,,,,,,,,,,permeability,table 1,BERNARDO P et al 2017,http://dx.doi.org/10.1016/j.polymer.2016.10.040
295,1,52,1,4,0.0,,110.0,,,759.0,2.14,298.0,,,100000.0,,0,,,0.0,,,,1.0,4500.0,1.3689841175604e-08,,,,,,,,,,,,,,,,,,,,,,,,,permeability,table 1,BERNARDO P et al 2017,http://dx.doi.org/10.1016/j.polymer.2016.10.040
296,1,52,1,4,0.0,,110.0,,,759.0,2.14,298.0,,,100000.0,,0,,,1200.0,,,,1.0,2440.0,7.42293610410527e-09,,,,,,,,,,,,,,,,,,,,,,,,,permeability,table 1,BERNARDO P et al 2017,http://dx.doi.org/10.1016/j.polymer.2016.10.040
297,1,51,1,4,0.0,,90.0,,,685.0,2.14,298.0,,,100000.0,,0,,,0.0,1.0,758.0,2.81841717832558e-09,,,,,,,,,,,,,,,,,,,,,,,,,,,,permeability,table 1,BERNARDO P et al 2017,http://dx.doi.org/10.1016/j.polymer.2016.10.040
298,1,52,1,4,0.0,,110.0,,,759.0,2.14,298.0,,,100000.0,,0,,,0.0,1.0,1706.0,5.18997089901786e-09,,,,,,,,,,,,,,,,,,,,,,,,,,,,permeability,table 1,BERNARDO P et al 2017,http://dx.doi.org/10.1016/j.polymer.2016.10.040
299,1,52,1,4,0.0,,110.0,,,759.0,2.14,298.0,,,100000.0,,0,,,1200.0,1.0,1140.0,3.46809309781967e-09,,,,,,,,,,,,,,,,,,,,,,,,,,,,permeability,table 1,BERNARDO P et al 2017,http://dx.doi.org/10.1016/j.polymer.2016.10.040
300,1,51,1,4,0.0,,90.0,,,685.0,2.14,298.0,,,100000.0,,0,,,0.0,,,,,,,,,,1.0,742.0,2.75892552284641e-09,,,,,,,,,,,,,,,,,,,permeability,table 1,BERNARDO P et al 2017,http://dx.doi.org/10.1016/j.polymer.2016.10.040
301,1,52,1,4,0.0,,110.0,,,759.0,2.14,298.0,,,100000.0,,0,,,0.0,,,,,,,,,,1.0,2200.0,6.69281124140639e-09,,,,,,,,,,,,,,,,,,,permeability,table 1,BERNARDO P et al 2017,http://dx.doi.org/10.1016/j.polymer.2016.10.040
302,1,52,1,4,0.0,,110.0,,,759.0,2.14,298.0,,,100000.0,,0,,,1200.0,,,,,,,,,,1.0,600.0,1.8253121567472e-09,,,,,,,,,,,,,,,,,,,permeability,table 1,BERNARDO P et al 2017,http://dx.doi.org/10.1016/j.polymer.2016.10.040
303,1,51,1,4,0.0,,90.0,,,685.0,2.14,298.0,,,100000.0,,0,,,0.0,,,,,,,,,,,,,,,,,,,,,,1.0,410.0,1.52447367165368e-09,,,,,,,permeability,table 1,BERNARDO P et al 2017,http://dx.doi.org/10.1016/j.polymer.2016.10.040
304,1,52,1,4,0.0,,110.0,,,759.0,2.14,298.0,,,100000.0,,0,,,0.0,,,,,,,,,,,,,,,,,,,,,,1.0,1150.0,3.49851496709879e-09,,,,,,,permeability,table 1,BERNARDO P et al 2017,http://dx.doi.org/10.1016/j.polymer.2016.10.040
305,1,52,1,4,0.0,,110.0,,,759.0,2.14,298.0,,,100000.0,,0,,,1200.0,,,,,,,,,,,,,,,,,,,,,,1.0,159.0,4.83707721538007e-10,,,,,,,permeability,table 1,BERNARDO P et al 2017,http://dx.doi.org/10.1016/j.polymer.2016.10.040
306,1,51,1,4,0.0,,90.0,,,685.0,2.14,298.0,,,100000.0,,0,,,0.0,,,,,,,1.0,4970.0,1.84795954832165e-08,,,,,,,,,,,,,,,,,,,,,,permeability,table 1,BERNARDO P et al 2017,http://dx.doi.org/10.1016/j.polymer.2016.10.040
307,1,52,1,4,0.0,,110.0,,,759.0,2.14,298.0,,,100000.0,,0,,,0.0,,,,,,,1.0,13300.0,4.04610861412295e-08,,,,,,,,,,,,,,,,,,,,,,permeability,table 1,BERNARDO P et al 2017,http://dx.doi.org/10.1016/j.polymer.2016.10.040
308,1,52,1,4,0.0,,110.0,,,759.0,2.14,298.0,,,100000.0,,0,,,1200.0,,,,,,,1.0,2840.0,8.63981087527006e-09,,,,,,,,,,,,,,,,,,,,,,permeability,table 1,BERNARDO P et al 2017,http://dx.doi.org/10.1016/j.polymer.2016.10.040
309,1,53,1,4,0.0,,125.4,,,759.0,2.14,298.0,,,100000.0,,0,,,2117.0,,,,,,,,,,,,,,,,1.0,148.0,3.94950583623662e-10,,,,,,,,,,,,,permeability,table S1,BERNARDO P et al 2017,http://dx.doi.org/10.1016/j.polymer.2016.10.040
310,1,53,1,4,0.0,,125.4,,,759.0,2.14,298.0,,,100000.0,,0,,,2117.0,,,,,,,,,,1.0,665.0,1.774609041282e-09,,,,,,,,,,,,,,,,,,,permeability,table S1,BERNARDO P et al 2017,http://dx.doi.org/10.1016/j.polymer.2016.10.040
311,1,53,1,4,0.0,,125.4,,,759.0,2.14,298.0,,,100000.0,,0,,,2117.0,,,,,,,1.0,3317.0,8.85169652621411e-09,,,,,,,,,,,,,,,,,,,,,,permeability,table S1,BERNARDO P et al 2017,http://dx.doi.org/10.1016/j.polymer.2016.10.040
312,1,53,1,4,0.0,,125.4,,,759.0,2.14,298.0,,,100000.0,,0,,,2117.0,,,,,,,,,,,,,,,,,,,,,,1.0,192.0,5.12368324700968e-10,,,,,,,permeability,table S1,BERNARDO P et al 2017,http://dx.doi.org/10.1016/j.polymer.2016.10.040
313,1,53,1,4,0.0,,125.4,,,759.0,2.14,298.0,,,100000.0,,0,,,2117.0,,,,1.0,2418.0,6.45263858920281e-09,,,,,,,,,,,,,,,,,,,,,,,,,permeability,table S1,BERNARDO P et al 2017,http://dx.doi.org/10.1016/j.polymer.2016.10.040
314,1,53,1,4,0.0,,125.4,,,759.0,2.14,298.0,,,100000.0,,0,,,2117.0,1.0,1128.0,3.01016390761818e-09,,,,,,,,,,,,,,,,,,,,,,,,,,,,permeability,table S1,BERNARDO P et al 2017,http://dx.doi.org/10.1016/j.polymer.2016.10.040
315,1,53,1,4,0.0,,125.4,,,759.0,17.35,298.0,,,100000.0,150.0,340,30.0,1.0,2117.0,,,,,,,0.521,3249.776159,8.6723039908332e-09,,,,,,,,,,,,,0.479,128.4802009,3.42860340064462e-10,,,,,,,permeability,fig 7,BERNARDO P et al 2017,http://dx.doi.org/10.1016/j.polymer.2016.10.040
316,1,53,1,4,0.0,,125.4,,,759.0,17.35,298.0,,,200000.0,150.0,340,30.0,1.0,2117.0,,,,,,,0.521,3107.827438,8.29350175972792e-09,,,,,,,,,,,,,0.479,129.4401375,3.45422012499676e-10,,,,,,,permeability,fig 7,BERNARDO P et al 2017,http://dx.doi.org/10.1016/j.polymer.2016.10.040
