Repository: tenoriolms/databank_CH4

File: 765_membrane_data_pure3.csv (part 2 of 2)
,type,description,support_material,subtype,filler_loading,previous_thickness,mean_thickness,mean_pore_size,pore_volume,specific_surface_area,surface_area,temperature,feed_pressure,permeate_pressure,delta_pressure,feed_flow_rate,sweep_gas,sweep_gas_flow,stage_cut,aging,gas,Py,provided_data_type,in_reference_data_location,reference,url
111,zeolite,O3at473K, alfa-alumina tubes,SSZ-13,0.0,,1.2,0.38,0.27,624.0,,373.0,303000.0,103000.0,200000.0,4.0,none,,,0.0,N2,1476.56232705882,permeance,fig 8a,LI Y et al 2021,https://doi.org/10.1016/j.memsci.2021.119349
112,zeolite,O3at473K, alfa-alumina tubes,SSZ-13,0.0,,1.2,0.38,0.27,624.0,,398.0,303000.0,103000.0,200000.0,4.0,none,,,0.0,N2,1190.91782926471,permeance,fig 8a,LI Y et al 2021,https://doi.org/10.1016/j.memsci.2021.119349
118,zeolite,O3at473K, alfa-alumina tubes,SSZ-13,0.0,,1.2,0.38,0.27,624.0,,298.0,503000.0,103000.0,400000.0,4.0,none,,,0.0,N2,2818.67576783784,permeance,fig 8b,LI Y et al 2021,https://doi.org/10.1016/j.memsci.2021.119349
119,zeolite,O3at473K, alfa-alumina tubes,SSZ-13,0.0,,1.2,0.38,0.27,624.0,,298.0,703000.0,103000.0,600000.0,4.0,none,,,0.0,N2,2798.48468067567,permeance,fig 8b,LI Y et al 2021,https://doi.org/10.1016/j.memsci.2021.119349
120,zeolite,O3at473K, alfa-alumina tubes,SSZ-13,0.0,,1.2,0.38,0.27,624.0,,298.0,903000.0,103000.0,800000.0,4.0,none,,,0.0,N2,2766.17894121621,permeance,fig 8b,LI Y et al 2021,https://doi.org/10.1016/j.memsci.2021.119349
121,zeolite,O3at473K, alfa-alumina tubes,SSZ-13,0.0,,1.2,0.38,0.27,624.0,,298.0,1103000.0,103000.0,1000000.0,4.0,none,,,0.0,N2,2725.79676689189,permeance,fig 8b,LI Y et al 2021,https://doi.org/10.1016/j.memsci.2021.119349
291,polymer,untreated,none,PIM-1,0.0,,90.0,,,685.0,2.14,298.0,,,100000.0,,none,,,0.0,N2,280.0,permeability,table 1,BERNARDO P et al 2017,http://dx.doi.org/10.1016/j.polymer.2016.10.040
292,polymer,EtOH_25 treaded,none,PIM-1,0.0,,110.0,,,759.0,2.14,298.0,,,100000.0,,none,,,0.0,N2,857.0,permeability,table 1,BERNARDO P et al 2017,http://dx.doi.org/10.1016/j.polymer.2016.10.040
293,polymer,EtOH_25 treaded,none,PIM-1,0.0,,110.0,,,759.0,2.14,298.0,,,100000.0,,none,,,1200.0,N2,125.0,permeability,table 1,BERNARDO P et al 2017,http://dx.doi.org/10.1016/j.polymer.2016.10.040
309,polymer,EtOH_100 treaded,none,PIM-1,0.0,,125.4,,,759.0,2.14,298.0,,,100000.0,,none,,,2117.0,N2,148.0,permeability,table S1,BERNARDO P et al 2017,http://dx.doi.org/10.1016/j.polymer.2016.10.040
369,polymer,untreated,none,PIM-1,0.0,,90.0,,,685.0,2.14,298.0,,,100000.0,,none,,,4.015134,N2,198.7099,permeability,fig 2,BERNARDO P et al 2017,http://dx.doi.org/10.1016/j.polymer.2016.10.040
370,polymer,untreated,none,PIM-1,0.0,,90.0,,,685.0,2.14,298.0,,,100000.0,,none,,,37.79288,N2,186.2214,permeability,fig 2,BERNARDO P et al 2017,http://dx.doi.org/10.1016/j.polymer.2016.10.040
371,polymer,untreated,none,PIM-1,0.0,,90.0,,,685.0,2.14,298.0,,,100000.0,,none,,,248.4999,N2,144.623,permeability,fig 2,BERNARDO P et al 2017,http://dx.doi.org/10.1016/j.polymer.2016.10.040
372,polymer,EtOH_25 treaded,none,PIM-1,0.0,,110.0,,,759.0,2.14,298.0,,,100000.0,,none,,,7.001323,N2,506.6963,permeability,fig 2,BERNARDO P et al 2017,http://dx.doi.org/10.1016/j.polymer.2016.10.040
373,polymer,EtOH_25 treaded,none,PIM-1,0.0,,110.0,,,759.0,2.14,298.0,,,100000.0,,none,,,63.01091,N2,285.4234,permeability,fig 2,BERNARDO P et al 2017,http://dx.doi.org/10.1016/j.polymer.2016.10.040
374,polymer,EtOH_25 treaded,none,PIM-1,0.0,,110.0,,,759.0,2.14,298.0,,,100000.0,,none,,,346.2863,N2,162.992,permeability,fig 2,BERNARDO P et al 2017,http://dx.doi.org/10.1016/j.polymer.2016.10.040
375,polymer,EtOH_75 treaded,none,PIM-1,0.0,,110.9054,,,759.0,2.14,298.0,,,100000.0,,none,,,2.779788,N2,440.4706,permeability,fig 2,BERNARDO P et al 2017,http://dx.doi.org/10.1016/j.polymer.2016.10.040
376,polymer,EtOH_75 treaded,none,PIM-1,0.0,,110.9054,,,759.0,2.14,298.0,,,100000.0,,none,,,64.1513,N2,215.6889,permeability,fig 2,BERNARDO P et al 2017,http://dx.doi.org/10.1016/j.polymer.2016.10.040
377,polymer,EtOH_75 treaded,none,PIM-1,0.0,,110.9054,,,759.0,2.14,298.0,,,100000.0,,none,,,186.5054,N2,170.977,permeability,fig 2,BERNARDO P et al 2017,http://dx.doi.org/10.1016/j.polymer.2016.10.040
378,polymer,EtOH_125 treaded,none,PIM-1,0.0,,132.508,,,759.0,2.14,298.0,,,100000.0,,none,,,4.015134,N2,318.3958,permeability,fig 2,BERNARDO P et al 2017,http://dx.doi.org/10.1016/j.polymer.2016.10.040
379,polymer,EtOH_125 treaded,none,PIM-1,0.0,,132.508,,,759.0,2.14,298.0,,,100000.0,,none,,,64.1513,N2,242.2551,permeability,fig 2,BERNARDO P et al 2017,http://dx.doi.org/10.1016/j.polymer.2016.10.040
380,polymer,EtOH_125 treaded,none,PIM-1,0.0,,132.508,,,759.0,2.14,298.0,,,100000.0,,none,,,188.1855,N2,212.0359,permeability,fig 2,BERNARDO P et al 2017,http://dx.doi.org/10.1016/j.polymer.2016.10.040
438,polymer,6FDA-DAM,flat sheet,PI,0.0,,55.0,1.2,,,,308.0,,,90000.0,,none,,1.0,0.0,N2,64.9623635008465,permeability,fig S5a,BACHMAN et al 2016,https://doi.org/10.1038/nmat4621
439,polymer,6FDA-DAM,flat sheet,PI,0.0,,55.0,1.2,,,,308.0,,,470000.0,,none,,1.0,0.0,N2,62.2607391950835,permeability,fig S5a,BACHMAN et al 2016,https://doi.org/10.1038/nmat4621
440,polymer,6FDA-DAM,flat sheet,PI,0.0,,55.0,1.2,,,,308.0,,,960000.0,,none,,1.0,0.0,N2,59.1709482352197,permeability,fig S5a,BACHMAN et al 2016,https://doi.org/10.1038/nmat4621
441,polymer,6FDA-DAM,flat sheet,PI,0.0,,55.0,1.2,,,,308.0,,,1450000.0,,none,,1.0,0.0,N2,57.1810550952797,permeability,fig S5a,BACHMAN et al 2016,https://doi.org/10.1038/nmat4621
442,polymer,6FDA-DAM,flat sheet,PI,0.0,,55.0,1.2,,,,308.0,,,1950000.0,,none,,1.0,0.0,N2,55.9461297710459,permeability,fig S5a,BACHMAN et al 2016,https://doi.org/10.1038/nmat4621
443,polymer,6FDA-DAM,flat sheet,PI,0.0,,55.0,1.2,,,,308.0,,,2430000.0,,none,,1.0,0.0,N2,54.4444840061681,permeability,fig S5a,BACHMAN et al 2016,https://doi.org/10.1038/nmat4621
444,polymer,6FDA-DAM,flat sheet,PI,0.0,,55.0,1.2,,,,308.0,,,2910000.0,,none,,1.0,0.0,N2,53.7657532727803,permeability,fig S5a,BACHMAN et al 2016,https://doi.org/10.1038/nmat4621
445,polymer,6FDA-DAM,flat sheet,PI,0.0,,55.0,1.2,,,,308.0,,,3410000.0,,none,,1.0,0.0,N2,52.7804369204784,permeability,fig S5a,BACHMAN et al 2016,https://doi.org/10.1038/nmat4621
446,polymer,6FDA-DAM,flat sheet,PI,0.0,,55.0,1.2,,,,308.0,,,3890000.0,,none,,1.0,0.0,N2,51.9225915100208,permeability,fig S5a,BACHMAN et al 2016,https://doi.org/10.1038/nmat4621
447,polymer,6FDA-DAM,flat sheet,PI,0.0,,55.0,1.2,,,,308.0,,,4320000.0,,none,,1.0,0.0,N2,51.272400266865,permeability,fig S5a,BACHMAN et al 2016,https://doi.org/10.1038/nmat4621
448,polymer,6FDA-DAM,flat sheet,PI,0.0,,55.0,1.2,,,,308.0,,,4880000.0,,none,,1.0,0.0,N2,49.9658174965865,permeability,fig S5a,BACHMAN et al 2016,https://doi.org/10.1038/nmat4621
449,polymer,6FDA-DAM,flat sheet,PI,0.0,,55.0,1.2,,,,308.0,,,5360000.0,,none,,1.0,0.0,N2,49.3401488292293,permeability,fig S5a,BACHMAN et al 2016,https://doi.org/10.1038/nmat4621
450,polymer,6FDA-DAM,flat sheet,PI,0.0,,55.0,1.2,,,,308.0,,,5860000.0,,none,,1.0,0.0,N2,48.8885303500352,permeability,fig S5a,BACHMAN et al 2016,https://doi.org/10.1038/nmat4621
451,polymer,6FDA-DAM,flat sheet,PI,0.0,,55.0,1.2,,,,308.0,,,6330000.0,,none,,1.0,0.0,N2,47.9388031840728,permeability,fig S5a,BACHMAN et al 2016,https://doi.org/10.1038/nmat4621
452,MMM,6wt_Ni2(dobdc),flat sheet,MOF/PI,6.0,,55.0,1.2,,,,308.0,,,100000.0,,none,,1.0,0.0,N2,75.6143928214666,permeability,fig S5d,BACHMAN et al 2016,https://doi.org/10.1038/nmat4621
453,MMM,6wt_Ni2(dobdc),flat sheet,MOF/PI,6.0,,55.0,1.2,,,,308.0,,,480000.0,,none,,1.0,0.0,N2,70.410485785486,permeability,fig S5d,BACHMAN et al 2016,https://doi.org/10.1038/nmat4621
454,MMM,6wt_Ni2(dobdc),flat sheet,MOF/PI,6.0,,55.0,1.2,,,,308.0,,,970000.0,,none,,1.0,0.0,N2,67.3975901815168,permeability,fig S5d,BACHMAN et al 2016,https://doi.org/10.1038/nmat4621
455,MMM,6wt_Ni2(dobdc),flat sheet,MOF/PI,6.0,,55.0,1.2,,,,308.0,,,1460000.0,,none,,1.0,0.0,N2,65.717091685394,permeability,fig S5d,BACHMAN et al 2016,https://doi.org/10.1038/nmat4621
456,MMM,6wt_Ni2(dobdc),flat sheet,MOF/PI,6.0,,55.0,1.2,,,,308.0,,,1940000.0,,none,,1.0,0.0,N2,64.5444823381227,permeability,fig S5d,BACHMAN et al 2016,https://doi.org/10.1038/nmat4621
457,MMM,6wt_Ni2(dobdc),flat sheet,MOF/PI,6.0,,55.0,1.2,,,,308.0,,,2440000.0,,none,,1.0,0.0,N2,62.7497361574255,permeability,fig S5d,BACHMAN et al 2016,https://doi.org/10.1038/nmat4621
458,MMM,6wt_Ni2(dobdc),flat sheet,MOF/PI,6.0,,55.0,1.2,,,,308.0,,,2930000.0,,none,,1.0,0.0,N2,59.2725414835898,permeability,fig S5d,BACHMAN et al 2016,https://doi.org/10.1038/nmat4621
459,MMM,6wt_Ni2(dobdc),flat sheet,MOF/PI,6.0,,55.0,1.2,,,,308.0,,,3420000.0,,none,,1.0,0.0,N2,60.5571095152746,permeability,fig S5d,BACHMAN et al 2016,https://doi.org/10.1038/nmat4621
460,MMM,6wt_Ni2(dobdc),flat sheet,MOF/PI,6.0,,55.0,1.2,,,,308.0,,,3960000.0,,none,,1.0,0.0,N2,59.483843891373,permeability,fig S5d,BACHMAN et al 2016,https://doi.org/10.1038/nmat4621
461,MMM,6wt_Ni2(dobdc),flat sheet,MOF/PI,6.0,,55.0,1.2,,,,308.0,,,4410000.0,,none,,1.0,0.0,N2,59.0734415747587,permeability,fig S5d,BACHMAN et al 2016,https://doi.org/10.1038/nmat4621
462,MMM,6wt_Ni2(dobdc),flat sheet,MOF/PI,6.0,,55.0,1.2,,,,308.0,,,4890000.0,,none,,1.0,0.0,N2,57.9757181075633,permeability,fig S5d,BACHMAN et al 2016,https://doi.org/10.1038/nmat4621
463,MMM,6wt_Ni2(dobdc),flat sheet,MOF/PI,6.0,,55.0,1.2,,,,308.0,,,5360000.0,,none,,1.0,0.0,N2,56.8882665148392,permeability,fig S5d,BACHMAN et al 2016,https://doi.org/10.1038/nmat4621
464,MMM,6wt_Ni2(dobdc),flat sheet,MOF/PI,6.0,,55.0,1.2,,,,308.0,,,5860000.0,,none,,1.0,0.0,N2,56.0128504195012,permeability,fig S5d,BACHMAN et al 2016,https://doi.org/10.1038/nmat4621
465,MMM,6wt_Ni2(dobdc),flat sheet,MOF/PI,6.0,,55.0,1.2,,,,308.0,,,6350000.0,,none,,1.0,0.0,N2,55.1529297528228,permeability,fig S5d,BACHMAN et al 2016,https://doi.org/10.1038/nmat4621
466,MMM,25wt_Ni2(dobdc),flat sheet,MOF/PI,25.0,,55.0,1.2,,,,308.0,,,540000.0,,none,,1.0,0.0,N2,229.74079948599,permeability,fig S5e,BACHMAN et al 2016,https://doi.org/10.1038/nmat4621
467,MMM,25wt_Ni2(dobdc),flat sheet,MOF/PI,25.0,,55.0,1.2,,,,308.0,,,1070000.0,,none,,1.0,0.0,N2,177.336188322779,permeability,fig S5e,BACHMAN et al 2016,https://doi.org/10.1038/nmat4621
468,MMM,25wt_Ni2(dobdc),flat sheet,MOF/PI,25.0,,55.0,1.2,,,,308.0,,,1540000.0,,none,,1.0,0.0,N2,157.579840807438,permeability,fig S5e,BACHMAN et al 2016,https://doi.org/10.1038/nmat4621
469,MMM,25wt_Ni2(dobdc),flat sheet,MOF/PI,25.0,,55.0,1.2,,,,308.0,,,2040000.0,,none,,1.0,0.0,N2,146.434194974584,permeability,fig S5e,BACHMAN et al 2016,https://doi.org/10.1038/nmat4621
470,MMM,25wt_Ni2(dobdc),flat sheet,MOF/PI,25.0,,55.0,1.2,,,,308.0,,,2540000.0,,none,,1.0,0.0,N2,139.474451888971,permeability,fig S5e,BACHMAN et al 2016,https://doi.org/10.1038/nmat4621
471,MMM,25wt_Ni2(dobdc),flat sheet,MOF/PI,25.0,,55.0,1.2,,,,308.0,,,3000000.0,,none,,1.0,0.0,N2,133.409754759255,permeability,fig S5e,BACHMAN et al 2016,https://doi.org/10.1038/nmat4621
472,MMM,25wt_Ni2(dobdc),flat sheet,MOF/PI,25.0,,55.0,1.2,,,,308.0,,,3500000.0,,none,,1.0,0.0,N2,128.860342296399,permeability,fig S5e,BACHMAN et al 2016,https://doi.org/10.1038/nmat4621
473,MMM,25wt_Ni2(dobdc),flat sheet,MOF/PI,25.0,,55.0,1.2,,,,308.0,,,4040000.0,,none,,1.0,0.0,N2,125.189820730174,permeability,fig S5e,BACHMAN et al 2016,https://doi.org/10.1038/nmat4621
474,MMM,25wt_Ni2(dobdc),flat sheet,MOF/PI,25.0,,55.0,1.2,,,,308.0,,,4520000.0,,none,,1.0,0.0,N2,121.601596808278,permeability,fig S5e,BACHMAN et al 2016,https://doi.org/10.1038/nmat4621
475,MMM,25wt_Ni2(dobdc),flat sheet,MOF/PI,25.0,,55.0,1.2,,,,308.0,,,5030000.0,,none,,1.0,0.0,N2,118.887769981356,permeability,fig S5e,BACHMAN et al 2016,https://doi.org/10.1038/nmat4621
476,MMM,25wt_Ni2(dobdc),flat sheet,MOF/PI,25.0,,55.0,1.2,,,,308.0,,,5490000.0,,none,,1.0,0.0,N2,116.250287519273,permeability,fig S5e,BACHMAN et al 2016,https://doi.org/10.1038/nmat4621
477,MMM,25wt_Ni2(dobdc),flat sheet,MOF/PI,25.0,,55.0,1.2,,,,308.0,,,5970000.0,,none,,1.0,0.0,N2,113.025336761905,permeability,fig S5e,BACHMAN et al 2016,https://doi.org/10.1038/nmat4621
724,polymer,PEI,alumina,glassy,0.0,,,,,,,303.0,,,100000.0,,Ar,,,0.0,N2,,permeance,fig 7,MESSAOUD AB et al 2015,http://dx.doi.org/10.1016/j.seppur.2015.04.017
728,MMM,SAPO-34/PEI,alumina,zeolite/glassy,5.0,,1.0,,,,,303.0,,,100000.0,,Ar,,,0.0,N2,0.029882809,permeance,fig 7,MESSAOUD AB et al 2015,http://dx.doi.org/10.1016/j.seppur.2015.04.017
732,MMM,SAPO-34/PEI,alumina,zeolite/glassy,10.0,,,,,,,303.0,,,100000.0,,Ar,,,0.0,N2,,permeance,fig 7,MESSAOUD AB et al 2015,http://dx.doi.org/10.1016/j.seppur.2015.04.017
44,polymer,PI-0.25,none,polyimides,0.0,,50.0,,,411.0,,308.0,200000.0,1000.0,199000.0,,none,,0.5,0.0,CH4,6.0,permeability,table 2,XIE W et al 2022,https://doi.org/10.1016/j.seppur.2021.120091
45,polymer,PI-0.50,none,polyimides,0.0,,50.0,,,219.0,,308.0,200000.0,1000.0,199000.0,,none,,0.5,0.0,CH4,3.0,permeability,table 2,XIE W et al 2022,https://doi.org/10.1016/j.seppur.2021.120091
46,polymer,PI-0.75,none,polyimides,0.0,,50.0,,,63.0,,308.0,200000.0,1000.0,199000.0,,none,,0.5,0.0,CH4,1.5,permeability,table 2,XIE W et al 2022,https://doi.org/10.1016/j.seppur.2021.120091
47,polymer,PI-1.00,none,polyimides,0.0,,50.0,,,53.0,,308.0,200000.0,1000.0,199000.0,,none,,0.5,0.0,CH4,0.44,permeability,table 2,XIE W et al 2022,https://doi.org/10.1016/j.seppur.2021.120091
48,polymer,IPI-0.25,none,ionic copolyimides,0.0,,50.0,,,367.0,,308.0,200000.0,1000.0,199000.0,,none,,0.5,0.0,CH4,5.3,permeability,table 2,XIE W et al 2022,https://doi.org/10.1016/j.seppur.2021.120091
49,polymer,IPI-0.50,none,ionic copolyimides,0.0,,50.0,,,83.0,,308.0,200000.0,1000.0,199000.0,,none,,0.5,0.0,CH4,0.97,permeability,table 2,XIE W et al 2022,https://doi.org/10.1016/j.seppur.2021.120091
50,polymer,IPI-0.75,none,ionic copolyimides,0.0,,50.0,,,56.0,,308.0,200000.0,1000.0,199000.0,,none,,0.5,0.0,CH4,0.25,permeability,table 2,XIE W et al 2022,https://doi.org/10.1016/j.seppur.2021.120091
51,polymer,IPI-1.00,none,ionic copolyimides,0.0,,50.0,,,41.0,,308.0,200000.0,1000.0,199000.0,,none,,0.5,0.0,CH4,0.03,permeability,table 2,XIE W et al 2022,https://doi.org/10.1016/j.seppur.2021.120091
113,zeolite,O3at473K, alfa-alumina tubes,SSZ-13,0.0,,1.2,0.38,0.27,624.0,,298.0,303000.0,103000.0,200000.0,4.0,none,,,0.0,CH4,197.753883088236,permeance,fig 8a,LI Y et al 2021,https://doi.org/10.1016/j.memsci.2021.119349
114,zeolite,O3at473K, alfa-alumina tubes,SSZ-13,0.0,,1.2,0.38,0.27,624.0,,323.0,303000.0,103000.0,200000.0,4.0,none,,,0.0,CH4,180.175760147059,permeance,fig 8a,LI Y et al 2021,https://doi.org/10.1016/j.memsci.2021.119349
115,zeolite,O3at473K, alfa-alumina tubes,SSZ-13,0.0,,1.2,0.38,0.27,624.0,,348.0,303000.0,103000.0,200000.0,4.0,none,,,0.0,CH4,171.38669867647,permeance,fig 8a,LI Y et al 2021,https://doi.org/10.1016/j.memsci.2021.119349
116,zeolite,O3at473K, alfa-alumina tubes,SSZ-13,0.0,,1.2,0.38,0.27,624.0,,373.0,303000.0,103000.0,200000.0,4.0,none,,,0.0,CH4,166.992167941177,permeance,fig 8a,LI Y et al 2021,https://doi.org/10.1016/j.memsci.2021.119349
117,zeolite,O3at473K, alfa-alumina tubes,SSZ-13,0.0,,1.2,0.38,0.27,624.0,,398.0,303000.0,103000.0,200000.0,4.0,none,,,0.0,CH4,162.597637205882,permeance,fig 8a,LI Y et al 2021,https://doi.org/10.1016/j.memsci.2021.119349
122,zeolite,O3at473K, alfa-alumina tubes,SSZ-13,0.0,,1.2,0.38,0.27,624.0,,298.0,503000.0,103000.0,400000.0,4.0,none,,,0.0,CH4,197.872654189187,permeance,fig 8b,LI Y et al 2021,https://doi.org/10.1016/j.memsci.2021.119349
123,zeolite,O3at473K, alfa-alumina tubes,SSZ-13,0.0,,1.2,0.38,0.27,624.0,,298.0,703000.0,103000.0,600000.0,4.0,none,,,0.0,CH4,197.872654189186,permeance,fig 8b,LI Y et al 2021,https://doi.org/10.1016/j.memsci.2021.119349
124,zeolite,O3at473K, alfa-alumina tubes,SSZ-13,0.0,,1.2,0.38,0.27,624.0,,298.0,903000.0,103000.0,800000.0,4.0,none,,,0.0,CH4,197.872654189188,permeance,fig 8b,LI Y et al 2021,https://doi.org/10.1016/j.memsci.2021.119349
125,zeolite,O3at473K, alfa-alumina tubes,SSZ-13,0.0,,1.2,0.38,0.27,624.0,,298.0,1103000.0,103000.0,1000000.0,4.0,none,,,0.0,CH4,205.949089054054,permeance,fig 8b,LI Y et al 2021,https://doi.org/10.1016/j.memsci.2021.119349
179,polymer,Neat PIM-1,none,PIM-1,0.0,,74.2,,,,0.79,293.0,120000.0,100000.0,20000.0,,He,,2.0,620.0,CH4,172.0,permeability,table 1,AMEEN AW et al 2021,https://doi.org/10.1016/j.memsci.2021.119527
181,MMM,BNNS/PIM-1,none,PIM-1/BNNS,0.5,,72.2,,,,0.81,293.0,120000.0,100000.0,20000.0,,He,,2.0,620.0,CH4,410.0,permeability,table 1,AMEEN AW et al 2021,https://doi.org/10.1016/j.memsci.2021.119527
183,MMM,BNNS/PIM-1,none,PIM-1/BNNS,0.8,,72.5,,,,0.84,293.0,120000.0,100000.0,20000.0,,He,,2.0,620.0,CH4,278.0,permeability,table 1,AMEEN AW et al 2021,https://doi.org/10.1016/j.memsci.2021.119527
303,polymer,untreated,none,PIM-1,0.0,,90.0,,,685.0,2.14,298.0,,,100000.0,,none,,,0.0,CH4,410.0,permeability,table 1,BERNARDO P et al 2017,http://dx.doi.org/10.1016/j.polymer.2016.10.040
304,polymer,EtOH_25 treaded,none,PIM-1,0.0,,110.0,,,759.0,2.14,298.0,,,100000.0,,none,,,0.0,CH4,1150.0,permeability,table 1,BERNARDO P et al 2017,http://dx.doi.org/10.1016/j.polymer.2016.10.040
305,polymer,EtOH_25 treaded,none,PIM-1,0.0,,110.0,,,759.0,2.14,298.0,,,100000.0,,none,,,1200.0,CH4,159.0,permeability,table 1,BERNARDO P et al 2017,http://dx.doi.org/10.1016/j.polymer.2016.10.040
312,polymer,EtOH_100 treaded,none,PIM-1,0.0,,125.4,,,759.0,2.14,298.0,,,100000.0,,none,,,2117.0,CH4,192.0,permeability,table S1,BERNARDO P et al 2017,http://dx.doi.org/10.1016/j.polymer.2016.10.040
321,polymer,untreated,none,PIM-1,0.0,,90.0,,,685.0,2.14,298.0,,,100000.0,,none,,,4.040304,CH4,305.6069,permeability,fig 2,BERNARDO P et al 2017,http://dx.doi.org/10.1016/j.polymer.2016.10.040
322,polymer,untreated,none,PIM-1,0.0,,90.0,,,685.0,2.14,298.0,,,100000.0,,none,,,37.86442,CH4,268.4005,permeability,fig 2,BERNARDO P et al 2017,http://dx.doi.org/10.1016/j.polymer.2016.10.040
323,polymer,untreated,none,PIM-1,0.0,,90.0,,,685.0,2.14,298.0,,,100000.0,,none,,,191.3494,CH4,207.0255,permeability,fig 2,BERNARDO P et al 2017,http://dx.doi.org/10.1016/j.polymer.2016.10.040
324,polymer,EtOH_25 treaded,none,PIM-1,0.0,,110.0,,,759.0,2.14,298.0,,,100000.0,,none,,,6.974891,CH4,710.6112,permeability,fig 2,BERNARDO P et al 2017,http://dx.doi.org/10.1016/j.polymer.2016.10.040
325,polymer,EtOH_25 treaded,none,PIM-1,0.0,,110.0,,,759.0,2.14,298.0,,,100000.0,,none,,,63.0675,CH4,403.0336,permeability,fig 2,BERNARDO P et al 2017,http://dx.doi.org/10.1016/j.polymer.2016.10.040
326,polymer,EtOH_25 treaded,none,PIM-1,0.0,,110.0,,,759.0,2.14,298.0,,,100000.0,,none,,,345.4513,CH4,211.3128,permeability,fig 2,BERNARDO P et al 2017,http://dx.doi.org/10.1016/j.polymer.2016.10.040
327,polymer,EtOH_75 treaded,none,PIM-1,0.0,,110.9054,,,759.0,2.14,298.0,,,100000.0,,none,,,2.799213,CH4,501.5298,permeability,fig 2,BERNARDO P et al 2017,http://dx.doi.org/10.1016/j.polymer.2016.10.040
328,polymer,EtOH_75 treaded,none,PIM-1,0.0,,110.9054,,,759.0,2.14,298.0,,,100000.0,,none,,,27.43403,CH4,362.5327,permeability,fig 2,BERNARDO P et al 2017,http://dx.doi.org/10.1016/j.polymer.2016.10.040
329,polymer,EtOH_75 treaded,none,PIM-1,0.0,,110.9054,,,759.0,2.14,298.0,,,100000.0,,none,,,186.2796,CH4,233.3203,permeability,fig 2,BERNARDO P et al 2017,http://dx.doi.org/10.1016/j.polymer.2016.10.040
330,polymer,EtOH_125 treaded,none,PIM-1,0.0,,132.508,,,759.0,2.14,298.0,,,100000.0,,none,,,4.040304,CH4,522.5176,permeability,fig 2,BERNARDO P et al 2017,http://dx.doi.org/10.1016/j.polymer.2016.10.040
331,polymer,EtOH_125 treaded,none,PIM-1,0.0,,132.508,,,759.0,2.14,298.0,,,100000.0,,none,,,28.94764,CH4,417.0403,permeability,fig 2,BERNARDO P et al 2017,http://dx.doi.org/10.1016/j.polymer.2016.10.040
332,polymer,EtOH_125 treaded,none,PIM-1,0.0,,132.508,,,759.0,2.14,298.0,,,100000.0,,none,,,187.9544,CH4,310.872,permeability,fig 2,BERNARDO P et al 2017,http://dx.doi.org/10.1016/j.polymer.2016.10.040
478,polymer,6FDA-DAM,flat sheet,PI,0.0,,55.0,1.2,,,,308.0,,,80000.0,,none,,1.0,0.0,CH4,55.4325023368438,permeability,fig S5a,BACHMAN et al 2016,https://doi.org/10.1038/nmat4621
479,polymer,6FDA-DAM,flat sheet,PI,0.0,,55.0,1.2,,,,308.0,,,470000.0,,none,,1.0,0.0,CH4,47.9526435020941,permeability,fig S5a,BACHMAN et al 2016,https://doi.org/10.1038/nmat4621
480,polymer,6FDA-DAM,flat sheet,PI,0.0,,55.0,1.2,,,,308.0,,,960000.0,,none,,1.0,0.0,CH4,44.8042142714469,permeability,fig S5a,BACHMAN et al 2016,https://doi.org/10.1038/nmat4621
481,polymer,6FDA-DAM,flat sheet,PI,0.0,,55.0,1.2,,,,308.0,,,1450000.0,,none,,1.0,0.0,CH4,42.8801071186309,permeability,fig S5a,BACHMAN et al 2016,https://doi.org/10.1038/nmat4621
482,polymer,6FDA-DAM,flat sheet,PI,0.0,,55.0,1.2,,,,308.0,,,1940000.0,,none,,1.0,0.0,CH4,40.7286808660375,permeability,fig S5a,BACHMAN et al 2016,https://doi.org/10.1038/nmat4621
483,polymer,6FDA-DAM,flat sheet,PI,0.0,,55.0,1.2,,,,308.0,,,2430000.0,,none,,1.0,0.0,CH4,39.9082538848393,permeability,fig S5a,BACHMAN et al 2016,https://doi.org/10.1038/nmat4621
484,polymer,6FDA-DAM,flat sheet,PI,0.0,,55.0,1.2,,,,308.0,,,2920000.0,,none,,1.0,0.0,CH4,38.6979194566349,permeability,fig S5a,BACHMAN et al 2016,https://doi.org/10.1038/nmat4621
485,polymer,6FDA-DAM,flat sheet,PI,0.0,,55.0,1.2,,,,308.0,,,3410000.0,,none,,1.0,0.0,CH4,37.6082583421013,permeability,fig S5a,BACHMAN et al 2016,https://doi.org/10.1038/nmat4621
486,polymer,6FDA-DAM,flat sheet,PI,0.0,,55.0,1.2,,,,308.0,,,3900000.0,,none,,1.0,0.0,CH4,36.6459933377746,permeability,fig S5a,BACHMAN et al 2016,https://doi.org/10.1038/nmat4621
487,polymer,6FDA-DAM,flat sheet,PI,0.0,,55.0,1.2,,,,308.0,,,4380000.0,,none,,1.0,0.0,CH4,35.9577848082415,permeability,fig S5a,BACHMAN et al 2016,https://doi.org/10.1038/nmat4621
488,polymer,6FDA-DAM,flat sheet,PI,0.0,,55.0,1.2,,,,308.0,,,4870000.0,,none,,1.0,0.0,CH4,35.3976166582016,permeability,fig S5a,BACHMAN et al 2016,https://doi.org/10.1038/nmat4621
489,polymer,6FDA-DAM,flat sheet,PI,0.0,,55.0,1.2,,,,308.0,,,5350000.0,,none,,1.0,0.0,CH4,34.7239949377618,permeability,fig S5a,BACHMAN et al 2016,https://doi.org/10.1038/nmat4621
490,polymer,6FDA-DAM,flat sheet,PI,0.0,,55.0,1.2,,,,308.0,,,5840000.0,,none,,1.0,0.0,CH4,34.0983568409283,permeability,fig S5a,BACHMAN et al 2016,https://doi.org/10.1038/nmat4621
491,polymer,6FDA-DAM,flat sheet,PI,0.0,,55.0,1.2,,,,308.0,,,6340000.0,,none,,1.0,0.0,CH4,33.4834674258271,permeability,fig S5a,BACHMAN et al 2016,https://doi.org/10.1038/nmat4621
492,MMM,6wt_Ni2(dobdc),flat sheet,MOF/PI,6.0,,55.0,1.2,,,,308.0,,,100000.0,,none,,1.0,0.0,CH4,90.5991499282908,permeability,fig S5d,BACHMAN et al 2016,https://doi.org/10.1038/nmat4621
493,MMM,6wt_Ni2(dobdc),flat sheet,MOF/PI,6.0,,55.0,1.2,,,,308.0,,,470000.0,,none,,1.0,0.0,CH4,78.8080155080023,permeability,fig S5d,BACHMAN et al 2016,https://doi.org/10.1038/nmat4621
494,MMM,6wt_Ni2(dobdc),flat sheet,MOF/PI,6.0,,55.0,1.2,,,,308.0,,,980000.0,,none,,1.0,0.0,CH4,71.9160670249002,permeability,fig S5d,BACHMAN et al 2016,https://doi.org/10.1038/nmat4621
495,MMM,6wt_Ni2(dobdc),flat sheet,MOF/PI,6.0,,55.0,1.2,,,,308.0,,,1460000.0,,none,,1.0,0.0,CH4,66.5421133199118,permeability,fig S5d,BACHMAN et al 2016,https://doi.org/10.1038/nmat4621
496,MMM,6wt_Ni2(dobdc),flat sheet,MOF/PI,6.0,,55.0,1.2,,,,308.0,,,1940000.0,,none,,1.0,0.0,CH4,63.8031119234229,permeability,fig S5d,BACHMAN et al 2016,https://doi.org/10.1038/nmat4621
497,MMM,6wt_Ni2(dobdc),flat sheet,MOF/PI,6.0,,55.0,1.2,,,,308.0,,,2430000.0,,none,,1.0,0.0,CH4,61.1924926131218,permeability,fig S5d,BACHMAN et al 2016,https://doi.org/10.1038/nmat4621
498,MMM,6wt_Ni2(dobdc),flat sheet,MOF/PI,6.0,,55.0,1.2,,,,308.0,,,2930000.0,,none,,1.0,0.0,CH4,60.1358322304941,permeability,fig S5d,BACHMAN et al 2016,https://doi.org/10.1038/nmat4621
499,MMM,6wt_Ni2(dobdc),flat sheet,MOF/PI,6.0,,55.0,1.2,,,,308.0,,,3430000.0,,none,,1.0,0.0,CH4,58.7137623396898,permeability,fig S5d,BACHMAN et al 2016,https://doi.org/10.1038/nmat4621
500,MMM,6wt_Ni2(dobdc),flat sheet,MOF/PI,6.0,,55.0,1.2,,,,308.0,,,3900000.0,,none,,1.0,0.0,CH4,57.678855574045,permeability,fig S5d,BACHMAN et al 2016,https://doi.org/10.1038/nmat4621
501,MMM,6wt_Ni2(dobdc),flat sheet,MOF/PI,6.0,,55.0,1.2,,,,308.0,,,4400000.0,,none,,1.0,0.0,CH4,56.1390333408251,permeability,fig S5d,BACHMAN et al 2016,https://doi.org/10.1038/nmat4621
502,MMM,6wt_Ni2(dobdc),flat sheet,MOF/PI,6.0,,55.0,1.2,,,,308.0,,,4870000.0,,none,,1.0,0.0,CH4,54.8631185195156,permeability,fig S5d,BACHMAN et al 2016,https://doi.org/10.1038/nmat4621
503,MMM,6wt_Ni2(dobdc),flat sheet,MOF/PI,6.0,,55.0,1.2,,,,308.0,,,5350000.0,,none,,1.0,0.0,CH4,54.1755696979397,permeability,fig S5d,BACHMAN et al 2016,https://doi.org/10.1038/nmat4621
504,MMM,6wt_Ni2(dobdc),flat sheet,MOF/PI,6.0,,55.0,1.2,,,,308.0,,,5840000.0,,none,,1.0,0.0,CH4,53.4715657693676,permeability,fig S5d,BACHMAN et al 2016,https://doi.org/10.1038/nmat4621
505,MMM,6wt_Ni2(dobdc),flat sheet,MOF/PI,6.0,,55.0,1.2,,,,308.0,,,6340000.0,,none,,1.0,0.0,CH4,53.0756308050454,permeability,fig S5d,BACHMAN et al 2016,https://doi.org/10.1038/nmat4621
506,MMM,25wt_Ni2(dobdc),flat sheet,MOF/PI,25.0,,55.0,1.2,,,,308.0,,,70000.0,,none,,1.0,0.0,CH4,382.162388129708,permeability,fig S5e,BACHMAN et al 2016,https://doi.org/10.1038/nmat4621
507,MMM,25wt_Ni2(dobdc),flat sheet,MOF/PI,25.0,,55.0,1.2,,,,308.0,,,480000.0,,none,,1.0,0.0,CH4,330.66113753699,permeability,fig S5e,BACHMAN et al 2016,https://doi.org/10.1038/nmat4621
508,MMM,25wt_Ni2(dobdc),flat sheet,MOF/PI,25.0,,55.0,1.2,,,,308.0,,,990000.0,,none,,1.0,0.0,CH4,285.452272069117,permeability,fig S5e,BACHMAN et al 2016,https://doi.org/10.1038/nmat4621
509,MMM,25wt_Ni2(dobdc),flat sheet,MOF/PI,25.0,,55.0,1.2,,,,308.0,,,1470000.0,,none,,1.0,0.0,CH4,257.858516926765,permeability,fig S5e,BACHMAN et al 2016,https://doi.org/10.1038/nmat4621
510,MMM,25wt_Ni2(dobdc),flat sheet,MOF/PI,25.0,,55.0,1.2,,,,308.0,,,1980000.0,,none,,1.0,0.0,CH4,229.635548512419,permeability,fig S5e,BACHMAN et al 2016,https://doi.org/10.1038/nmat4621
511,MMM,25wt_Ni2(dobdc),flat sheet,MOF/PI,25.0,,55.0,1.2,,,,308.0,,,2460000.0,,none,,1.0,0.0,CH4,206.708594077064,permeability,fig S5e,BACHMAN et al 2016,https://doi.org/10.1038/nmat4621
512,MMM,25wt_Ni2(dobdc),flat sheet,MOF/PI,25.0,,55.0,1.2,,,,308.0,,,2950000.0,,none,,1.0,0.0,CH4,190.220003656186,permeability,fig S5e,BACHMAN et al 2016,https://doi.org/10.1038/nmat4621
513,MMM,25wt_Ni2(dobdc),flat sheet,MOF/PI,25.0,,55.0,1.2,,,,308.0,,,3470000.0,,none,,1.0,0.0,CH4,177.885692011042,permeability,fig S5e,BACHMAN et al 2016,https://doi.org/10.1038/nmat4621
514,MMM,25wt_Ni2(dobdc),flat sheet,MOF/PI,25.0,,55.0,1.2,,,,308.0,,,3950000.0,,none,,1.0,0.0,CH4,169.528930082919,permeability,fig S5e,BACHMAN et al 2016,https://doi.org/10.1038/nmat4621
515,MMM,25wt_Ni2(dobdc),flat sheet,MOF/PI,25.0,,55.0,1.2,,,,308.0,,,4440000.0,,none,,1.0,0.0,CH4,162.11009787808,permeability,fig S5e,BACHMAN et al 2016,https://doi.org/10.1038/nmat4621
516,MMM,25wt_Ni2(dobdc),flat sheet,MOF/PI,25.0,,55.0,1.2,,,,308.0,,,4930000.0,,none,,1.0,0.0,CH4,154.664074340153,permeability,fig S5e,BACHMAN et al 2016,https://doi.org/10.1038/nmat4621
517,MMM,25wt_Ni2(dobdc),flat sheet,MOF/PI,25.0,,55.0,1.2,,,,308.0,,,5430000.0,,none,,1.0,0.0,CH4,148.332482081529,permeability,fig S5e,BACHMAN et al 2016,https://doi.org/10.1038/nmat4621
518,MMM,25wt_Ni2(dobdc),flat sheet,MOF/PI,25.0,,55.0,1.2,,,,308.0,,,5920000.0,,none,,1.0,0.0,CH4,143.100296613308,permeability,fig S5e,BACHMAN et al 2016,https://doi.org/10.1038/nmat4621
519,MMM,25wt_Ni2(dobdc),flat sheet,MOF/PI,25.0,,55.0,1.2,,,,308.0,,,6120000.0,,none,,1.0,0.0,CH4,140.236218235592,permeability,fig S5e,BACHMAN et al 2016,https://doi.org/10.1038/nmat4621
536,polymer,Pebax-1657,none,rubbery,0.0,,100.53985,,,,,298.0,500000.0,100000.0,400000.0,,none,,,0.0,CH4,4.21323529411765,permeability,table 3,EBADI R et al 2021,https://doi.org/10.1016/j.jngse.2021.103947
537,MMM,Pebax-1657/Si-CHA 5%,none,zeolite/PEBAX,5.0,,54.485,0.38,,,,298.0,500000.0,100000.0,400000.0,,none,,,0.0,CH4,4.57372793354102,permeability,table 3,EBADI R et al 2021,https://doi.org/10.1016/j.jngse.2021.103947
538,MMM,Pebax-1657/Si-CHA 10%,none,zeolite/PEBAX,10.0,,35.93,0.38,,,,298.0,500000.0,100000.0,400000.0,,none,,,0.0,CH4,4.98754295532646,permeability,table 3,EBADI R et al 2021,https://doi.org/10.1016/j.jngse.2021.103947
539,MMM,Pebax-1657/Si-CHA 15%,none,zeolite/PEBAX,15.0,,45.485,0.38,,,,298.0,500000.0,100000.0,400000.0,,none,,,0.0,CH4,9.33759398496241,permeability,table 3,EBADI R et al 2021,https://doi.org/10.1016/j.jngse.2021.103947
544,polymer,Pebax-1657,none,rubbery,0.0,,100.53985,,,,,298.0,300000.0,100000.0,200000.0,,none,,,0.0,CH4,3.80246913580251,permeability,fig 13a,EBADI R et al 2021,https://doi.org/10.1016/j.jngse.2021.103947
545,MMM,Pebax-1657/Si-CHA 5%,none,zeolite/PEBAX,5.0,,54.485,0.38,,,,298.0,300000.0,100000.0,200000.0,,none,,,0.0,CH4,4.07182940516277,permeability,fig 13a,EBADI R et al 2021,https://doi.org/10.1016/j.jngse.2021.103947
546,MMM,Pebax-1657/Si-CHA 10%,none,zeolite/PEBAX,10.0,,35.93,0.38,,,,298.0,300000.0,100000.0,200000.0,,none,,,0.0,CH4,6.99887766554436,permeability,fig 13a,EBADI R et al 2021,https://doi.org/10.1016/j.jngse.2021.103947
547,MMM,Pebax-1657/Si-CHA 15%,none,zeolite/PEBAX,15.0,,45.485,0.38,,,,298.0,300000.0,100000.0,200000.0,,none,,,0.0,CH4,8.93827160493829,permeability,fig 13a,EBADI R et al 2021,https://doi.org/10.1016/j.jngse.2021.103947
552,polymer,Pebax-1657,none,rubbery,0.0,,100.53985,,,,,298.0,700000.0,100000.0,600000.0,,none,,,0.0,CH4,4.26936026936031,permeability,fig 13a,EBADI R et al 2021,https://doi.org/10.1016/j.jngse.2021.103947
553,MMM,Pebax-1657/Si-CHA 5%,none,zeolite/PEBAX,5.0,,54.485,0.38,,,,298.0,700000.0,100000.0,600000.0,,none,,,0.0,CH4,6.26262626262629,permeability,fig 13a,EBADI R et al 2021,https://doi.org/10.1016/j.jngse.2021.103947
554,MMM,Pebax-1657/Si-CHA 10%,none,zeolite/PEBAX,10.0,,35.93,0.38,,,,298.0,700000.0,100000.0,600000.0,,none,,,0.0,CH4,6.2446689113356,permeability,fig 13a,EBADI R et al 2021,https://doi.org/10.1016/j.jngse.2021.103947
555,MMM,Pebax-1657/Si-CHA 15%,none,zeolite/PEBAX,15.0,,45.485,0.38,,,,298.0,700000.0,100000.0,600000.0,,none,,,0.0,CH4,10.0157126823793,permeability,fig 13a,EBADI R et al 2021,https://doi.org/10.1016/j.jngse.2021.103947
578,polymer,Matrimid5218,none,glassy,0.0,,57.7125,0.6499999999999999,,,,298.0,1000000.0,0.0,1000000.0,1000.0,Ar,,,0.0,CH4,0.199301,permeability,fig 9,TARIQ AR et al 2020,https://doi.org/10.1016/j.arabjc.2020.10.021
579,MMM,Matrimid5218/MOF,none,MOF/glassy,10.0,,31.799999999999997,0.6499999999999999,,,,298.0,1000000.0,0.0,1000000.0,1000.0,Ar,,,0.0,CH4,0.317073,permeability,fig 9,TARIQ AR et al 2020,https://doi.org/10.1016/j.arabjc.2020.10.021
580,MMM,Matrimid5218/MOF,none,MOF/glassy,20.0,,31.799999999999997,0.6499999999999999,,,,298.0,1000000.0,0.0,1000000.0,1000.0,Ar,,,0.0,CH4,0.398165,permeability,fig 9,TARIQ AR et al 2020,https://doi.org/10.1016/j.arabjc.2020.10.021
581,MMM,Matrimid5218/MOF,none,MOF/glassy,30.0,,31.799999999999997,0.6499999999999999,,,,298.0,1000000.0,0.0,1000000.0,1000.0,Ar,,,0.0,CH4,0.451994,permeability,fig 9,TARIQ AR et al 2020,https://doi.org/10.1016/j.arabjc.2020.10.021
586,polymer,Matrimid5218,none,glassy,0.0,,44.275,0.6499999999999999,,,,308.0,1000000.0,0.0,1000000.0,1000.0,Ar,,,0.0,CH4,0.227748728,permeability,fig 14 and 15,TARIQ AR et al 2020,https://doi.org/10.1016/j.arabjc.2020.10.021
587,polymer,Matrimid5218,none,glassy,0.0,,44.275,0.6499999999999999,,,,318.0,1000000.0,0.0,1000000.0,1000.0,Ar,,,0.0,CH4,0.306622951,permeability,fig 14 and 15,TARIQ AR et al 2020,https://doi.org/10.1016/j.arabjc.2020.10.021
588,polymer,Matrimid5218,none,glassy,0.0,,44.275,0.6499999999999999,,,,328.0,1000000.0,0.0,1000000.0,1000.0,Ar,,,0.0,CH4,0.374130248,permeability,fig 14 and 15,TARIQ AR et al 2020,https://doi.org/10.1016/j.arabjc.2020.10.021
589,polymer,Matrimid5218,none,glassy,0.0,,44.275,0.6499999999999999,,,,338.0,1000000.0,0.0,1000000.0,1000.0,Ar,,,0.0,CH4,0.453387111,permeability,fig 14 and 15,TARIQ AR et al 2020,https://doi.org/10.1016/j.arabjc.2020.10.021
594,MMM,Matrimid5218/MOF,none,MOF/glassy,10.0,,31.799999999999997,0.6499999999999999,,,,308.0,1000000.0,0.0,1000000.0,1000.0,Ar,,,0.0,CH4,0.344486117,permeability,fig 14 and 15,TARIQ AR et al 2020,https://doi.org/10.1016/j.arabjc.2020.10.021
595,MMM,Matrimid5218/MOF,none,MOF/glassy,10.0,,31.799999999999997,0.6499999999999999,,,,318.0,1000000.0,0.0,1000000.0,1000.0,Ar,,,0.0,CH4,0.416816913,permeability,fig 14 and 15,TARIQ AR et al 2020,https://doi.org/10.1016/j.arabjc.2020.10.021
596,MMM,Matrimid5218/MOF,none,MOF/glassy,10.0,,31.799999999999997,0.6499999999999999,,,,328.0,1000000.0,0.0,1000000.0,1000.0,Ar,,,0.0,CH4,0.519082513,permeability,fig 14 and 15,TARIQ AR et al 2020,https://doi.org/10.1016/j.arabjc.2020.10.021
597,MMM,Matrimid5218/MOF,none,MOF/glassy,10.0,,31.799999999999997,0.6499999999999999,,,,338.0,1000000.0,0.0,1000000.0,1000.0,Ar,,,0.0,CH4,0.596556661,permeability,fig 14 and 15,TARIQ AR et al 2020,https://doi.org/10.1016/j.arabjc.2020.10.021
608,polymer,6FDA-DAM:DABA(3:2),none,glassy,0.0,,60.0,,,,,303.0,,,690000.0,,none,,,0.0,CH4,4.2,permeability,table 4,AHMAD MZ et al 2021 / QIU W et al 2013,https://doi.org/10.1016/j.seppur.2020.117582
610,polymer,6FDA-DAM:DABA(3:2),none,glassy,0.0,,60.0,,,,,303.0,,,100000.0,,none,,,0.0,CH4,3.5,permeability,table 4,AHMAD MZ et al 2021 / PARK S et al 2014,https://doi.org/10.1016/j.seppur.2020.117582
612,MMM,6FDA-DAM:DABA(3:2)/DMS,none,DMS/glassy,10.0,,45.276875,,,,,303.0,,,100000.0,,none,,,0.0,CH4,5.6,permeability,table 4,AHMAD MZ et al 2021 / PARK S et al 2014,https://doi.org/10.1016/j.seppur.2020.117582
614,MMM,6FDA-DAM:DABA(3:2)/DMS,none,DMS/glassy,20.0,,46.47125,,,,,303.0,,,100000.0,,none,,,0.0,CH4,11.1,permeability,table 4,AHMAD MZ et al 2021 / PARK S et al 2014,https://doi.org/10.1016/j.seppur.2020.117582
679,polymer,Matrimid5218,none,glassy,0.0,,50.0,,,,,308.0,,,500000.0,,none,,,0.0,CH4,0.18,permeability,table 3,AKBARI A et al 2020,https://doi.org/10.1016/j.cep.2020.107804
680,MMM,Cu-BTC/Matrimid5218,none,MOF/glassy,5.0,,45.276875,1.12,,,,308.0,,,500000.0,,none,,,0.0,CH4,0.18,permeability,table 3,AKBARI A et al 2020,https://doi.org/10.1016/j.cep.2020.107804
681,MMM,Cu-BTC/Matrimid5218,none,MOF/glassy,10.0,,45.276875,1.12,,,,308.0,,,500000.0,,none,,,0.0,CH4,0.19,permeability,table 3,AKBARI A et al 2020,https://doi.org/10.1016/j.cep.2020.107804
682,MMM,Cu-BTC/Matrimid5218,none,MOF/glassy,20.0,,45.276875,1.12,,,,308.0,,,500000.0,,none,,,0.0,CH4,0.22,permeability,table 3,AKBARI A et al 2020,https://doi.org/10.1016/j.cep.2020.107804
683,MMM,Cu-BTC/Matrimid5218,none,MOF/glassy,30.0,,45.276875,1.12,,,,308.0,,,500000.0,,none,,,0.0,CH4,0.27,permeability,table 3,AKBARI A et al 2020,https://doi.org/10.1016/j.cep.2020.107804
684,MMM,Cu-BDC/Matrimid5218,none,MOF/glassy,5.0,,45.276875,1.05,,,,308.0,,,500000.0,,none,,,0.0,CH4,0.18,permeability,table 3,AKBARI A et al 2020,https://doi.org/10.1016/j.cep.2020.107804
685,MMM,Cu-BDC/Matrimid5218,none,MOF/glassy,10.0,,45.276875,1.05,,,,308.0,,,500000.0,,none,,,0.0,CH4,0.21,permeability,table 3,AKBARI A et al 2020,https://doi.org/10.1016/j.cep.2020.107804
686,MMM,Cu-BDC/Matrimid5218,none,MOF/glassy,20.0,,45.276875,1.05,,,,308.0,,,500000.0,,none,,,0.0,CH4,0.21,permeability,table 3,AKBARI A et al 2020,https://doi.org/10.1016/j.cep.2020.107804
687,MMM,Cu-BDC/Matrimid5218,none,MOF/glassy,30.0,,45.276875,1.05,,,,308.0,,,500000.0,,none,,,0.0,CH4,0.21,permeability,table 3,AKBARI A et al 2020,https://doi.org/10.1016/j.cep.2020.107804
688,MMM,Cu-BDC/Matrimid5218,none,MOF/glassy,35.0,,45.276875,1.05,,,,308.0,,,500000.0,,none,,,0.0,CH4,0.25,permeability,table 3,AKBARI A et al 2020,https://doi.org/10.1016/j.cep.2020.107804
692,MMM,Cu-BDC/Matrimid5218,none,MOF/glassy,30.0,,45.276875,1.05,,,,318.0,,,500000.0,,none,,,0.0,CH4,0.214904679376084,permeability,fig 6a,AKBARI A et al 2020,https://doi.org/10.1016/j.cep.2020.107804
693,MMM,Cu-BDC/Matrimid5218,none,MOF/glassy,30.0,,45.276875,1.05,,,,328.0,,,500000.0,,none,,,0.0,CH4,0.233743409490335,permeability,fig 6a,AKBARI A et al 2020,https://doi.org/10.1016/j.cep.2020.107804
694,MMM,Cu-BDC/Matrimid5218,none,MOF/glassy,30.0,,45.276875,1.05,,,,338.0,,,500000.0,,none,,,0.0,CH4,0.271095152603234,permeability,fig 6a,AKBARI A et al 2020,https://doi.org/10.1016/j.cep.2020.107804
698,MMM,Cu-BTC/Matrimid5218,none,MOF/glassy,20.0,,45.276875,1.12,,,,318.0,,,500000.0,,none,,,0.0,CH4,0.248239436619719,permeability,fig 6b,AKBARI A et al 2020,https://doi.org/10.1016/j.cep.2020.107804
699,MMM,Cu-BTC/Matrimid5218,none,MOF/glassy,20.0,,45.276875,1.12,,,,328.0,,,500000.0,,none,,,0.0,CH4,0.267148014440433,permeability,fig 6b,AKBARI A et al 2020,https://doi.org/10.1016/j.cep.2020.107804
700,MMM,Cu-BTC/Matrimid5218,none,MOF/glassy,20.0,,45.276875,1.12,,,,338.0,,,500000.0,,none,,,0.0,CH4,0.288888888888889,permeability,fig 6b,AKBARI A et al 2020,https://doi.org/10.1016/j.cep.2020.107804
705,MMM,Cu-BDC/Matrimid5218,none,MOF/glassy,30.0,,45.276875,1.05,,,,308.0,,,100000.0,,none,,,0.0,CH4,0.259047619047619,permeability,fig 8a,AKBARI A et al 2020,https://doi.org/10.1016/j.cep.2020.107804
706,MMM,Cu-BDC/Matrimid5218,none,MOF/glassy,30.0,,45.276875,1.05,,,,308.0,,,200000.0,,none,,,0.0,CH4,0.245421245421246,permeability,fig 8a,AKBARI A et al 2020,https://doi.org/10.1016/j.cep.2020.107804
707,MMM,Cu-BDC/Matrimid5218,none,MOF/glassy,30.0,,45.276875,1.05,,,,308.0,,,300000.0,,none,,,0.0,CH4,0.235714285714285,permeability,fig 8a,AKBARI A et al 2020,https://doi.org/10.1016/j.cep.2020.107804
708,MMM,Cu-BDC/Matrimid5218,none,MOF/glassy,30.0,,45.276875,1.05,,,,308.0,,,400000.0,,none,,,0.0,CH4,0.209424083769634,permeability,fig 8a,AKBARI A et al 2020,https://doi.org/10.1016/j.cep.2020.107804
713,MMM,Cu-BTC/Matrimid5218,none,MOF/glassy,20.0,,45.276875,1.12,,,,308.0,,,100000.0,,none,,,0.0,CH4,0.31630648330059,permeability,fig 8b,AKBARI A et al 2020,https://doi.org/10.1016/j.cep.2020.107804
714,MMM,Cu-BTC/Matrimid5218,none,MOF/glassy,20.0,,45.276875,1.12,,,,308.0,,,200000.0,,none,,,0.0,CH4,0.309297912713473,permeability,fig 8b,AKBARI A et al 2020,https://doi.org/10.1016/j.cep.2020.107804
715,MMM,Cu-BTC/Matrimid5218,none,MOF/glassy,20.0,,45.276875,1.12,,,,308.0,,,300000.0,,none,,,0.0,CH4,0.280510018214937,permeability,fig 8b,AKBARI A et al 2020,https://doi.org/10.1016/j.cep.2020.107804
716,MMM,Cu-BTC/Matrimid5218,none,MOF/glassy,20.0,,45.276875,1.12,,,,308.0,,,400000.0,,none,,,0.0,CH4,0.250883392226149,permeability,fig 8b,AKBARI A et al 2020,https://doi.org/10.1016/j.cep.2020.107804
725,polymer,PEI,alumina,glassy,0.0,,,,,,,303.0,,,100000.0,,Ar,,,0.0,CH4,,permeance,fig 7,MESSAOUD AB et al 2015,http://dx.doi.org/10.1016/j.seppur.2015.04.017
729,MMM,SAPO-34/PEI,alumina,zeolite/glassy,5.0,,1.0,,,,,303.0,,,100000.0,,Ar,,,0.0,CH4,0.02154093529712,permeance,fig 7,MESSAOUD AB et al 2015,http://dx.doi.org/10.1016/j.seppur.2015.04.017
733,MMM,SAPO-34/PEI,alumina,zeolite/glassy,10.0,,,,,,,303.0,,,100000.0,,Ar,,,0.0,CH4,,permeance,fig 7,MESSAOUD AB et al 2015,http://dx.doi.org/10.1016/j.seppur.2015.04.017
757,MMM,HOF-30/matrimid5218,none,HOF/glassy,10.0,,15.0,0.394,,,2.01,298.0,,,100000.0,50.0,N2,50.0,,0.0,CH4,4.6,permeability,table S3,LI W et al 2022,https://doi.org/10.1016/j.memsci.2021.120021
106,zeolite,O3at473K, alfa-alumina tubes,SSZ-13,0.0,,1.2,0.38,0.27,624.0,,298.0,303000.0,103000.0,200000.0,4.0,none,,,0.0,C2H6,61.6546252952298,permeance,fig 7,LI Y et al 2021,https://doi.org/10.1016/j.memsci.2021.119349
107,zeolite,O3at473K, alfa-alumina tubes,SSZ-13,0.0,,1.2,0.38,0.27,624.0,,298.0,303000.0,103000.0,200000.0,4.0,none,,,0.0,SF6,23.6741718693191,permeance,fig 7,LI Y et al 2021,https://doi.org/10.1016/j.memsci.2021.119349
