Repository: tenoriolms/databank_CH4

File: 967_membrane_data_pure3.csv (part 2 of 3)
,type,description,support_material,subtype,filler_loading,previous_thickness,mean_thickness,mean_pore_size,pore_volume,specific_surface_area,surface_area,temperature,feed_pressure,permeate_pressure,delta_pressure,feed_flow_rate,sweep_gas,sweep_gas_flow,stage_cut,aging,gas,Py,provided_data_type,in_reference_data_location,reference,url
592,3,77,1,17,10.0,,,0.6499999999999999,,,,328.0,1000000.0,0.0,1000000.0,1000.0,340,,,0.0,330.0,18.68852459,permeability,fig 14 and 15,TARIQ AR et al 2020,https://doi.org/10.1016/j.arabjc.2020.10.021
593,3,77,1,17,10.0,,,0.6499999999999999,,,,338.0,1000000.0,0.0,1000000.0,1000.0,340,,,0.0,330.0,20.45081967,permeability,fig 14 and 15,TARIQ AR et al 2020,https://doi.org/10.1016/j.arabjc.2020.10.021
607,1,80,1,8,0.0,,,,,,,303.0,,,690000.0,,0,,,0.0,330.0,143.9,permeability,table 4,AHMAD MZ et al 2021 / QIU W et al 2013,https://doi.org/10.1016/j.seppur.2020.117582
609,1,80,1,8,0.0,,,,,,,303.0,,,100000.0,,0,,,0.0,330.0,134.0,permeability,table 4,AHMAD MZ et al 2021 / PARK S et al 2014,https://doi.org/10.1016/j.seppur.2020.117582
611,3,81,1,19,10.0,,,,,,,303.0,,,100000.0,,0,,,0.0,330.0,202.1,permeability,table 4,AHMAD MZ et al 2021 / PARK S et al 2014,https://doi.org/10.1016/j.seppur.2020.117582
613,3,81,1,19,20.0,,,,,,,303.0,,,100000.0,,0,,,0.0,330.0,365.0,permeability,table 4,AHMAD MZ et al 2021 / PARK S et al 2014,https://doi.org/10.1016/j.seppur.2020.117582
723,1,90,6,8,0.0,,,,,,,303.0,,,100000.0,,340,,,0.0,330.0,,permeance,fig 7,MESSAOUD AB et al 2015,http://dx.doi.org/10.1016/j.seppur.2015.04.017
727,3,91,6,18,5.0,,1.0,,,,,303.0,,,100000.0,,340,,,0.0,330.0,1.2530558794349,permeance,fig 7,MESSAOUD AB et al 2015,http://dx.doi.org/10.1016/j.seppur.2015.04.017
731,3,91,6,18,10.0,,,,,,,303.0,,,100000.0,,340,,,0.0,330.0,,permeance,fig 7,MESSAOUD AB et al 2015,http://dx.doi.org/10.1016/j.seppur.2015.04.017
758,3,92,1,20,10.0,,15.0,0.394,,,2.01,298.0,,,100000.0,50.0,364,50.0,,0.0,330.0,10.4784079131195,permeability,fig 8,LI W et al 2022,https://doi.org/10.1016/j.memsci.2021.120021
790,2,97,7,3,0.0,,3.0,0.372,,,5.7,303.0,200000.0,100000.0,100000.0,600.0,0,,,0.0,330.0,6576.48722074984,permeability,fig 4,AYDANI A et al 2021,https://doi.org/10.1016/j.seppur.2020.117796
791,2,97,7,3,0.0,,3.0,0.372,,,5.7,323.0,200000.0,100000.0,100000.0,600.0,0,,,0.0,330.0,6724.40703565142,permeability,fig 4,AYDANI A et al 2021,https://doi.org/10.1016/j.seppur.2020.117796
792,2,97,7,3,0.0,,3.0,0.372,,,5.7,353.0,200000.0,100000.0,100000.0,600.0,0,,,0.0,330.0,5383.36536029797,permeability,fig 4,AYDANI A et al 2021,https://doi.org/10.1016/j.seppur.2020.117796
802,2,97,7,3,0.0,,3.0,0.372,,,5.7,303.0,600000.0,100000.0,500000.0,600.0,0,,,0.0,330.0,4769.74097259792,permeability,fig 4,AYDANI A et al 2021,https://doi.org/10.1016/j.seppur.2020.117796
803,2,97,7,3,0.0,,3.0,0.372,,,5.7,323.0,600000.0,100000.0,500000.0,600.0,0,,,0.0,330.0,4959.06518245473,permeability,fig 4,AYDANI A et al 2021,https://doi.org/10.1016/j.seppur.2020.117796
804,2,97,7,3,0.0,,3.0,0.372,,,5.7,353.0,600000.0,100000.0,500000.0,600.0,0,,,0.0,330.0,4511.74723308867,permeability,fig 4,AYDANI A et al 2021,https://doi.org/10.1016/j.seppur.2020.117796
815,2,97,7,3,0.0,,3.0,0.372,,,5.7,303.0,400000.0,100000.0,300000.0,600.0,0,,,0.0,330.0,5346.62806245236,permeability,fig 8,AYDANI A et al 2021,https://doi.org/10.1016/j.seppur.2020.117796
824,2,97,7,3,0.0,,3.0,0.372,,,5.7,303.0,300000.0,100000.0,200000.0,600.0,0,,,0.0,330.0,6551.4788059055,permeability,fig 7,AYDANI A et al 2021,https://doi.org/10.1016/j.seppur.2020.117796
825,2,97,7,3,0.0,,3.0,0.372,,,5.7,303.0,500000.0,100000.0,400000.0,600.0,0,,,0.0,330.0,5350.28957315632,permeability,fig 7,AYDANI A et al 2021,https://doi.org/10.1016/j.seppur.2020.117796
826,2,97,7,3,0.0,,3.0,0.372,,,5.7,303.0,700000.0,100000.0,600000.0,600.0,0,,,0.0,330.0,4751.30961460043,permeability,fig 7,AYDANI A et al 2021,https://doi.org/10.1016/j.seppur.2020.117796
845,2,106,8,23,0.0,,0.9,,,,,298.0,,,100000.0,,340,50.0,,0.0,330.0,11.8873814202,permeance,table S1,WU X et al 2022,https://doi.org/10.1016/j.memsci.2022.120291
846,2,104,8,23,0.0,,0.9,,,,,298.0,,,100000.0,,340,50.0,,0.0,330.0,36.038667654,permeance,table S1,WU X et al 2022,https://doi.org/10.1016/j.memsci.2022.120291
847,2,105,8,23,0.0,,0.8,,,,,298.0,,,100000.0,,340,50.0,,0.0,330.0,88.45311464,permeance,table S1,WU X et al 2022,https://doi.org/10.1016/j.memsci.2022.120291
851,2,107,8,23,0.0,,0.9,,,,,298.0,,,100000.0,,340,50.0,,0.0,330.0,712.70499465,permeance,table S2,WU X et al 2022,https://doi.org/10.1016/j.memsci.2022.120291
852,2,108,8,23,0.0,,0.5,,,,,298.0,,,100000.0,,340,50.0,,0.0,330.0,143.13865511,permeance,table S2,WU X et al 2022,https://doi.org/10.1016/j.memsci.2022.120291
853,2,109,8,23,0.0,,0.9,,,,,298.0,,,100000.0,,340,50.0,,0.0,330.0,169.43552703,permeance,table S2,WU X et al 2022,https://doi.org/10.1016/j.memsci.2022.120291
858,2,110,8,23,0.0,,0.7,,,,,298.0,,,100000.0,,340,50.0,,0.0,330.0,111.22757619871,permeance, fig 4,WU X et al 2022,https://doi.org/10.1016/j.memsci.2022.120291
859,2,111,8,23,0.0,,0.8,,,,,298.0,,,100000.0,,340,50.0,,0.0,330.0,27.7572141875142,permeance, fig 4,WU X et al 2022,https://doi.org/10.1016/j.memsci.2022.120291
860,2,112,8,23,0.0,,0.9,,,,,298.0,,,100000.0,,340,50.0,,0.0,330.0,24.7648206378276,permeance, fig 4,WU X et al 2022,https://doi.org/10.1016/j.memsci.2022.120291
861,2,113,8,23,0.0,,2.0,,,,,298.0,,,100000.0,,340,50.0,,0.0,330.0,90.0495538698742,permeance, fig 4,WU X et al 2022,https://doi.org/10.1016/j.memsci.2022.120291
866,2,114,8,23,0.0,,0.9,,,,,298.0,,,100000.0,,340,50.0,,0.0,330.0,506.961247663457,permeance, fig 6,WU X et al 2022,https://doi.org/10.1016/j.memsci.2022.120291
867,2,115,8,23,0.0,,0.9,,,,,298.0,,,100000.0,,340,50.0,,0.0,330.0,166.382412539019,permeance, fig 6,WU X et al 2022,https://doi.org/10.1016/j.memsci.2022.120291
868,2,116,8,23,0.0,,0.9,,,,,298.0,,,100000.0,,340,50.0,,0.0,330.0,48.7520648210417,permeance, fig 6,WU X et al 2022,https://doi.org/10.1016/j.memsci.2022.120291
869,2,117,8,23,0.0,,0.9,,,,,298.0,,,100000.0,,340,50.0,,0.0,330.0,56.5798787369624,permeance, fig 6,WU X et al 2022,https://doi.org/10.1016/j.memsci.2022.120291
874,2,118,8,23,0.0,,0.5,,,,,298.0,,,100000.0,,340,50.0,,0.0,330.0,22.7019228721628,permeance, fig 8,WU X et al 2022,https://doi.org/10.1016/j.memsci.2022.120291
875,2,119,8,23,0.0,,1.5,,,,,298.0,,,100000.0,,340,50.0,,0.0,330.0,8.67379130496951,permeance, fig 8,WU X et al 2022,https://doi.org/10.1016/j.memsci.2022.120291
876,2,120,8,23,0.0,,2.0,,,,,298.0,,,100000.0,,340,50.0,,0.0,330.0,13.7158227902029,permeance, fig 8,WU X et al 2022,https://doi.org/10.1016/j.memsci.2022.120291
877,2,121,8,23,0.0,,2.5,,,,,298.0,,,100000.0,,340,50.0,,0.0,330.0,42.0663111850851,permeance, fig 8,WU X et al 2022,https://doi.org/10.1016/j.memsci.2022.120291
882,2,122,7,24,0.0,,,0.4,,,50.0,373.0,600000.0,100000.0,500000.0,1707.33333333333,0,,,0.0,330.0,,permeance,fig 3,KOUTSONIKOLAS DE et al 2021,https://doi.org/10.1016/j.seppur.2021.118432
883,2,122,7,24,0.0,,,0.4,,,50.0,423.0,600000.0,100000.0,500000.0,1707.33333333333,0,,,0.0,330.0,,permeance,fig 3,KOUTSONIKOLAS DE et al 2021,https://doi.org/10.1016/j.seppur.2021.118432
884,2,122,7,24,0.0,,,0.4,,,50.0,473.0,600000.0,100000.0,500000.0,1707.33333333333,0,,,0.0,330.0,,permeance,fig 3,KOUTSONIKOLAS DE et al 2021,https://doi.org/10.1016/j.seppur.2021.118432
899,2,122,7,24,0.0,,,0.4,,,50.0,523.0,600000.0,100000.0,500000.0,1707.33333333333,0,,,0.0,330.0,,permeance,fig 4,KOUTSONIKOLAS DE et al 2021,https://doi.org/10.1016/j.seppur.2021.118432
900,2,124,7,24,0.0,,,,,,50.0,523.0,600000.0,100000.0,500000.0,1707.33333333333,0,,,0.0,330.0,,permeance,fig 4,KOUTSONIKOLAS DE et al 2021,https://doi.org/10.1016/j.seppur.2021.118432
901,2,123,7,24,0.0,,,0.55,,,50.0,523.0,600000.0,100000.0,500000.0,1707.33333333333,0,,,0.0,330.0,,permeance,fig 4,KOUTSONIKOLAS DE et al 2021,https://doi.org/10.1016/j.seppur.2021.118432
902,2,125,7,24,0.0,,,0.55,,,50.0,523.0,600000.0,100000.0,500000.0,1707.33333333333,0,,,0.0,330.0,,permeance,fig 4,KOUTSONIKOLAS DE et al 2021,https://doi.org/10.1016/j.seppur.2021.118432
924,2,126,9,22,0.0,,7.0,0.58,,,,773.0,300000.0,100000.0,200000.0,100.0,364,12.0,,0.0,330.0,589.738859680705,permeance,fig 5,KANEZASHI M and LI YS 2009,https://doi.org/10.1021/jp804586q
925,2,126,9,22,0.0,,7.0,0.58,,,,673.0,300000.0,100000.0,200000.0,100.0,364,12.0,,0.0,330.0,525.791272486413,permeance,fig 5,KANEZASHI M and LI YS 2009,https://doi.org/10.1021/jp804586q
926,2,126,9,22,0.0,,7.0,0.58,,,,573.0,300000.0,100000.0,200000.0,100.0,364,12.0,,0.0,330.0,667.897021807064,permeance,fig 5,KANEZASHI M and LI YS 2009,https://doi.org/10.1021/jp804586q
927,2,126,9,22,0.0,,7.0,0.58,,,,473.0,300000.0,100000.0,200000.0,100.0,364,12.0,,0.0,330.0,859.739783389946,permeance,fig 5,KANEZASHI M and LI YS 2009,https://doi.org/10.1021/jp804586q
928,2,126,9,22,0.0,,7.0,0.58,,,,373.0,300000.0,100000.0,200000.0,100.0,364,12.0,,0.0,330.0,1172.37243189538,permeance,fig 5,KANEZASHI M and LI YS 2009,https://doi.org/10.1021/jp804586q
929,2,126,9,22,0.0,,7.0,0.58,,,,298.0,300000.0,100000.0,200000.0,100.0,364,12.0,,0.0,330.0,1811.84830383831,permeance,fig 5,KANEZASHI M and LI YS 2009,https://doi.org/10.1021/jp804586q
28,1,1,1,1,0.0,,50.0,,,411.0,,308.0,200000.0,1000.0,199000.0,,0,,0.5,0.0,346.0,37.0,permeability,table 2,XIE W et al 2022,https://doi.org/10.1016/j.seppur.2021.120091
29,1,2,1,1,0.0,,50.0,,,219.0,,308.0,200000.0,1000.0,199000.0,,0,,0.5,0.0,346.0,22.0,permeability,table 2,XIE W et al 2022,https://doi.org/10.1016/j.seppur.2021.120091
30,1,3,1,1,0.0,,50.0,,,63.0,,308.0,200000.0,1000.0,199000.0,,0,,0.5,0.0,346.0,14.0,permeability,table 2,XIE W et al 2022,https://doi.org/10.1016/j.seppur.2021.120091
31,1,4,1,1,0.0,,50.0,,,53.0,,308.0,200000.0,1000.0,199000.0,,0,,0.5,0.0,346.0,4.8,permeability,table 2,XIE W et al 2022,https://doi.org/10.1016/j.seppur.2021.120091
32,1,5,1,2,0.0,,50.0,,,367.0,,308.0,200000.0,1000.0,199000.0,,0,,0.5,0.0,346.0,35.0,permeability,table 2,XIE W et al 2022,https://doi.org/10.1016/j.seppur.2021.120091
33,1,6,1,2,0.0,,50.0,,,83.0,,308.0,200000.0,1000.0,199000.0,,0,,0.5,0.0,346.0,8.5,permeability,table 2,XIE W et al 2022,https://doi.org/10.1016/j.seppur.2021.120091
34,1,7,1,2,0.0,,50.0,,,56.0,,308.0,200000.0,1000.0,199000.0,,0,,0.5,0.0,346.0,2.6,permeability,table 2,XIE W et al 2022,https://doi.org/10.1016/j.seppur.2021.120091
35,1,8,1,2,0.0,,50.0,,,41.0,,308.0,200000.0,1000.0,199000.0,,0,,0.5,0.0,346.0,0.46,permeability,table 2,XIE W et al 2022,https://doi.org/10.1016/j.seppur.2021.120091
300,1,51,1,4,0.0,,90.0,,,685.0,2.14,298.0,,,100000.0,,0,,,0.0,346.0,742.0,permeability,table 1,BERNARDO P et al 2017,http://dx.doi.org/10.1016/j.polymer.2016.10.040
301,1,52,1,4,0.0,,110.0,,,759.0,2.14,298.0,,,100000.0,,0,,,0.0,346.0,2200.0,permeability,table 1,BERNARDO P et al 2017,http://dx.doi.org/10.1016/j.polymer.2016.10.040
302,1,52,1,4,0.0,,110.0,,,759.0,2.14,298.0,,,100000.0,,0,,,1200.0,346.0,600.0,permeability,table 1,BERNARDO P et al 2017,http://dx.doi.org/10.1016/j.polymer.2016.10.040
310,1,53,1,4,0.0,,125.4,,,759.0,2.14,298.0,,,100000.0,,0,,,2117.0,346.0,665.0,permeability,table S1,BERNARDO P et al 2017,http://dx.doi.org/10.1016/j.polymer.2016.10.040
381,1,51,1,4,0.0,,90.0,,,685.0,2.14,298.0,,,100000.0,,0,,,4.03483,346.0,684.4334,permeability,fig 2,BERNARDO P et al 2017,http://dx.doi.org/10.1016/j.polymer.2016.10.040
382,1,51,1,4,0.0,,90.0,,,685.0,2.14,298.0,,,100000.0,,0,,,37.73106,346.0,676.9041,permeability,fig 2,BERNARDO P et al 2017,http://dx.doi.org/10.1016/j.polymer.2016.10.040
383,1,51,1,4,0.0,,90.0,,,685.0,2.14,298.0,,,100000.0,,0,,,248.9525,346.0,629.6693,permeability,fig 2,BERNARDO P et al 2017,http://dx.doi.org/10.1016/j.polymer.2016.10.040
384,1,52,1,4,0.0,,110.0,,,759.0,2.14,298.0,,,100000.0,,0,,,7.024282,346.0,1589.161,permeability,fig 2,BERNARDO P et al 2017,http://dx.doi.org/10.1016/j.polymer.2016.10.040
385,1,52,1,4,0.0,,110.0,,,759.0,2.14,298.0,,,100000.0,,0,,,63.37847,346.0,1121.251,permeability,fig 2,BERNARDO P et al 2017,http://dx.doi.org/10.1016/j.polymer.2016.10.040
386,1,52,1,4,0.0,,110.0,,,759.0,2.14,298.0,,,100000.0,,0,,,576.9857,346.0,697.3034,permeability,fig 2,BERNARDO P et al 2017,http://dx.doi.org/10.1016/j.polymer.2016.10.040
387,1,54,1,4,0.0,,110.9054,,,759.0,2.14,298.0,,,100000.0,,0,,,2.796417,346.0,1173.449,permeability,fig 2,BERNARDO P et al 2017,http://dx.doi.org/10.1016/j.polymer.2016.10.040
388,1,54,1,4,0.0,,110.9054,,,759.0,2.14,298.0,,,100000.0,,0,,,27.59159,346.0,968.5745,permeability,fig 2,BERNARDO P et al 2017,http://dx.doi.org/10.1016/j.polymer.2016.10.040
389,1,54,1,4,0.0,,110.9054,,,759.0,2.14,298.0,,,100000.0,,0,,,133.1287,346.0,757.2046,permeability,fig 2,BERNARDO P et al 2017,http://dx.doi.org/10.1016/j.polymer.2016.10.040
390,1,55,1,4,0.0,,132.508,,,759.0,2.14,298.0,,,100000.0,,0,,,3.998911,346.0,877.9722,permeability,fig 2,BERNARDO P et al 2017,http://dx.doi.org/10.1016/j.polymer.2016.10.040
391,1,55,1,4,0.0,,132.508,,,759.0,2.14,298.0,,,100000.0,,0,,,29.11238,346.0,850.8013,permeability,fig 2,BERNARDO P et al 2017,http://dx.doi.org/10.1016/j.polymer.2016.10.040
392,1,55,1,4,0.0,,132.508,,,759.0,2.14,298.0,,,100000.0,,0,,,188.681,346.0,741.7683,permeability,fig 2,BERNARDO P et al 2017,http://dx.doi.org/10.1016/j.polymer.2016.10.040
36,1,1,1,1,0.0,,50.0,,,411.0,,308.0,200000.0,1000.0,199000.0,,0,,0.5,0.0,364.0,9.0,permeability,table 2,XIE W et al 2022,https://doi.org/10.1016/j.seppur.2021.120091
37,1,2,1,1,0.0,,50.0,,,219.0,,308.0,200000.0,1000.0,199000.0,,0,,0.5,0.0,364.0,5.0,permeability,table 2,XIE W et al 2022,https://doi.org/10.1016/j.seppur.2021.120091
38,1,3,1,1,0.0,,50.0,,,63.0,,308.0,200000.0,1000.0,199000.0,,0,,0.5,0.0,364.0,2.8,permeability,table 2,XIE W et al 2022,https://doi.org/10.1016/j.seppur.2021.120091
39,1,4,1,1,0.0,,50.0,,,53.0,,308.0,200000.0,1000.0,199000.0,,0,,0.5,0.0,364.0,0.9,permeability,table 2,XIE W et al 2022,https://doi.org/10.1016/j.seppur.2021.120091
40,1,5,1,2,0.0,,50.0,,,367.0,,308.0,200000.0,1000.0,199000.0,,0,,0.5,0.0,364.0,7.8,permeability,table 2,XIE W et al 2022,https://doi.org/10.1016/j.seppur.2021.120091
41,1,6,1,2,0.0,,50.0,,,83.0,,308.0,200000.0,1000.0,199000.0,,0,,0.5,0.0,364.0,1.5,permeability,table 2,XIE W et al 2022,https://doi.org/10.1016/j.seppur.2021.120091
42,1,7,1,2,0.0,,50.0,,,56.0,,308.0,200000.0,1000.0,199000.0,,0,,0.5,0.0,364.0,0.4,permeability,table 2,XIE W et al 2022,https://doi.org/10.1016/j.seppur.2021.120091
43,1,8,1,2,0.0,,50.0,,,41.0,,308.0,200000.0,1000.0,199000.0,,0,,0.5,0.0,364.0,0.06,permeability,table 2,XIE W et al 2022,https://doi.org/10.1016/j.seppur.2021.120091
108,2,21,2,3,0.0,,1.2,0.38,0.27,624.0,,298.0,303000.0,103000.0,200000.0,4.0,0,,,0.0,364.0,3251.95274411765,permeance,fig 8a,LI Y et al 2021,https://doi.org/10.1016/j.memsci.2021.119349
109,2,21,2,3,0.0,,1.2,0.38,0.27,624.0,,323.0,303000.0,103000.0,200000.0,4.0,0,,,0.0,364.0,2276.36692088235,permeance,fig 8a,LI Y et al 2021,https://doi.org/10.1016/j.memsci.2021.119349
110,2,21,2,3,0.0,,1.2,0.38,0.27,624.0,,348.0,303000.0,103000.0,200000.0,4.0,0,,,0.0,364.0,1819.33572441176,permeance,fig 8a,LI Y et al 2021,https://doi.org/10.1016/j.memsci.2021.119349
111,2,21,2,3,0.0,,1.2,0.38,0.27,624.0,,373.0,303000.0,103000.0,200000.0,4.0,0,,,0.0,364.0,1476.56232705882,permeance,fig 8a,LI Y et al 2021,https://doi.org/10.1016/j.memsci.2021.119349
112,2,21,2,3,0.0,,1.2,0.38,0.27,624.0,,398.0,303000.0,103000.0,200000.0,4.0,0,,,0.0,364.0,1190.91782926471,permeance,fig 8a,LI Y et al 2021,https://doi.org/10.1016/j.memsci.2021.119349
118,2,21,2,3,0.0,,1.2,0.38,0.27,624.0,,298.0,503000.0,103000.0,400000.0,4.0,0,,,0.0,364.0,2818.67576783784,permeance,fig 8b,LI Y et al 2021,https://doi.org/10.1016/j.memsci.2021.119349
119,2,21,2,3,0.0,,1.2,0.38,0.27,624.0,,298.0,703000.0,103000.0,600000.0,4.0,0,,,0.0,364.0,2798.48468067567,permeance,fig 8b,LI Y et al 2021,https://doi.org/10.1016/j.memsci.2021.119349
120,2,21,2,3,0.0,,1.2,0.38,0.27,624.0,,298.0,903000.0,103000.0,800000.0,4.0,0,,,0.0,364.0,2766.17894121621,permeance,fig 8b,LI Y et al 2021,https://doi.org/10.1016/j.memsci.2021.119349
121,2,21,2,3,0.0,,1.2,0.38,0.27,624.0,,298.0,1103000.0,103000.0,1000000.0,4.0,0,,,0.0,364.0,2725.79676689189,permeance,fig 8b,LI Y et al 2021,https://doi.org/10.1016/j.memsci.2021.119349
291,1,51,1,4,0.0,,90.0,,,685.0,2.14,298.0,,,100000.0,,0,,,0.0,364.0,280.0,permeability,table 1,BERNARDO P et al 2017,http://dx.doi.org/10.1016/j.polymer.2016.10.040
292,1,52,1,4,0.0,,110.0,,,759.0,2.14,298.0,,,100000.0,,0,,,0.0,364.0,857.0,permeability,table 1,BERNARDO P et al 2017,http://dx.doi.org/10.1016/j.polymer.2016.10.040
293,1,52,1,4,0.0,,110.0,,,759.0,2.14,298.0,,,100000.0,,0,,,1200.0,364.0,125.0,permeability,table 1,BERNARDO P et al 2017,http://dx.doi.org/10.1016/j.polymer.2016.10.040
309,1,53,1,4,0.0,,125.4,,,759.0,2.14,298.0,,,100000.0,,0,,,2117.0,364.0,148.0,permeability,table S1,BERNARDO P et al 2017,http://dx.doi.org/10.1016/j.polymer.2016.10.040
369,1,51,1,4,0.0,,90.0,,,685.0,2.14,298.0,,,100000.0,,0,,,4.015134,364.0,198.7099,permeability,fig 2,BERNARDO P et al 2017,http://dx.doi.org/10.1016/j.polymer.2016.10.040
370,1,51,1,4,0.0,,90.0,,,685.0,2.14,298.0,,,100000.0,,0,,,37.79288,364.0,186.2214,permeability,fig 2,BERNARDO P et al 2017,http://dx.doi.org/10.1016/j.polymer.2016.10.040
371,1,51,1,4,0.0,,90.0,,,685.0,2.14,298.0,,,100000.0,,0,,,248.4999,364.0,144.623,permeability,fig 2,BERNARDO P et al 2017,http://dx.doi.org/10.1016/j.polymer.2016.10.040
372,1,52,1,4,0.0,,110.0,,,759.0,2.14,298.0,,,100000.0,,0,,,7.001323,364.0,506.6963,permeability,fig 2,BERNARDO P et al 2017,http://dx.doi.org/10.1016/j.polymer.2016.10.040
373,1,52,1,4,0.0,,110.0,,,759.0,2.14,298.0,,,100000.0,,0,,,63.01091,364.0,285.4234,permeability,fig 2,BERNARDO P et al 2017,http://dx.doi.org/10.1016/j.polymer.2016.10.040
374,1,52,1,4,0.0,,110.0,,,759.0,2.14,298.0,,,100000.0,,0,,,346.2863,364.0,162.992,permeability,fig 2,BERNARDO P et al 2017,http://dx.doi.org/10.1016/j.polymer.2016.10.040
375,1,54,1,4,0.0,,110.9054,,,759.0,2.14,298.0,,,100000.0,,0,,,2.779788,364.0,440.4706,permeability,fig 2,BERNARDO P et al 2017,http://dx.doi.org/10.1016/j.polymer.2016.10.040
376,1,54,1,4,0.0,,110.9054,,,759.0,2.14,298.0,,,100000.0,,0,,,64.1513,364.0,215.6889,permeability,fig 2,BERNARDO P et al 2017,http://dx.doi.org/10.1016/j.polymer.2016.10.040
377,1,54,1,4,0.0,,110.9054,,,759.0,2.14,298.0,,,100000.0,,0,,,186.5054,364.0,170.977,permeability,fig 2,BERNARDO P et al 2017,http://dx.doi.org/10.1016/j.polymer.2016.10.040
378,1,55,1,4,0.0,,132.508,,,759.0,2.14,298.0,,,100000.0,,0,,,4.015134,364.0,318.3958,permeability,fig 2,BERNARDO P et al 2017,http://dx.doi.org/10.1016/j.polymer.2016.10.040
379,1,55,1,4,0.0,,132.508,,,759.0,2.14,298.0,,,100000.0,,0,,,64.1513,364.0,242.2551,permeability,fig 2,BERNARDO P et al 2017,http://dx.doi.org/10.1016/j.polymer.2016.10.040
380,1,55,1,4,0.0,,132.508,,,759.0,2.14,298.0,,,100000.0,,0,,,188.1855,364.0,212.0359,permeability,fig 2,BERNARDO P et al 2017,http://dx.doi.org/10.1016/j.polymer.2016.10.040
438,1,27,5,7,0.0,,55.0,1.2,,,,308.0,,,90000.0,,0,,1.0,0.0,364.0,64.9623635008465,permeability,fig S5a,BACHMAN et al 2016,https://doi.org/10.1038/nmat4621
439,1,27,5,7,0.0,,55.0,1.2,,,,308.0,,,470000.0,,0,,1.0,0.0,364.0,62.2607391950835,permeability,fig S5a,BACHMAN et al 2016,https://doi.org/10.1038/nmat4621
440,1,27,5,7,0.0,,55.0,1.2,,,,308.0,,,960000.0,,0,,1.0,0.0,364.0,59.1709482352197,permeability,fig S5a,BACHMAN et al 2016,https://doi.org/10.1038/nmat4621
441,1,27,5,7,0.0,,55.0,1.2,,,,308.0,,,1450000.0,,0,,1.0,0.0,364.0,57.1810550952797,permeability,fig S5a,BACHMAN et al 2016,https://doi.org/10.1038/nmat4621
442,1,27,5,7,0.0,,55.0,1.2,,,,308.0,,,1950000.0,,0,,1.0,0.0,364.0,55.9461297710459,permeability,fig S5a,BACHMAN et al 2016,https://doi.org/10.1038/nmat4621
443,1,27,5,7,0.0,,55.0,1.2,,,,308.0,,,2430000.0,,0,,1.0,0.0,364.0,54.4444840061681,permeability,fig S5a,BACHMAN et al 2016,https://doi.org/10.1038/nmat4621
444,1,27,5,7,0.0,,55.0,1.2,,,,308.0,,,2910000.0,,0,,1.0,0.0,364.0,53.7657532727803,permeability,fig S5a,BACHMAN et al 2016,https://doi.org/10.1038/nmat4621
445,1,27,5,7,0.0,,55.0,1.2,,,,308.0,,,3410000.0,,0,,1.0,0.0,364.0,52.7804369204784,permeability,fig S5a,BACHMAN et al 2016,https://doi.org/10.1038/nmat4621
446,1,27,5,7,0.0,,55.0,1.2,,,,308.0,,,3890000.0,,0,,1.0,0.0,364.0,51.9225915100208,permeability,fig S5a,BACHMAN et al 2016,https://doi.org/10.1038/nmat4621
447,1,27,5,7,0.0,,55.0,1.2,,,,308.0,,,4320000.0,,0,,1.0,0.0,364.0,51.272400266865,permeability,fig S5a,BACHMAN et al 2016,https://doi.org/10.1038/nmat4621
448,1,27,5,7,0.0,,55.0,1.2,,,,308.0,,,4880000.0,,0,,1.0,0.0,364.0,49.9658174965865,permeability,fig S5a,BACHMAN et al 2016,https://doi.org/10.1038/nmat4621
449,1,27,5,7,0.0,,55.0,1.2,,,,308.0,,,5360000.0,,0,,1.0,0.0,364.0,49.3401488292293,permeability,fig S5a,BACHMAN et al 2016,https://doi.org/10.1038/nmat4621
450,1,27,5,7,0.0,,55.0,1.2,,,,308.0,,,5860000.0,,0,,1.0,0.0,364.0,48.8885303500352,permeability,fig S5a,BACHMAN et al 2016,https://doi.org/10.1038/nmat4621
451,1,27,5,7,0.0,,55.0,1.2,,,,308.0,,,6330000.0,,0,,1.0,0.0,364.0,47.9388031840728,permeability,fig S5a,BACHMAN et al 2016,https://doi.org/10.1038/nmat4621
452,3,57,5,6,6.0,,55.0,1.2,,,,308.0,,,100000.0,,0,,1.0,0.0,364.0,75.6143928214666,permeability,fig S5d,BACHMAN et al 2016,https://doi.org/10.1038/nmat4621
453,3,57,5,6,6.0,,55.0,1.2,,,,308.0,,,480000.0,,0,,1.0,0.0,364.0,70.410485785486,permeability,fig S5d,BACHMAN et al 2016,https://doi.org/10.1038/nmat4621
454,3,57,5,6,6.0,,55.0,1.2,,,,308.0,,,970000.0,,0,,1.0,0.0,364.0,67.3975901815168,permeability,fig S5d,BACHMAN et al 2016,https://doi.org/10.1038/nmat4621
455,3,57,5,6,6.0,,55.0,1.2,,,,308.0,,,1460000.0,,0,,1.0,0.0,364.0,65.717091685394,permeability,fig S5d,BACHMAN et al 2016,https://doi.org/10.1038/nmat4621
456,3,57,5,6,6.0,,55.0,1.2,,,,308.0,,,1940000.0,,0,,1.0,0.0,364.0,64.5444823381227,permeability,fig S5d,BACHMAN et al 2016,https://doi.org/10.1038/nmat4621
457,3,57,5,6,6.0,,55.0,1.2,,,,308.0,,,2440000.0,,0,,1.0,0.0,364.0,62.7497361574255,permeability,fig S5d,BACHMAN et al 2016,https://doi.org/10.1038/nmat4621
458,3,57,5,6,6.0,,55.0,1.2,,,,308.0,,,2930000.0,,0,,1.0,0.0,364.0,59.2725414835898,permeability,fig S5d,BACHMAN et al 2016,https://doi.org/10.1038/nmat4621
459,3,57,5,6,6.0,,55.0,1.2,,,,308.0,,,3420000.0,,0,,1.0,0.0,364.0,60.5571095152746,permeability,fig S5d,BACHMAN et al 2016,https://doi.org/10.1038/nmat4621
460,3,57,5,6,6.0,,55.0,1.2,,,,308.0,,,3960000.0,,0,,1.0,0.0,364.0,59.483843891373,permeability,fig S5d,BACHMAN et al 2016,https://doi.org/10.1038/nmat4621
461,3,57,5,6,6.0,,55.0,1.2,,,,308.0,,,4410000.0,,0,,1.0,0.0,364.0,59.0734415747587,permeability,fig S5d,BACHMAN et al 2016,https://doi.org/10.1038/nmat4621
462,3,57,5,6,6.0,,55.0,1.2,,,,308.0,,,4890000.0,,0,,1.0,0.0,364.0,57.9757181075633,permeability,fig S5d,BACHMAN et al 2016,https://doi.org/10.1038/nmat4621
463,3,57,5,6,6.0,,55.0,1.2,,,,308.0,,,5360000.0,,0,,1.0,0.0,364.0,56.8882665148392,permeability,fig S5d,BACHMAN et al 2016,https://doi.org/10.1038/nmat4621
464,3,57,5,6,6.0,,55.0,1.2,,,,308.0,,,5860000.0,,0,,1.0,0.0,364.0,56.0128504195012,permeability,fig S5d,BACHMAN et al 2016,https://doi.org/10.1038/nmat4621
465,3,57,5,6,6.0,,55.0,1.2,,,,308.0,,,6350000.0,,0,,1.0,0.0,364.0,55.1529297528228,permeability,fig S5d,BACHMAN et al 2016,https://doi.org/10.1038/nmat4621
466,3,56,5,6,25.0,,55.0,1.2,,,,308.0,,,540000.0,,0,,1.0,0.0,364.0,229.74079948599,permeability,fig S5e,BACHMAN et al 2016,https://doi.org/10.1038/nmat4621
467,3,56,5,6,25.0,,55.0,1.2,,,,308.0,,,1070000.0,,0,,1.0,0.0,364.0,177.336188322779,permeability,fig S5e,BACHMAN et al 2016,https://doi.org/10.1038/nmat4621
468,3,56,5,6,25.0,,55.0,1.2,,,,308.0,,,1540000.0,,0,,1.0,0.0,364.0,157.579840807438,permeability,fig S5e,BACHMAN et al 2016,https://doi.org/10.1038/nmat4621
469,3,56,5,6,25.0,,55.0,1.2,,,,308.0,,,2040000.0,,0,,1.0,0.0,364.0,146.434194974584,permeability,fig S5e,BACHMAN et al 2016,https://doi.org/10.1038/nmat4621
470,3,56,5,6,25.0,,55.0,1.2,,,,308.0,,,2540000.0,,0,,1.0,0.0,364.0,139.474451888971,permeability,fig S5e,BACHMAN et al 2016,https://doi.org/10.1038/nmat4621
471,3,56,5,6,25.0,,55.0,1.2,,,,308.0,,,3000000.0,,0,,1.0,0.0,364.0,133.409754759255,permeability,fig S5e,BACHMAN et al 2016,https://doi.org/10.1038/nmat4621
472,3,56,5,6,25.0,,55.0,1.2,,,,308.0,,,3500000.0,,0,,1.0,0.0,364.0,128.860342296399,permeability,fig S5e,BACHMAN et al 2016,https://doi.org/10.1038/nmat4621
473,3,56,5,6,25.0,,55.0,1.2,,,,308.0,,,4040000.0,,0,,1.0,0.0,364.0,125.189820730174,permeability,fig S5e,BACHMAN et al 2016,https://doi.org/10.1038/nmat4621
474,3,56,5,6,25.0,,55.0,1.2,,,,308.0,,,4520000.0,,0,,1.0,0.0,364.0,121.601596808278,permeability,fig S5e,BACHMAN et al 2016,https://doi.org/10.1038/nmat4621
475,3,56,5,6,25.0,,55.0,1.2,,,,308.0,,,5030000.0,,0,,1.0,0.0,364.0,118.887769981356,permeability,fig S5e,BACHMAN et al 2016,https://doi.org/10.1038/nmat4621
476,3,56,5,6,25.0,,55.0,1.2,,,,308.0,,,5490000.0,,0,,1.0,0.0,364.0,116.250287519273,permeability,fig S5e,BACHMAN et al 2016,https://doi.org/10.1038/nmat4621
477,3,56,5,6,25.0,,55.0,1.2,,,,308.0,,,5970000.0,,0,,1.0,0.0,364.0,113.025336761905,permeability,fig S5e,BACHMAN et al 2016,https://doi.org/10.1038/nmat4621
724,1,90,6,8,0.0,,,,,,,303.0,,,100000.0,,340,,,0.0,364.0,,permeance,fig 7,MESSAOUD AB et al 2015,http://dx.doi.org/10.1016/j.seppur.2015.04.017
728,3,91,6,18,5.0,,1.0,,,,,303.0,,,100000.0,,340,,,0.0,364.0,0.029882809,permeance,fig 7,MESSAOUD AB et al 2015,http://dx.doi.org/10.1016/j.seppur.2015.04.017
732,3,91,6,18,10.0,,,,,,,303.0,,,100000.0,,340,,,0.0,364.0,,permeance,fig 7,MESSAOUD AB et al 2015,http://dx.doi.org/10.1016/j.seppur.2015.04.017
771,4,94,1,21,0.0,70.0,60.0,0.575,0.026,94.0,,303.0,10000.0,,,10.0,340,2.0,,0.0,364.0,37.1,permeability,table 3,XU R et al 2020,https://doi.org/10.1016/j.jechem.2020.03.008
775,4,95,1,21,0.0,70.0,60.0,0.575,0.029,106.0,,303.0,10000.0,,,10.0,340,2.0,,0.0,364.0,21.2,permeability,table 3,XU R et al 2020,https://doi.org/10.1016/j.jechem.2020.03.008
779,4,96,1,21,0.0,70.0,60.0,0.575,0.019,70.0,,303.0,10000.0,,,10.0,340,2.0,,0.0,364.0,12.3,permeability,table 3,XU R et al 2020,https://doi.org/10.1016/j.jechem.2020.03.008
793,2,97,7,3,0.0,,3.0,0.372,,,5.7,303.0,200000.0,100000.0,100000.0,600.0,0,,,0.0,364.0,468.670142763636,permeability,fig 4,AYDANI A et al 2021,https://doi.org/10.1016/j.seppur.2020.117796
794,2,97,7,3,0.0,,3.0,0.372,,,5.7,323.0,200000.0,100000.0,100000.0,600.0,0,,,0.0,364.0,487.272998201979,permeability,fig 4,AYDANI A et al 2021,https://doi.org/10.1016/j.seppur.2020.117796
795,2,97,7,3,0.0,,3.0,0.372,,,5.7,353.0,200000.0,100000.0,100000.0,600.0,0,,,0.0,364.0,503.804885328195,permeability,fig 4,AYDANI A et al 2021,https://doi.org/10.1016/j.seppur.2020.117796
805,2,97,7,3,0.0,,3.0,0.372,,,5.7,303.0,600000.0,100000.0,500000.0,600.0,0,,,0.0,364.0,438.993734325399,permeability,fig 4,AYDANI A et al 2021,https://doi.org/10.1016/j.seppur.2020.117796
806,2,97,7,3,0.0,,3.0,0.372,,,5.7,323.0,600000.0,100000.0,500000.0,600.0,0,,,0.0,364.0,448.867701723606,permeability,fig 4,AYDANI A et al 2021,https://doi.org/10.1016/j.seppur.2020.117796
807,2,97,7,3,0.0,,3.0,0.372,,,5.7,353.0,600000.0,100000.0,500000.0,600.0,0,,,0.0,364.0,485.208484576596,permeability,fig 4,AYDANI A et al 2021,https://doi.org/10.1016/j.seppur.2020.117796
816,2,97,7,3,0.0,,3.0,0.372,,,5.7,303.0,400000.0,100000.0,300000.0,600.0,0,,,0.0,364.0,437.234832187659,permeability,fig 8,AYDANI A et al 2021,https://doi.org/10.1016/j.seppur.2020.117796
832,2,97,7,3,0.0,,3.0,0.372,,,5.7,303.0,300000.0,100000.0,200000.0,600.0,0,,,0.0,364.0,463.866780044976,permeability,fig 6,AYDANI A et al 2021,https://doi.org/10.1016/j.seppur.2020.117796
833,2,97,7,3,0.0,,3.0,0.372,,,5.7,303.0,500000.0,100000.0,400000.0,600.0,0,,,0.0,364.0,438.715644904845,permeability,fig 6,AYDANI A et al 2021,https://doi.org/10.1016/j.seppur.2020.117796
834,2,97,7,3,0.0,,3.0,0.372,,,5.7,303.0,700000.0,100000.0,600000.0,600.0,0,,,0.0,364.0,437.189739028878,permeability,fig 6,AYDANI A et al 2021,https://doi.org/10.1016/j.seppur.2020.117796
840,2,103,8,23,0.0,,0.9,,,,,298.0,,,100000.0,,340,50.0,,0.0,364.0,32.9368644333053,permeance,fig 2,WU X et al 2022,https://doi.org/10.1016/j.memsci.2022.120291
770,4,94,1,21,0.0,70.0,60.0,0.575,0.026,94.0,,303.0,10000.0,,,10.0,340,2.0,,0.0,376.0,70.5,permeability,table 3,XU R et al 2020,https://doi.org/10.1016/j.jechem.2020.03.008
774,4,95,1,21,0.0,70.0,60.0,0.575,0.029,106.0,,303.0,10000.0,,,10.0,340,2.0,,0.0,376.0,38.7,permeability,table 3,XU R et al 2020,https://doi.org/10.1016/j.jechem.2020.03.008
778,4,96,1,21,0.0,70.0,60.0,0.575,0.019,70.0,,303.0,10000.0,,,10.0,340,2.0,,0.0,376.0,26.3,permeability,table 3,XU R et al 2020,https://doi.org/10.1016/j.jechem.2020.03.008
918,2,126,9,22,0.0,,7.0,0.58,,,,773.0,300000.0,100000.0,200000.0,100.0,364,12.0,,0.0,376.0,717.634034069291,permeance,fig 5,KANEZASHI M and LI YS 2009,https://doi.org/10.1021/jp804586q
919,2,126,9,22,0.0,,7.0,0.58,,,,673.0,300000.0,100000.0,200000.0,100.0,364,12.0,,0.0,376.0,781.581621263585,permeance,fig 5,KANEZASHI M and LI YS 2009,https://doi.org/10.1021/jp804586q
920,2,126,9,22,0.0,,7.0,0.58,,,,573.0,300000.0,100000.0,200000.0,100.0,364,12.0,,0.0,376.0,852.634495923911,permeance,fig 5,KANEZASHI M and LI YS 2009,https://doi.org/10.1021/jp804586q
921,2,126,9,22,0.0,,7.0,0.58,,,,473.0,300000.0,100000.0,200000.0,100.0,364,12.0,,0.0,376.0,945.003232982335,permeance,fig 5,KANEZASHI M and LI YS 2009,https://doi.org/10.1021/jp804586q
922,2,126,9,22,0.0,,7.0,0.58,,,,373.0,300000.0,100000.0,200000.0,100.0,364,12.0,,0.0,376.0,1207.89886922554,permeance,fig 5,KANEZASHI M and LI YS 2009,https://doi.org/10.1021/jp804586q
923,2,126,9,22,0.0,,7.0,0.58,,,,298.0,300000.0,100000.0,200000.0,100.0,364,12.0,,0.0,376.0,1335.79404361413,permeance,fig 5,KANEZASHI M and LI YS 2009,https://doi.org/10.1021/jp804586q
942,2,127,9,22,0.0,,7.0,0.58,,,,773.0,300000.0,100000.0,200000.0,100.0,364,12.0,,0.0,376.0,440.838230118605,permeance,fig 7,KANEZASHI M and LI YS 2009,https://doi.org/10.1021/jp804586q
943,2,127,9,22,0.0,,7.0,0.58,,,,673.0,300000.0,100000.0,200000.0,100.0,364,12.0,,0.0,376.0,430.363455463722,permeance,fig 7,KANEZASHI M and LI YS 2009,https://doi.org/10.1021/jp804586q
944,2,127,9,22,0.0,,7.0,0.58,,,,573.0,300000.0,100000.0,200000.0,100.0,364,12.0,,0.0,376.0,446.170839136111,permeance,fig 7,KANEZASHI M and LI YS 2009,https://doi.org/10.1021/jp804586q
945,2,127,9,22,0.0,,7.0,0.58,,,,473.0,300000.0,100000.0,200000.0,100.0,364,12.0,,0.0,376.0,485.349634637772,permeance,fig 7,KANEZASHI M and LI YS 2009,https://doi.org/10.1021/jp804586q
946,2,127,9,22,0.0,,7.0,0.58,,,,373.0,300000.0,100000.0,200000.0,100.0,364,12.0,,0.0,376.0,503.176677786005,permeance,fig 7,KANEZASHI M and LI YS 2009,https://doi.org/10.1021/jp804586q
947,2,127,9,22,0.0,,7.0,0.58,,,,323.0,300000.0,100000.0,200000.0,100.0,364,12.0,,0.0,376.0,515.423680277707,permeance,fig 7,KANEZASHI M and LI YS 2009,https://doi.org/10.1021/jp804586q
963,2,128,9,22,0.0,,7.0,0.58,,,,773.0,300000.0,100000.0,200000.0,100.0,364,12.0,,0.0,376.0,5.02350991610763,permeance,fig 10,KANEZASHI M and LI YS 2009,https://doi.org/10.1021/jp804586q
964,2,128,9,22,0.0,,7.0,0.58,,,,673.0,300000.0,100000.0,200000.0,100.0,364,12.0,,0.0,376.0,3.9236493719408,permeance,fig 10,KANEZASHI M and LI YS 2009,https://doi.org/10.1021/jp804586q
965,2,128,9,22,0.0,,7.0,0.58,,,,573.0,300000.0,100000.0,200000.0,100.0,364,12.0,,0.0,376.0,3.06459520355838,permeance,fig 10,KANEZASHI M and LI YS 2009,https://doi.org/10.1021/jp804586q
44,1,1,1,1,0.0,,50.0,,,411.0,,308.0,200000.0,1000.0,199000.0,,0,,0.5,0.0,380.0,6.0,permeability,table 2,XIE W et al 2022,https://doi.org/10.1016/j.seppur.2021.120091
45,1,2,1,1,0.0,,50.0,,,219.0,,308.0,200000.0,1000.0,199000.0,,0,,0.5,0.0,380.0,3.0,permeability,table 2,XIE W et al 2022,https://doi.org/10.1016/j.seppur.2021.120091
46,1,3,1,1,0.0,,50.0,,,63.0,,308.0,200000.0,1000.0,199000.0,,0,,0.5,0.0,380.0,1.5,permeability,table 2,XIE W et al 2022,https://doi.org/10.1016/j.seppur.2021.120091
47,1,4,1,1,0.0,,50.0,,,53.0,,308.0,200000.0,1000.0,199000.0,,0,,0.5,0.0,380.0,0.44,permeability,table 2,XIE W et al 2022,https://doi.org/10.1016/j.seppur.2021.120091
48,1,5,1,2,0.0,,50.0,,,367.0,,308.0,200000.0,1000.0,199000.0,,0,,0.5,0.0,380.0,5.3,permeability,table 2,XIE W et al 2022,https://doi.org/10.1016/j.seppur.2021.120091
49,1,6,1,2,0.0,,50.0,,,83.0,,308.0,200000.0,1000.0,199000.0,,0,,0.5,0.0,380.0,0.97,permeability,table 2,XIE W et al 2022,https://doi.org/10.1016/j.seppur.2021.120091
50,1,7,1,2,0.0,,50.0,,,56.0,,308.0,200000.0,1000.0,199000.0,,0,,0.5,0.0,380.0,0.25,permeability,table 2,XIE W et al 2022,https://doi.org/10.1016/j.seppur.2021.120091
51,1,8,1,2,0.0,,50.0,,,41.0,,308.0,200000.0,1000.0,199000.0,,0,,0.5,0.0,380.0,0.03,permeability,table 2,XIE W et al 2022,https://doi.org/10.1016/j.seppur.2021.120091
113,2,21,2,3,0.0,,1.2,0.38,0.27,624.0,,298.0,303000.0,103000.0,200000.0,4.0,0,,,0.0,380.0,197.753883088236,permeance,fig 8a,LI Y et al 2021,https://doi.org/10.1016/j.memsci.2021.119349
114,2,21,2,3,0.0,,1.2,0.38,0.27,624.0,,323.0,303000.0,103000.0,200000.0,4.0,0,,,0.0,380.0,180.175760147059,permeance,fig 8a,LI Y et al 2021,https://doi.org/10.1016/j.memsci.2021.119349
115,2,21,2,3,0.0,,1.2,0.38,0.27,624.0,,348.0,303000.0,103000.0,200000.0,4.0,0,,,0.0,380.0,171.38669867647,permeance,fig 8a,LI Y et al 2021,https://doi.org/10.1016/j.memsci.2021.119349
116,2,21,2,3,0.0,,1.2,0.38,0.27,624.0,,373.0,303000.0,103000.0,200000.0,4.0,0,,,0.0,380.0,166.992167941177,permeance,fig 8a,LI Y et al 2021,https://doi.org/10.1016/j.memsci.2021.119349
117,2,21,2,3,0.0,,1.2,0.38,0.27,624.0,,398.0,303000.0,103000.0,200000.0,4.0,0,,,0.0,380.0,162.597637205882,permeance,fig 8a,LI Y et al 2021,https://doi.org/10.1016/j.memsci.2021.119349
122,2,21,2,3,0.0,,1.2,0.38,0.27,624.0,,298.0,503000.0,103000.0,400000.0,4.0,0,,,0.0,380.0,197.872654189187,permeance,fig 8b,LI Y et al 2021,https://doi.org/10.1016/j.memsci.2021.119349
123,2,21,2,3,0.0,,1.2,0.38,0.27,624.0,,298.0,703000.0,103000.0,600000.0,4.0,0,,,0.0,380.0,197.872654189186,permeance,fig 8b,LI Y et al 2021,https://doi.org/10.1016/j.memsci.2021.119349
124,2,21,2,3,0.0,,1.2,0.38,0.27,624.0,,298.0,903000.0,103000.0,800000.0,4.0,0,,,0.0,380.0,197.872654189188,permeance,fig 8b,LI Y et al 2021,https://doi.org/10.1016/j.memsci.2021.119349
125,2,21,2,3,0.0,,1.2,0.38,0.27,624.0,,298.0,1103000.0,103000.0,1000000.0,4.0,0,,,0.0,380.0,205.949089054054,permeance,fig 8b,LI Y et al 2021,https://doi.org/10.1016/j.memsci.2021.119349
179,1,24,1,4,0.0,,74.2,,,,0.79,293.0,120000.0,100000.0,20000.0,,260,,2.0,620.0,380.0,172.0,permeability,table 1,AMEEN AW et al 2021,https://doi.org/10.1016/j.memsci.2021.119527
181,3,25,1,5,0.5,,72.2,,,,0.81,293.0,120000.0,100000.0,20000.0,,260,,2.0,620.0,380.0,410.0,permeability,table 1,AMEEN AW et al 2021,https://doi.org/10.1016/j.memsci.2021.119527
183,3,25,1,5,0.8,,72.5,,,,0.84,293.0,120000.0,100000.0,20000.0,,260,,2.0,620.0,380.0,278.0,permeability,table 1,AMEEN AW et al 2021,https://doi.org/10.1016/j.memsci.2021.119527
303,1,51,1,4,0.0,,90.0,,,685.0,2.14,298.0,,,100000.0,,0,,,0.0,380.0,410.0,permeability,table 1,BERNARDO P et al 2017,http://dx.doi.org/10.1016/j.polymer.2016.10.040
304,1,52,1,4,0.0,,110.0,,,759.0,2.14,298.0,,,100000.0,,0,,,0.0,380.0,1150.0,permeability,table 1,BERNARDO P et al 2017,http://dx.doi.org/10.1016/j.polymer.2016.10.040
305,1,52,1,4,0.0,,110.0,,,759.0,2.14,298.0,,,100000.0,,0,,,1200.0,380.0,159.0,permeability,table 1,BERNARDO P et al 2017,http://dx.doi.org/10.1016/j.polymer.2016.10.040
312,1,53,1,4,0.0,,125.4,,,759.0,2.14,298.0,,,100000.0,,0,,,2117.0,380.0,192.0,permeability,table S1,BERNARDO P et al 2017,http://dx.doi.org/10.1016/j.polymer.2016.10.040
321,1,51,1,4,0.0,,90.0,,,685.0,2.14,298.0,,,100000.0,,0,,,4.040304,380.0,305.6069,permeability,fig 2,BERNARDO P et al 2017,http://dx.doi.org/10.1016/j.polymer.2016.10.040
322,1,51,1,4,0.0,,90.0,,,685.0,2.14,298.0,,,100000.0,,0,,,37.86442,380.0,268.4005,permeability,fig 2,BERNARDO P et al 2017,http://dx.doi.org/10.1016/j.polymer.2016.10.040
323,1,51,1,4,0.0,,90.0,,,685.0,2.14,298.0,,,100000.0,,0,,,191.3494,380.0,207.0255,permeability,fig 2,BERNARDO P et al 2017,http://dx.doi.org/10.1016/j.polymer.2016.10.040
324,1,52,1,4,0.0,,110.0,,,759.0,2.14,298.0,,,100000.0,,0,,,6.974891,380.0,710.6112,permeability,fig 2,BERNARDO P et al 2017,http://dx.doi.org/10.1016/j.polymer.2016.10.040
325,1,52,1,4,0.0,,110.0,,,759.0,2.14,298.0,,,100000.0,,0,,,63.0675,380.0,403.0336,permeability,fig 2,BERNARDO P et al 2017,http://dx.doi.org/10.1016/j.polymer.2016.10.040
326,1,52,1,4,0.0,,110.0,,,759.0,2.14,298.0,,,100000.0,,0,,,345.4513,380.0,211.3128,permeability,fig 2,BERNARDO P et al 2017,http://dx.doi.org/10.1016/j.polymer.2016.10.040
327,1,54,1,4,0.0,,110.9054,,,759.0,2.14,298.0,,,100000.0,,0,,,2.799213,380.0,501.5298,permeability,fig 2,BERNARDO P et al 2017,http://dx.doi.org/10.1016/j.polymer.2016.10.040
328,1,54,1,4,0.0,,110.9054,,,759.0,2.14,298.0,,,100000.0,,0,,,27.43403,380.0,362.5327,permeability,fig 2,BERNARDO P et al 2017,http://dx.doi.org/10.1016/j.polymer.2016.10.040
329,1,54,1,4,0.0,,110.9054,,,759.0,2.14,298.0,,,100000.0,,0,,,186.2796,380.0,233.3203,permeability,fig 2,BERNARDO P et al 2017,http://dx.doi.org/10.1016/j.polymer.2016.10.040
330,1,55,1,4,0.0,,132.508,,,759.0,2.14,298.0,,,100000.0,,0,,,4.040304,380.0,522.5176,permeability,fig 2,BERNARDO P et al 2017,http://dx.doi.org/10.1016/j.polymer.2016.10.040
331,1,55,1,4,0.0,,132.508,,,759.0,2.14,298.0,,,100000.0,,0,,,28.94764,380.0,417.0403,permeability,fig 2,BERNARDO P et al 2017,http://dx.doi.org/10.1016/j.polymer.2016.10.040
332,1,55,1,4,0.0,,132.508,,,759.0,2.14,298.0,,,100000.0,,0,,,187.9544,380.0,310.872,permeability,fig 2,BERNARDO P et al 2017,http://dx.doi.org/10.1016/j.polymer.2016.10.040
478,1,27,5,7,0.0,,55.0,1.2,,,,308.0,,,80000.0,,0,,1.0,0.0,380.0,55.4325023368438,permeability,fig S5a,BACHMAN et al 2016,https://doi.org/10.1038/nmat4621
479,1,27,5,7,0.0,,55.0,1.2,,,,308.0,,,470000.0,,0,,1.0,0.0,380.0,47.9526435020941,permeability,fig S5a,BACHMAN et al 2016,https://doi.org/10.1038/nmat4621
480,1,27,5,7,0.0,,55.0,1.2,,,,308.0,,,960000.0,,0,,1.0,0.0,380.0,44.8042142714469,permeability,fig S5a,BACHMAN et al 2016,https://doi.org/10.1038/nmat4621
481,1,27,5,7,0.0,,55.0,1.2,,,,308.0,,,1450000.0,,0,,1.0,0.0,380.0,42.8801071186309,permeability,fig S5a,BACHMAN et al 2016,https://doi.org/10.1038/nmat4621
482,1,27,5,7,0.0,,55.0,1.2,,,,308.0,,,1940000.0,,0,,1.0,0.0,380.0,40.7286808660375,permeability,fig S5a,BACHMAN et al 2016,https://doi.org/10.1038/nmat4621
483,1,27,5,7,0.0,,55.0,1.2,,,,308.0,,,2430000.0,,0,,1.0,0.0,380.0,39.9082538848393,permeability,fig S5a,BACHMAN et al 2016,https://doi.org/10.1038/nmat4621
484,1,27,5,7,0.0,,55.0,1.2,,,,308.0,,,2920000.0,,0,,1.0,0.0,380.0,38.6979194566349,permeability,fig S5a,BACHMAN et al 2016,https://doi.org/10.1038/nmat4621
485,1,27,5,7,0.0,,55.0,1.2,,,,308.0,,,3410000.0,,0,,1.0,0.0,380.0,37.6082583421013,permeability,fig S5a,BACHMAN et al 2016,https://doi.org/10.1038/nmat4621
486,1,27,5,7,0.0,,55.0,1.2,,,,308.0,,,3900000.0,,0,,1.0,0.0,380.0,36.6459933377746,permeability,fig S5a,BACHMAN et al 2016,https://doi.org/10.1038/nmat4621
487,1,27,5,7,0.0,,55.0,1.2,,,,308.0,,,4380000.0,,0,,1.0,0.0,380.0,35.9577848082415,permeability,fig S5a,BACHMAN et al 2016,https://doi.org/10.1038/nmat4621
488,1,27,5,7,0.0,,55.0,1.2,,,,308.0,,,4870000.0,,0,,1.0,0.0,380.0,35.3976166582016,permeability,fig S5a,BACHMAN et al 2016,https://doi.org/10.1038/nmat4621
489,1,27,5,7,0.0,,55.0,1.2,,,,308.0,,,5350000.0,,0,,1.0,0.0,380.0,34.7239949377618,permeability,fig S5a,BACHMAN et al 2016,https://doi.org/10.1038/nmat4621
490,1,27,5,7,0.0,,55.0,1.2,,,,308.0,,,5840000.0,,0,,1.0,0.0,380.0,34.0983568409283,permeability,fig S5a,BACHMAN et al 2016,https://doi.org/10.1038/nmat4621
491,1,27,5,7,0.0,,55.0,1.2,,,,308.0,,,6340000.0,,0,,1.0,0.0,380.0,33.4834674258271,permeability,fig S5a,BACHMAN et al 2016,https://doi.org/10.1038/nmat4621
492,3,57,5,6,6.0,,55.0,1.2,,,,308.0,,,100000.0,,0,,1.0,0.0,380.0,90.5991499282908,permeability,fig S5d,BACHMAN et al 2016,https://doi.org/10.1038/nmat4621
493,3,57,5,6,6.0,,55.0,1.2,,,,308.0,,,470000.0,,0,,1.0,0.0,380.0,78.8080155080023,permeability,fig S5d,BACHMAN et al 2016,https://doi.org/10.1038/nmat4621
