Repository: tenoriolms/databank_CH4

File: 967_membrane_data_pure3_filled.csv (part 2 of 3)
,type,description,support_material,subtype,filler_loading,previous_thickness,mean_thickness,mean_pore_size,pore_volume,specific_surface_area,aging,surface_area,temperature,feed_pressure,permeate_pressure,delta_pressure,feed_flow_rate,sweep_gas,sweep_gas_flow,stage_cut,gas,Py,provided_data_type,in_reference_data_location,reference,url
415,polymer,6FDA-DAM,flat sheet,PI,0.0,,55.0,1.2,,563.0,0.0,,308.0,,,3900000.0,,0,,1.0,330.0,1206.46303645809,permeability,fig S5f,BACHMAN et al 2016,https://doi.org/10.1038/nmat4621
416,polymer,6FDA-DAM,flat sheet,PI,0.0,,55.0,1.2,,563.0,0.0,,308.0,,,4390000.0,,0,,1.0,330.0,1298.18409905158,permeability,fig S5f,BACHMAN et al 2016,https://doi.org/10.1038/nmat4621
417,polymer,6FDA-DAM,flat sheet,PI,0.0,,55.0,1.2,,759.0,0.0,,308.0,,,4870000.0,,0,,1.0,330.0,1380.39411513563,permeability,fig S5f,BACHMAN et al 2016,https://doi.org/10.1038/nmat4621
418,MMM,6wt_Ni2(dobdc),flat sheet,MOF/PI,6.0,,55.0,1.2,,293.0,0.0,,308.0,,,480000.0,,0,,1.0,330.0,942.910016241897,permeability,fig S5f,BACHMAN et al 2016,https://doi.org/10.1038/nmat4621
419,MMM,6wt_Ni2(dobdc),flat sheet,MOF/PI,6.0,,55.0,1.2,,293.0,0.0,,308.0,,,970000.0,,0,,1.0,330.0,880.343475124281,permeability,fig S5f,BACHMAN et al 2016,https://doi.org/10.1038/nmat4621
420,MMM,6wt_Ni2(dobdc),flat sheet,MOF/PI,6.0,,55.0,1.2,,293.0,0.0,,308.0,,,1460000.0,,0,,1.0,330.0,896.278260622352,permeability,fig S5f,BACHMAN et al 2016,https://doi.org/10.1038/nmat4621
421,MMM,6wt_Ni2(dobdc),flat sheet,MOF/PI,6.0,,55.0,1.2,,293.0,0.0,,308.0,,,1950000.0,,0,,1.0,330.0,952.935469618973,permeability,fig S5f,BACHMAN et al 2016,https://doi.org/10.1038/nmat4621
422,MMM,6wt_Ni2(dobdc),flat sheet,MOF/PI,6.0,,55.0,1.2,,293.0,0.0,,308.0,,,2450000.0,,0,,1.0,330.0,1023.84583365153,permeability,fig S5f,BACHMAN et al 2016,https://doi.org/10.1038/nmat4621
423,MMM,6wt_Ni2(dobdc),flat sheet,MOF/PI,6.0,,55.0,1.2,,563.0,0.0,,308.0,,,2920000.0,,0,,1.0,330.0,1108.63438934928,permeability,fig S5f,BACHMAN et al 2016,https://doi.org/10.1038/nmat4621
424,MMM,6wt_Ni2(dobdc),flat sheet,MOF/PI,6.0,,55.0,1.2,,563.0,0.0,,308.0,,,3420000.0,,0,,1.0,330.0,1191.78581528024,permeability,fig S5f,BACHMAN et al 2016,https://doi.org/10.1038/nmat4621
425,MMM,6wt_Ni2(dobdc),flat sheet,MOF/PI,6.0,,55.0,1.2,,563.0,0.0,,308.0,,,3900000.0,,0,,1.0,330.0,1272.82168787944,permeability,fig S5f,BACHMAN et al 2016,https://doi.org/10.1038/nmat4621
426,MMM,6wt_Ni2(dobdc),flat sheet,MOF/PI,6.0,,55.0,1.2,,563.0,0.0,,308.0,,,4390000.0,,0,,1.0,330.0,1349.88608133148,permeability,fig S5f,BACHMAN et al 2016,https://doi.org/10.1038/nmat4621
427,MMM,6wt_Ni2(dobdc),flat sheet,MOF/PI,6.0,,55.0,1.2,,759.0,0.0,,308.0,,,4870000.0,,0,,1.0,330.0,1419.6496821153,permeability,fig S5f,BACHMAN et al 2016,https://doi.org/10.1038/nmat4621
428,MMM,25wt_Ni2(dobdc),flat sheet,MOF/PI,25.0,,55.0,1.2,,563.0,0.0,,308.0,,,530000.0,,0,,1.0,330.0,1153.63853017922,permeability,fig S5f,BACHMAN et al 2016,https://doi.org/10.1038/nmat4621
429,MMM,25wt_Ni2(dobdc),flat sheet,MOF/PI,25.0,,55.0,1.2,,293.0,0.0,,308.0,,,1050000.0,,0,,1.0,330.0,1066.24206927226,permeability,fig S5f,BACHMAN et al 2016,https://doi.org/10.1038/nmat4621
430,MMM,25wt_Ni2(dobdc),flat sheet,MOF/PI,25.0,,55.0,1.2,,293.0,0.0,,308.0,,,1510000.0,,0,,1.0,330.0,1041.47409222834,permeability,fig S5f,BACHMAN et al 2016,https://doi.org/10.1038/nmat4621
431,MMM,25wt_Ni2(dobdc),flat sheet,MOF/PI,25.0,,55.0,1.2,,293.0,0.0,,308.0,,,2020000.0,,0,,1.0,330.0,1045.79619783089,permeability,fig S5f,BACHMAN et al 2016,https://doi.org/10.1038/nmat4621
432,MMM,25wt_Ni2(dobdc),flat sheet,MOF/PI,25.0,,55.0,1.2,,293.0,0.0,,308.0,,,2470000.0,,0,,1.0,330.0,1093.2883721423,permeability,fig S5f,BACHMAN et al 2016,https://doi.org/10.1038/nmat4621
433,MMM,25wt_Ni2(dobdc),flat sheet,MOF/PI,25.0,,55.0,1.2,,563.0,0.0,,308.0,,,3000000.0,,0,,1.0,330.0,1183.12692528431,permeability,fig S5f,BACHMAN et al 2016,https://doi.org/10.1038/nmat4621
434,MMM,25wt_Ni2(dobdc),flat sheet,MOF/PI,25.0,,55.0,1.2,,563.0,0.0,,308.0,,,3500000.0,,0,,1.0,330.0,1282.15259355065,permeability,fig S5f,BACHMAN et al 2016,https://doi.org/10.1038/nmat4621
435,MMM,25wt_Ni2(dobdc),flat sheet,MOF/PI,25.0,,55.0,1.2,,759.0,0.0,,308.0,,,3970000.0,,0,,1.0,330.0,1395.76219205953,permeability,fig S5f,BACHMAN et al 2016,https://doi.org/10.1038/nmat4621
436,MMM,25wt_Ni2(dobdc),flat sheet,MOF/PI,25.0,,55.0,1.2,,759.0,0.0,,308.0,,,4460000.0,,0,,1.0,330.0,1496.07370981985,permeability,fig S5f,BACHMAN et al 2016,https://doi.org/10.1038/nmat4621
437,MMM,25wt_Ni2(dobdc),flat sheet,MOF/PI,25.0,,55.0,1.2,,759.0,0.0,,308.0,,,4950000.0,,0,,1.0,330.0,1587.5051254332,permeability,fig S5f,BACHMAN et al 2016,https://doi.org/10.1038/nmat4621
532,polymer,Pebax-1657,none,rubbery,0.0,,50.0,0.37999999999999995,,73.0,0.0,,298.0,500000.0,100000.0,400000.0,,0,,,330.0,57.3,permeability,table 3,EBADI R et al 2021,https://doi.org/10.1016/j.jngse.2021.103947
533,MMM,Pebax-1657/Si-CHA 5%,none,zeolite/PEBAX,5.0,,54.485,0.38,,141.0,0.0,,298.0,500000.0,100000.0,400000.0,,0,,,330.0,88.09,permeability,table 3,EBADI R et al 2021,https://doi.org/10.1016/j.jngse.2021.103947
534,MMM,Pebax-1657/Si-CHA 10%,none,zeolite/PEBAX,10.0,,35.93,0.38,,141.0,0.0,,298.0,500000.0,100000.0,400000.0,,0,,,330.0,116.11,permeability,table 3,EBADI R et al 2021,https://doi.org/10.1016/j.jngse.2021.103947
535,MMM,Pebax-1657/Si-CHA 15%,none,zeolite/PEBAX,15.0,,45.485,0.38,,293.0,0.0,,298.0,500000.0,100000.0,400000.0,,0,,,330.0,124.19,permeability,table 3,EBADI R et al 2021,https://doi.org/10.1016/j.jngse.2021.103947
540,polymer,Pebax-1657,none,rubbery,0.0,,50.0,0.37999999999999995,,73.0,0.0,,298.0,300000.0,100000.0,200000.0,,0,,,330.0,45.8210645526613,permeability,fig 13a,EBADI R et al 2021,https://doi.org/10.1016/j.jngse.2021.103947
541,MMM,Pebax-1657/Si-CHA 5%,none,zeolite/PEBAX,5.0,,54.485,0.38,,73.0,0.0,,298.0,300000.0,100000.0,200000.0,,0,,,330.0,53.1143827859569,permeability,fig 13a,EBADI R et al 2021,https://doi.org/10.1016/j.jngse.2021.103947
542,MMM,Pebax-1657/Si-CHA 10%,none,zeolite/PEBAX,10.0,,35.93,0.38,,73.0,0.0,,298.0,300000.0,100000.0,200000.0,,0,,,330.0,71.6647791619478,permeability,fig 13a,EBADI R et al 2021,https://doi.org/10.1016/j.jngse.2021.103947
543,MMM,Pebax-1657/Si-CHA 15%,none,zeolite/PEBAX,15.0,,45.485,0.38,,73.0,0.0,,298.0,300000.0,100000.0,200000.0,,0,,,330.0,75.9456398640996,permeability,fig 13a,EBADI R et al 2021,https://doi.org/10.1016/j.jngse.2021.103947
548,polymer,Pebax-1657,none,rubbery,0.0,,50.0,0.37999999999999995,,73.0,0.0,,298.0,700000.0,100000.0,600000.0,,0,,,330.0,80.7021517553794,permeability,fig 13a,EBADI R et al 2021,https://doi.org/10.1016/j.jngse.2021.103947
549,MMM,Pebax-1657/Si-CHA 5%,none,zeolite/PEBAX,5.0,,54.485,0.38,,141.0,0.0,,298.0,700000.0,100000.0,600000.0,,0,,,330.0,97.5084937712344,permeability,fig 13a,EBADI R et al 2021,https://doi.org/10.1016/j.jngse.2021.103947
550,MMM,Pebax-1657/Si-CHA 10%,none,zeolite/PEBAX,10.0,,35.93,0.38,,293.0,0.0,,298.0,700000.0,100000.0,600000.0,,0,,,330.0,129.377123442808,permeability,fig 13a,EBADI R et al 2021,https://doi.org/10.1016/j.jngse.2021.103947
551,MMM,Pebax-1657/Si-CHA 15%,none,zeolite/PEBAX,15.0,,45.485,0.38,,293.0,0.0,,298.0,700000.0,100000.0,600000.0,,0,,,330.0,138.41449603624,permeability,fig 13a,EBADI R et al 2021,https://doi.org/10.1016/j.jngse.2021.103947
574,polymer,Matrimid5218,none,glassy,0.0,,44.166666666666664,0.6499999999999999,,54.5,0.0,,298.0,1000000.0,0.0,1000000.0,1000.0,340,,,330.0,7.225352,permeability,fig 9,TARIQ AR et al 2020,https://doi.org/10.1016/j.arabjc.2020.10.021
575,MMM,Matrimid5218/MOF,none,MOF/glassy,10.0,,27.816666666666666,0.6499999999999999,,54.5,0.0,,298.0,1000000.0,0.0,1000000.0,1000.0,340,,,330.0,13.1831,permeability,fig 9,TARIQ AR et al 2020,https://doi.org/10.1016/j.arabjc.2020.10.021
576,MMM,Matrimid5218/MOF,none,MOF/glassy,20.0,,27.816666666666666,0.6499999999999999,,54.5,0.0,,298.0,1000000.0,0.0,1000000.0,1000.0,340,,,330.0,18.33803,permeability,fig 9,TARIQ AR et al 2020,https://doi.org/10.1016/j.arabjc.2020.10.021
577,MMM,Matrimid5218/MOF,none,MOF/glassy,30.0,,27.816666666666666,0.6499999999999999,,54.5,0.0,,298.0,1000000.0,0.0,1000000.0,1000.0,340,,,330.0,25.85915,permeability,fig 9,TARIQ AR et al 2020,https://doi.org/10.1016/j.arabjc.2020.10.021
582,polymer,Matrimid5218,none,glassy,0.0,,50.0,0.6499999999999999,,54.5,0.0,,308.0,1000000.0,0.0,1000000.0,1000.0,340,,,330.0,7.909836066,permeability,fig 14 and 15,TARIQ AR et al 2020,https://doi.org/10.1016/j.arabjc.2020.10.021
583,polymer,Matrimid5218,none,glassy,0.0,,50.0,0.6499999999999999,,54.5,0.0,,318.0,1000000.0,0.0,1000000.0,1000.0,340,,,330.0,9.754098361,permeability,fig 14 and 15,TARIQ AR et al 2020,https://doi.org/10.1016/j.arabjc.2020.10.021
584,polymer,Matrimid5218,none,glassy,0.0,,50.0,0.6499999999999999,,54.5,0.0,,328.0,1000000.0,0.0,1000000.0,1000.0,340,,,330.0,11.2295082,permeability,fig 14 and 15,TARIQ AR et al 2020,https://doi.org/10.1016/j.arabjc.2020.10.021
585,polymer,Matrimid5218,none,glassy,0.0,,50.0,0.6499999999999999,,54.5,0.0,,338.0,1000000.0,0.0,1000000.0,1000.0,340,,,330.0,12.82786885,permeability,fig 14 and 15,TARIQ AR et al 2020,https://doi.org/10.1016/j.arabjc.2020.10.021
590,MMM,Matrimid5218/MOF,none,MOF/glassy,10.0,,27.816666666666666,0.6499999999999999,,54.5,0.0,,308.0,1000000.0,0.0,1000000.0,1000.0,340,,,330.0,13.97540984,permeability,fig 14 and 15,TARIQ AR et al 2020,https://doi.org/10.1016/j.arabjc.2020.10.021
591,MMM,Matrimid5218/MOF,none,MOF/glassy,10.0,,27.816666666666666,0.6499999999999999,,54.5,0.0,,318.0,1000000.0,0.0,1000000.0,1000.0,340,,,330.0,15.94262295,permeability,fig 14 and 15,TARIQ AR et al 2020,https://doi.org/10.1016/j.arabjc.2020.10.021
592,MMM,Matrimid5218/MOF,none,MOF/glassy,10.0,,27.816666666666666,0.6499999999999999,,54.5,0.0,,328.0,1000000.0,0.0,1000000.0,1000.0,340,,,330.0,18.68852459,permeability,fig 14 and 15,TARIQ AR et al 2020,https://doi.org/10.1016/j.arabjc.2020.10.021
593,MMM,Matrimid5218/MOF,none,MOF/glassy,10.0,,27.816666666666666,0.6499999999999999,,54.5,0.0,,338.0,1000000.0,0.0,1000000.0,1000.0,340,,,330.0,20.45081967,permeability,fig 14 and 15,TARIQ AR et al 2020,https://doi.org/10.1016/j.arabjc.2020.10.021
607,polymer,6FDA-DAM:DABA(3:2),none,glassy,0.0,,50.0,0.37999999999999995,,293.0,0.0,,303.0,,,690000.0,,0,,,330.0,143.9,permeability,table 4,AHMAD MZ et al 2021 / QIU W et al 2013,https://doi.org/10.1016/j.seppur.2020.117582
609,polymer,6FDA-DAM:DABA(3:2),none,glassy,0.0,,50.0,0.38699999999999996,,293.0,0.0,,303.0,,,100000.0,,0,,,330.0,134.0,permeability,table 4,AHMAD MZ et al 2021 / PARK S et al 2014,https://doi.org/10.1016/j.seppur.2020.117582
611,MMM,6FDA-DAM:DABA(3:2)/DMS,none,DMS/glassy,10.0,,43.8,0.38699999999999996,,293.0,0.0,,303.0,,,100000.0,,0,,,330.0,202.1,permeability,table 4,AHMAD MZ et al 2021 / PARK S et al 2014,https://doi.org/10.1016/j.seppur.2020.117582
613,MMM,6FDA-DAM:DABA(3:2)/DMS,none,DMS/glassy,20.0,,43.8,0.38699999999999996,,293.0,0.0,,303.0,,,100000.0,,0,,,330.0,365.0,permeability,table 4,AHMAD MZ et al 2021 / PARK S et al 2014,https://doi.org/10.1016/j.seppur.2020.117582
723,polymer,PEI,alumina,glassy,0.0,,,,,,0.0,,303.0,,,100000.0,,340,,,330.0,,permeance,fig 7,MESSAOUD AB et al 2015,http://dx.doi.org/10.1016/j.seppur.2015.04.017
727,MMM,SAPO-34/PEI,alumina,zeolite/glassy,5.0,,1.0,0.38699999999999996,,54.5,0.0,,303.0,,,100000.0,,340,,,330.0,1.2530558794349,permeance,fig 7,MESSAOUD AB et al 2015,http://dx.doi.org/10.1016/j.seppur.2015.04.017
731,MMM,SAPO-34/PEI,alumina,zeolite/glassy,10.0,,,,,,0.0,,303.0,,,100000.0,,340,,,330.0,,permeance,fig 7,MESSAOUD AB et al 2015,http://dx.doi.org/10.1016/j.seppur.2015.04.017
758,MMM,HOF-30/matrimid5218,none,HOF/glassy,10.0,,15.0,0.394,,54.5,0.0,2.01,298.0,,,100000.0,50.0,364,50.0,,330.0,10.4784079131195,permeability,fig 8,LI W et al 2022,https://doi.org/10.1016/j.memsci.2021.120021
790,zeolite,SSZ-13 ,alfa-alumina tubes,SSZ-13,0.0,,3.0,0.372,,624.0,0.0,5.7,303.0,200000.0,100000.0,100000.0,600.0,0,,,330.0,6576.48722074984,permeability,fig 4,AYDANI A et al 2021,https://doi.org/10.1016/j.seppur.2020.117796
791,zeolite,SSZ-13 ,alfa-alumina tubes,SSZ-13,0.0,,3.0,0.372,,624.0,0.0,5.7,323.0,200000.0,100000.0,100000.0,600.0,0,,,330.0,6724.40703565142,permeability,fig 4,AYDANI A et al 2021,https://doi.org/10.1016/j.seppur.2020.117796
792,zeolite,SSZ-13 ,alfa-alumina tubes,SSZ-13,0.0,,3.0,0.372,,624.0,0.0,5.7,353.0,200000.0,100000.0,100000.0,600.0,0,,,330.0,5383.36536029797,permeability,fig 4,AYDANI A et al 2021,https://doi.org/10.1016/j.seppur.2020.117796
802,zeolite,SSZ-13 ,alfa-alumina tubes,SSZ-13,0.0,,3.0,0.372,,624.0,0.0,5.7,303.0,600000.0,100000.0,500000.0,600.0,0,,,330.0,4769.74097259792,permeability,fig 4,AYDANI A et al 2021,https://doi.org/10.1016/j.seppur.2020.117796
803,zeolite,SSZ-13 ,alfa-alumina tubes,SSZ-13,0.0,,3.0,0.372,,624.0,0.0,5.7,323.0,600000.0,100000.0,500000.0,600.0,0,,,330.0,4959.06518245473,permeability,fig 4,AYDANI A et al 2021,https://doi.org/10.1016/j.seppur.2020.117796
804,zeolite,SSZ-13 ,alfa-alumina tubes,SSZ-13,0.0,,3.0,0.372,,624.0,0.0,5.7,353.0,600000.0,100000.0,500000.0,600.0,0,,,330.0,4511.74723308867,permeability,fig 4,AYDANI A et al 2021,https://doi.org/10.1016/j.seppur.2020.117796
815,zeolite,SSZ-13 ,alfa-alumina tubes,SSZ-13,0.0,,3.0,0.372,,624.0,0.0,5.7,303.0,400000.0,100000.0,300000.0,600.0,0,,,330.0,5346.62806245236,permeability,fig 8,AYDANI A et al 2021,https://doi.org/10.1016/j.seppur.2020.117796
824,zeolite,SSZ-13 ,alfa-alumina tubes,SSZ-13,0.0,,3.0,0.372,,624.0,0.0,5.7,303.0,300000.0,100000.0,200000.0,600.0,0,,,330.0,6551.4788059055,permeability,fig 7,AYDANI A et al 2021,https://doi.org/10.1016/j.seppur.2020.117796
825,zeolite,SSZ-13 ,alfa-alumina tubes,SSZ-13,0.0,,3.0,0.372,,624.0,0.0,5.7,303.0,500000.0,100000.0,400000.0,600.0,0,,,330.0,5350.28957315632,permeability,fig 7,AYDANI A et al 2021,https://doi.org/10.1016/j.seppur.2020.117796
826,zeolite,SSZ-13 ,alfa-alumina tubes,SSZ-13,0.0,,3.0,0.372,,624.0,0.0,5.7,303.0,700000.0,100000.0,600000.0,600.0,0,,,330.0,4751.30961460043,permeability,fig 7,AYDANI A et al 2021,https://doi.org/10.1016/j.seppur.2020.117796
845,zeolite,GO size of 40-50,alfa-alumina hollow fiber,ZIF-8/GO,0.0,,0.9,0.38699999999999996,,624.0,0.0,,298.0,,,100000.0,,340,50.0,,330.0,11.8873814202,permeance,table S1,WU X et al 2022,https://doi.org/10.1016/j.memsci.2022.120291
846,zeolite,GO size of 20-30,alfa-alumina hollow fiber,ZIF-8/GO,0.0,,0.9,0.38699999999999996,,624.0,0.0,,298.0,,,100000.0,,340,50.0,,330.0,36.038667654,permeance,table S1,WU X et al 2022,https://doi.org/10.1016/j.memsci.2022.120291
847,zeolite,GO size of 3-5,alfa-alumina hollow fiber,ZIF-8/GO,0.0,,0.8,0.38699999999999996,,624.0,0.0,,298.0,,,100000.0,,340,50.0,,330.0,88.45311464,permeance,table S1,WU X et al 2022,https://doi.org/10.1016/j.memsci.2022.120291
851,zeolite,M3,alfa-alumina hollow fiber,ZIF-8/GO,0.0,,0.9,0.38699999999999996,,624.0,0.0,,298.0,,,100000.0,,340,50.0,,330.0,712.70499465,permeance,table S2,WU X et al 2022,https://doi.org/10.1016/j.memsci.2022.120291
852,zeolite,M4,alfa-alumina hollow fiber,ZIF-8/GO,0.0,,0.5,0.38699999999999996,,624.0,0.0,,298.0,,,100000.0,,340,50.0,,330.0,143.13865511,permeance,table S2,WU X et al 2022,https://doi.org/10.1016/j.memsci.2022.120291
853,zeolite,M5,alfa-alumina hollow fiber,ZIF-8/GO,0.0,,0.9,0.38699999999999996,,624.0,0.0,,298.0,,,100000.0,,340,50.0,,330.0,169.43552703,permeance,table S2,WU X et al 2022,https://doi.org/10.1016/j.memsci.2022.120291
858,zeolite,ZnEG Content X=40,alfa-alumina hollow fiber,ZIF-8/GO,0.0,,0.7,0.38699999999999996,,624.0,0.0,,298.0,,,100000.0,,340,50.0,,330.0,111.22757619871,permeance, fig 4,WU X et al 2022,https://doi.org/10.1016/j.memsci.2022.120291
859,zeolite,ZnEG Content X=80,alfa-alumina hollow fiber,ZIF-8/GO,0.0,,0.8,0.38699999999999996,,624.0,0.0,,298.0,,,100000.0,,340,50.0,,330.0,27.7572141875142,permeance, fig 4,WU X et al 2022,https://doi.org/10.1016/j.memsci.2022.120291
860,zeolite,ZnEG Content X=100,alfa-alumina hollow fiber,ZIF-8/GO,0.0,,0.9,0.38699999999999996,,624.0,0.0,,298.0,,,100000.0,,340,50.0,,330.0,24.7648206378276,permeance, fig 4,WU X et al 2022,https://doi.org/10.1016/j.memsci.2022.120291
861,zeolite,ZnEG Content X=150,alfa-alumina hollow fiber,ZIF-8/GO,0.0,,2.0,0.38699999999999996,,624.0,0.0,,298.0,,,100000.0,,340,50.0,,330.0,90.0495538698742,permeance, fig 4,WU X et al 2022,https://doi.org/10.1016/j.memsci.2022.120291
866,zeolite,reaction time = 0h,alfa-alumina hollow fiber,ZIF-8/GO,0.0,,0.9,0.38699999999999996,,624.0,0.0,,298.0,,,100000.0,,340,50.0,,330.0,506.961247663457,permeance, fig 6,WU X et al 2022,https://doi.org/10.1016/j.memsci.2022.120291
867,zeolite,reaction time = 2h,alfa-alumina hollow fiber,ZIF-8/GO,0.0,,0.9,0.38699999999999996,,624.0,0.0,,298.0,,,100000.0,,340,50.0,,330.0,166.382412539019,permeance, fig 6,WU X et al 2022,https://doi.org/10.1016/j.memsci.2022.120291
868,zeolite,reaction time = 4h,alfa-alumina hollow fiber,ZIF-8/GO,0.0,,0.9,0.38699999999999996,,624.0,0.0,,298.0,,,100000.0,,340,50.0,,330.0,48.7520648210417,permeance, fig 6,WU X et al 2022,https://doi.org/10.1016/j.memsci.2022.120291
869,zeolite,reaction time = 12h,alfa-alumina hollow fiber,ZIF-8/GO,0.0,,0.9,0.38699999999999996,,624.0,0.0,,298.0,,,100000.0,,340,50.0,,330.0,56.5798787369624,permeance, fig 6,WU X et al 2022,https://doi.org/10.1016/j.memsci.2022.120291
874,zeolite,filtration time = 3s,alfa-alumina hollow fiber,ZIF-8/GO,0.0,,0.5,0.38699999999999996,,624.0,0.0,,298.0,,,100000.0,,340,50.0,,330.0,22.7019228721628,permeance, fig 8,WU X et al 2022,https://doi.org/10.1016/j.memsci.2022.120291
875,zeolite,filtration time = 10s,alfa-alumina hollow fiber,ZIF-8/GO,0.0,,1.5,0.38699999999999996,,624.0,0.0,,298.0,,,100000.0,,340,50.0,,330.0,8.67379130496951,permeance, fig 8,WU X et al 2022,https://doi.org/10.1016/j.memsci.2022.120291
876,zeolite,filtration time = 15s,alfa-alumina hollow fiber,ZIF-8/GO,0.0,,2.0,0.38699999999999996,,624.0,0.0,,298.0,,,100000.0,,340,50.0,,330.0,13.7158227902029,permeance, fig 8,WU X et al 2022,https://doi.org/10.1016/j.memsci.2022.120291
877,zeolite,filtration time = 20s,alfa-alumina hollow fiber,ZIF-8/GO,0.0,,2.5,0.38699999999999996,,624.0,0.0,,298.0,,,100000.0,,340,50.0,,330.0,42.0663111850851,permeance, fig 8,WU X et al 2022,https://doi.org/10.1016/j.memsci.2022.120291
882,zeolite,unmodified HybSi,alfa-alumina tubes,HybSi by Pervatech BV,0.0,,,0.4,,,0.0,50.0,373.0,600000.0,100000.0,500000.0,1707.33333333333,0,,,330.0,,permeance,fig 3,KOUTSONIKOLAS DE et al 2021,https://doi.org/10.1016/j.seppur.2021.118432
883,zeolite,unmodified HybSi,alfa-alumina tubes,HybSi by Pervatech BV,0.0,,,0.4,,,0.0,50.0,423.0,600000.0,100000.0,500000.0,1707.33333333333,0,,,330.0,,permeance,fig 3,KOUTSONIKOLAS DE et al 2021,https://doi.org/10.1016/j.seppur.2021.118432
884,zeolite,unmodified HybSi,alfa-alumina tubes,HybSi by Pervatech BV,0.0,,,0.4,,,0.0,50.0,473.0,600000.0,100000.0,500000.0,1707.33333333333,0,,,330.0,,permeance,fig 3,KOUTSONIKOLAS DE et al 2021,https://doi.org/10.1016/j.seppur.2021.118432
899,zeolite,unmodified HybSi,alfa-alumina tubes,HybSi by Pervatech BV,0.0,,,0.4,,,0.0,50.0,523.0,600000.0,100000.0,500000.0,1707.33333333333,0,,,330.0,,permeance,fig 4,KOUTSONIKOLAS DE et al 2021,https://doi.org/10.1016/j.seppur.2021.118432
900,zeolite,HybSi CVI for 4h,alfa-alumina tubes,HybSi by Pervatech BV,0.0,,,,,,0.0,50.0,523.0,600000.0,100000.0,500000.0,1707.33333333333,0,,,330.0,,permeance,fig 4,KOUTSONIKOLAS DE et al 2021,https://doi.org/10.1016/j.seppur.2021.118432
901,zeolite,HybSi CVI for 8h,alfa-alumina tubes,HybSi by Pervatech BV,0.0,,,0.55,,,0.0,50.0,523.0,600000.0,100000.0,500000.0,1707.33333333333,0,,,330.0,,permeance,fig 4,KOUTSONIKOLAS DE et al 2021,https://doi.org/10.1016/j.seppur.2021.118432
902,zeolite,HybSi CVI for 12h,alfa-alumina tubes,HybSi by Pervatech BV,0.0,,,0.55,,,0.0,50.0,523.0,600000.0,100000.0,500000.0,1707.33333333333,0,,,330.0,,permeance,fig 4,KOUTSONIKOLAS DE et al 2021,https://doi.org/10.1016/j.seppur.2021.118432
924,zeolite,unmodified MFI-type,alfa-alumina disks,ZSM-5,0.0,,7.0,0.58,,624.0,0.0,,773.0,300000.0,100000.0,200000.0,100.0,364,12.0,,330.0,589.738859680705,permeance,fig 5,KANEZASHI M and LI YS 2009,https://doi.org/10.1021/jp804586q
925,zeolite,unmodified MFI-type,alfa-alumina disks,ZSM-5,0.0,,7.0,0.58,,624.0,0.0,,673.0,300000.0,100000.0,200000.0,100.0,364,12.0,,330.0,525.791272486413,permeance,fig 5,KANEZASHI M and LI YS 2009,https://doi.org/10.1021/jp804586q
926,zeolite,unmodified MFI-type,alfa-alumina disks,ZSM-5,0.0,,7.0,0.58,,624.0,0.0,,573.0,300000.0,100000.0,200000.0,100.0,364,12.0,,330.0,667.897021807064,permeance,fig 5,KANEZASHI M and LI YS 2009,https://doi.org/10.1021/jp804586q
927,zeolite,unmodified MFI-type,alfa-alumina disks,ZSM-5,0.0,,7.0,0.58,,624.0,0.0,,473.0,300000.0,100000.0,200000.0,100.0,364,12.0,,330.0,859.739783389946,permeance,fig 5,KANEZASHI M and LI YS 2009,https://doi.org/10.1021/jp804586q
928,zeolite,unmodified MFI-type,alfa-alumina disks,ZSM-5,0.0,,7.0,0.58,,624.0,0.0,,373.0,300000.0,100000.0,200000.0,100.0,364,12.0,,330.0,1172.37243189538,permeance,fig 5,KANEZASHI M and LI YS 2009,https://doi.org/10.1021/jp804586q
929,zeolite,unmodified MFI-type,alfa-alumina disks,ZSM-5,0.0,,7.0,0.58,,624.0,0.0,,298.0,300000.0,100000.0,200000.0,100.0,364,12.0,,330.0,1811.84830383831,permeance,fig 5,KANEZASHI M and LI YS 2009,https://doi.org/10.1021/jp804586q
28,polymer,PI-0.25,none,polyimides,0.0,,50.0,0.37999999999999995,,411.0,0.0,,308.0,200000.0,1000.0,199000.0,,0,,0.5,346.0,37.0,permeability,table 2,XIE W et al 2022,https://doi.org/10.1016/j.seppur.2021.120091
29,polymer,PI-0.50,none,polyimides,0.0,,50.0,0.37999999999999995,,219.0,0.0,,308.0,200000.0,1000.0,199000.0,,0,,0.5,346.0,22.0,permeability,table 2,XIE W et al 2022,https://doi.org/10.1016/j.seppur.2021.120091
30,polymer,PI-0.75,none,polyimides,0.0,,50.0,0.37999999999999995,,63.0,0.0,,308.0,200000.0,1000.0,199000.0,,0,,0.5,346.0,14.0,permeability,table 2,XIE W et al 2022,https://doi.org/10.1016/j.seppur.2021.120091
31,polymer,PI-1.00,none,polyimides,0.0,,50.0,0.37999999999999995,,53.0,0.0,,308.0,200000.0,1000.0,199000.0,,0,,0.5,346.0,4.8,permeability,table 2,XIE W et al 2022,https://doi.org/10.1016/j.seppur.2021.120091
32,polymer,IPI-0.25,none,ionic copolyimides,0.0,,50.0,0.37999999999999995,,367.0,0.0,,308.0,200000.0,1000.0,199000.0,,0,,0.5,346.0,35.0,permeability,table 2,XIE W et al 2022,https://doi.org/10.1016/j.seppur.2021.120091
33,polymer,IPI-0.50,none,ionic copolyimides,0.0,,50.0,0.37999999999999995,,83.0,0.0,,308.0,200000.0,1000.0,199000.0,,0,,0.5,346.0,8.5,permeability,table 2,XIE W et al 2022,https://doi.org/10.1016/j.seppur.2021.120091
34,polymer,IPI-0.75,none,ionic copolyimides,0.0,,50.0,0.37999999999999995,,56.0,0.0,,308.0,200000.0,1000.0,199000.0,,0,,0.5,346.0,2.6,permeability,table 2,XIE W et al 2022,https://doi.org/10.1016/j.seppur.2021.120091
35,polymer,IPI-1.00,none,ionic copolyimides,0.0,,50.0,0.37999999999999995,,41.0,0.0,,308.0,200000.0,1000.0,199000.0,,0,,0.5,346.0,0.46,permeability,table 2,XIE W et al 2022,https://doi.org/10.1016/j.seppur.2021.120091
300,polymer,untreated,none,PIM-1,0.0,,90.0,0.372,,685.0,0.0,2.14,298.0,,,100000.0,,0,,,346.0,742.0,permeability,table 1,BERNARDO P et al 2017,http://dx.doi.org/10.1016/j.polymer.2016.10.040
301,polymer,EtOH_25 treaded,none,PIM-1,0.0,,110.0,0.37999999999999995,,759.0,0.0,2.14,298.0,,,100000.0,,0,,,346.0,2200.0,permeability,table 1,BERNARDO P et al 2017,http://dx.doi.org/10.1016/j.polymer.2016.10.040
302,polymer,EtOH_25 treaded,none,PIM-1,0.0,,110.0,0.372,,759.0,1200.0,2.14,298.0,,,100000.0,,0,,,346.0,600.0,permeability,table 1,BERNARDO P et al 2017,http://dx.doi.org/10.1016/j.polymer.2016.10.040
310,polymer,EtOH_100 treaded,none,PIM-1,0.0,,125.4,0.372,,759.0,2117.0,2.14,298.0,,,100000.0,,0,,,346.0,665.0,permeability,table S1,BERNARDO P et al 2017,http://dx.doi.org/10.1016/j.polymer.2016.10.040
381,polymer,untreated,none,PIM-1,0.0,,90.0,0.372,,685.0,4.03483,2.14,298.0,,,100000.0,,0,,,346.0,684.4334,permeability,fig 2,BERNARDO P et al 2017,http://dx.doi.org/10.1016/j.polymer.2016.10.040
382,polymer,untreated,none,PIM-1,0.0,,90.0,0.372,,685.0,37.73106,2.14,298.0,,,100000.0,,0,,,346.0,676.9041,permeability,fig 2,BERNARDO P et al 2017,http://dx.doi.org/10.1016/j.polymer.2016.10.040
383,polymer,untreated,none,PIM-1,0.0,,90.0,0.372,,685.0,248.9525,2.14,298.0,,,100000.0,,0,,,346.0,629.6693,permeability,fig 2,BERNARDO P et al 2017,http://dx.doi.org/10.1016/j.polymer.2016.10.040
384,polymer,EtOH_25 treaded,none,PIM-1,0.0,,110.0,0.8899999999999999,,759.0,7.024282,2.14,298.0,,,100000.0,,0,,,346.0,1589.161,permeability,fig 2,BERNARDO P et al 2017,http://dx.doi.org/10.1016/j.polymer.2016.10.040
385,polymer,EtOH_25 treaded,none,PIM-1,0.0,,110.0,0.7859999999999999,,759.0,63.37847,2.14,298.0,,,100000.0,,0,,,346.0,1121.251,permeability,fig 2,BERNARDO P et al 2017,http://dx.doi.org/10.1016/j.polymer.2016.10.040
386,polymer,EtOH_25 treaded,none,PIM-1,0.0,,110.0,0.372,,759.0,576.9857,2.14,298.0,,,100000.0,,0,,,346.0,697.3034,permeability,fig 2,BERNARDO P et al 2017,http://dx.doi.org/10.1016/j.polymer.2016.10.040
387,polymer,EtOH_75 treaded,none,PIM-1,0.0,,110.9054,0.8899999999999999,,759.0,2.796417,2.14,298.0,,,100000.0,,0,,,346.0,1173.449,permeability,fig 2,BERNARDO P et al 2017,http://dx.doi.org/10.1016/j.polymer.2016.10.040
388,polymer,EtOH_75 treaded,none,PIM-1,0.0,,110.9054,0.372,,759.0,27.59159,2.14,298.0,,,100000.0,,0,,,346.0,968.5745,permeability,fig 2,BERNARDO P et al 2017,http://dx.doi.org/10.1016/j.polymer.2016.10.040
389,polymer,EtOH_75 treaded,none,PIM-1,0.0,,110.9054,0.372,,759.0,133.1287,2.14,298.0,,,100000.0,,0,,,346.0,757.2046,permeability,fig 2,BERNARDO P et al 2017,http://dx.doi.org/10.1016/j.polymer.2016.10.040
390,polymer,EtOH_125 treaded,none,PIM-1,0.0,,132.508,0.372,,759.0,3.998911,2.14,298.0,,,100000.0,,0,,,346.0,877.9722,permeability,fig 2,BERNARDO P et al 2017,http://dx.doi.org/10.1016/j.polymer.2016.10.040
391,polymer,EtOH_125 treaded,none,PIM-1,0.0,,132.508,0.372,,759.0,29.11238,2.14,298.0,,,100000.0,,0,,,346.0,850.8013,permeability,fig 2,BERNARDO P et al 2017,http://dx.doi.org/10.1016/j.polymer.2016.10.040
392,polymer,EtOH_125 treaded,none,PIM-1,0.0,,132.508,0.372,,759.0,188.681,2.14,298.0,,,100000.0,,0,,,346.0,741.7683,permeability,fig 2,BERNARDO P et al 2017,http://dx.doi.org/10.1016/j.polymer.2016.10.040
36,polymer,PI-0.25,none,polyimides,0.0,,50.0,1.2,,411.0,0.0,,308.0,200000.0,1000.0,199000.0,,0,,0.5,364.0,9.0,permeability,table 2,XIE W et al 2022,https://doi.org/10.1016/j.seppur.2021.120091
37,polymer,PI-0.50,none,polyimides,0.0,,50.0,1.2,,219.0,0.0,,308.0,200000.0,1000.0,199000.0,,0,,0.5,364.0,5.0,permeability,table 2,XIE W et al 2022,https://doi.org/10.1016/j.seppur.2021.120091
38,polymer,PI-0.75,none,polyimides,0.0,,50.0,1.2,,63.0,0.0,,308.0,200000.0,1000.0,199000.0,,0,,0.5,364.0,2.8,permeability,table 2,XIE W et al 2022,https://doi.org/10.1016/j.seppur.2021.120091
39,polymer,PI-1.00,none,polyimides,0.0,,50.0,1.2,,53.0,0.0,,308.0,200000.0,1000.0,199000.0,,0,,0.5,364.0,0.9,permeability,table 2,XIE W et al 2022,https://doi.org/10.1016/j.seppur.2021.120091
40,polymer,IPI-0.25,none,ionic copolyimides,0.0,,50.0,1.2,,367.0,0.0,,308.0,200000.0,1000.0,199000.0,,0,,0.5,364.0,7.8,permeability,table 2,XIE W et al 2022,https://doi.org/10.1016/j.seppur.2021.120091
41,polymer,IPI-0.50,none,ionic copolyimides,0.0,,50.0,1.2,,83.0,0.0,,308.0,200000.0,1000.0,199000.0,,0,,0.5,364.0,1.5,permeability,table 2,XIE W et al 2022,https://doi.org/10.1016/j.seppur.2021.120091
42,polymer,IPI-0.75,none,ionic copolyimides,0.0,,50.0,1.2,,56.0,0.0,,308.0,200000.0,1000.0,199000.0,,0,,0.5,364.0,0.4,permeability,table 2,XIE W et al 2022,https://doi.org/10.1016/j.seppur.2021.120091
43,polymer,IPI-1.00,none,ionic copolyimides,0.0,,50.0,1.2,,41.0,0.0,,308.0,200000.0,1000.0,199000.0,,0,,0.5,364.0,0.06,permeability,table 2,XIE W et al 2022,https://doi.org/10.1016/j.seppur.2021.120091
108,zeolite,O3at473K,alfa-alumina tubes,SSZ-13,0.0,,1.2,0.38,0.27,624.0,0.0,,298.0,303000.0,103000.0,200000.0,4.0,0,,,364.0,3251.95274411765,permeance,fig 8a,LI Y et al 2021,https://doi.org/10.1016/j.memsci.2021.119349
109,zeolite,O3at473K,alfa-alumina tubes,SSZ-13,0.0,,1.2,0.38,0.27,624.0,0.0,,323.0,303000.0,103000.0,200000.0,4.0,0,,,364.0,2276.36692088235,permeance,fig 8a,LI Y et al 2021,https://doi.org/10.1016/j.memsci.2021.119349
110,zeolite,O3at473K,alfa-alumina tubes,SSZ-13,0.0,,1.2,0.38,0.27,624.0,0.0,,348.0,303000.0,103000.0,200000.0,4.0,0,,,364.0,1819.33572441176,permeance,fig 8a,LI Y et al 2021,https://doi.org/10.1016/j.memsci.2021.119349
111,zeolite,O3at473K,alfa-alumina tubes,SSZ-13,0.0,,1.2,0.38,0.27,624.0,0.0,,373.0,303000.0,103000.0,200000.0,4.0,0,,,364.0,1476.56232705882,permeance,fig 8a,LI Y et al 2021,https://doi.org/10.1016/j.memsci.2021.119349
112,zeolite,O3at473K,alfa-alumina tubes,SSZ-13,0.0,,1.2,0.38,0.27,624.0,0.0,,398.0,303000.0,103000.0,200000.0,4.0,0,,,364.0,1190.91782926471,permeance,fig 8a,LI Y et al 2021,https://doi.org/10.1016/j.memsci.2021.119349
118,zeolite,O3at473K,alfa-alumina tubes,SSZ-13,0.0,,1.2,0.38,0.27,624.0,0.0,,298.0,503000.0,103000.0,400000.0,4.0,0,,,364.0,2818.67576783784,permeance,fig 8b,LI Y et al 2021,https://doi.org/10.1016/j.memsci.2021.119349
119,zeolite,O3at473K,alfa-alumina tubes,SSZ-13,0.0,,1.2,0.38,0.27,624.0,0.0,,298.0,703000.0,103000.0,600000.0,4.0,0,,,364.0,2798.48468067567,permeance,fig 8b,LI Y et al 2021,https://doi.org/10.1016/j.memsci.2021.119349
120,zeolite,O3at473K,alfa-alumina tubes,SSZ-13,0.0,,1.2,0.38,0.27,624.0,0.0,,298.0,903000.0,103000.0,800000.0,4.0,0,,,364.0,2766.17894121621,permeance,fig 8b,LI Y et al 2021,https://doi.org/10.1016/j.memsci.2021.119349
121,zeolite,O3at473K,alfa-alumina tubes,SSZ-13,0.0,,1.2,0.38,0.27,624.0,0.0,,298.0,1103000.0,103000.0,1000000.0,4.0,0,,,364.0,2725.79676689189,permeance,fig 8b,LI Y et al 2021,https://doi.org/10.1016/j.memsci.2021.119349
291,polymer,untreated,none,PIM-1,0.0,,90.0,0.7859999999999999,,685.0,0.0,2.14,298.0,,,100000.0,,0,,,364.0,280.0,permeability,table 1,BERNARDO P et al 2017,http://dx.doi.org/10.1016/j.polymer.2016.10.040
292,polymer,EtOH_25 treaded,none,PIM-1,0.0,,110.0,0.372,,759.0,0.0,2.14,298.0,,,100000.0,,0,,,364.0,857.0,permeability,table 1,BERNARDO P et al 2017,http://dx.doi.org/10.1016/j.polymer.2016.10.040
293,polymer,EtOH_25 treaded,none,PIM-1,0.0,,110.0,1.2,,759.0,1200.0,2.14,298.0,,,100000.0,,0,,,364.0,125.0,permeability,table 1,BERNARDO P et al 2017,http://dx.doi.org/10.1016/j.polymer.2016.10.040
309,polymer,EtOH_100 treaded,none,PIM-1,0.0,,125.4,1.2,,759.0,2117.0,2.14,298.0,,,100000.0,,0,,,364.0,148.0,permeability,table S1,BERNARDO P et al 2017,http://dx.doi.org/10.1016/j.polymer.2016.10.040
369,polymer,untreated,none,PIM-1,0.0,,90.0,1.2,,685.0,4.015134,2.14,298.0,,,100000.0,,0,,,364.0,198.7099,permeability,fig 2,BERNARDO P et al 2017,http://dx.doi.org/10.1016/j.polymer.2016.10.040
370,polymer,untreated,none,PIM-1,0.0,,90.0,1.2,,685.0,37.79288,2.14,298.0,,,100000.0,,0,,,364.0,186.2214,permeability,fig 2,BERNARDO P et al 2017,http://dx.doi.org/10.1016/j.polymer.2016.10.040
371,polymer,untreated,none,PIM-1,0.0,,90.0,1.2,,685.0,248.4999,2.14,298.0,,,100000.0,,0,,,364.0,144.623,permeability,fig 2,BERNARDO P et al 2017,http://dx.doi.org/10.1016/j.polymer.2016.10.040
372,polymer,EtOH_25 treaded,none,PIM-1,0.0,,110.0,0.372,,759.0,7.001323,2.14,298.0,,,100000.0,,0,,,364.0,506.6963,permeability,fig 2,BERNARDO P et al 2017,http://dx.doi.org/10.1016/j.polymer.2016.10.040
373,polymer,EtOH_25 treaded,none,PIM-1,0.0,,110.0,0.372,,759.0,63.01091,2.14,298.0,,,100000.0,,0,,,364.0,285.4234,permeability,fig 2,BERNARDO P et al 2017,http://dx.doi.org/10.1016/j.polymer.2016.10.040
374,polymer,EtOH_25 treaded,none,PIM-1,0.0,,110.0,1.2,,759.0,346.2863,2.14,298.0,,,100000.0,,0,,,364.0,162.992,permeability,fig 2,BERNARDO P et al 2017,http://dx.doi.org/10.1016/j.polymer.2016.10.040
375,polymer,EtOH_75 treaded,none,PIM-1,0.0,,110.9054,0.372,,759.0,2.779788,2.14,298.0,,,100000.0,,0,,,364.0,440.4706,permeability,fig 2,BERNARDO P et al 2017,http://dx.doi.org/10.1016/j.polymer.2016.10.040
376,polymer,EtOH_75 treaded,none,PIM-1,0.0,,110.9054,0.7859999999999999,,759.0,64.1513,2.14,298.0,,,100000.0,,0,,,364.0,215.6889,permeability,fig 2,BERNARDO P et al 2017,http://dx.doi.org/10.1016/j.polymer.2016.10.040
377,polymer,EtOH_75 treaded,none,PIM-1,0.0,,110.9054,1.2,,759.0,186.5054,2.14,298.0,,,100000.0,,0,,,364.0,170.977,permeability,fig 2,BERNARDO P et al 2017,http://dx.doi.org/10.1016/j.polymer.2016.10.040
378,polymer,EtOH_125 treaded,none,PIM-1,0.0,,132.508,0.372,,759.0,4.015134,2.14,298.0,,,100000.0,,0,,,364.0,318.3958,permeability,fig 2,BERNARDO P et al 2017,http://dx.doi.org/10.1016/j.polymer.2016.10.040
379,polymer,EtOH_125 treaded,none,PIM-1,0.0,,132.508,0.7859999999999999,,759.0,64.1513,2.14,298.0,,,100000.0,,0,,,364.0,242.2551,permeability,fig 2,BERNARDO P et al 2017,http://dx.doi.org/10.1016/j.polymer.2016.10.040
380,polymer,EtOH_125 treaded,none,PIM-1,0.0,,132.508,1.2,,759.0,188.1855,2.14,298.0,,,100000.0,,0,,,364.0,212.0359,permeability,fig 2,BERNARDO P et al 2017,http://dx.doi.org/10.1016/j.polymer.2016.10.040
438,polymer,6FDA-DAM,flat sheet,PI,0.0,,55.0,1.2,,389.0,0.0,,308.0,,,90000.0,,0,,1.0,364.0,64.9623635008465,permeability,fig S5a,BACHMAN et al 2016,https://doi.org/10.1038/nmat4621
439,polymer,6FDA-DAM,flat sheet,PI,0.0,,55.0,1.2,,389.0,0.0,,308.0,,,470000.0,,0,,1.0,364.0,62.2607391950835,permeability,fig S5a,BACHMAN et al 2016,https://doi.org/10.1038/nmat4621
440,polymer,6FDA-DAM,flat sheet,PI,0.0,,55.0,1.2,,389.0,0.0,,308.0,,,960000.0,,0,,1.0,364.0,59.1709482352197,permeability,fig S5a,BACHMAN et al 2016,https://doi.org/10.1038/nmat4621
441,polymer,6FDA-DAM,flat sheet,PI,0.0,,55.0,1.2,,389.0,0.0,,308.0,,,1450000.0,,0,,1.0,364.0,57.1810550952797,permeability,fig S5a,BACHMAN et al 2016,https://doi.org/10.1038/nmat4621
442,polymer,6FDA-DAM,flat sheet,PI,0.0,,55.0,1.2,,389.0,0.0,,308.0,,,1950000.0,,0,,1.0,364.0,55.9461297710459,permeability,fig S5a,BACHMAN et al 2016,https://doi.org/10.1038/nmat4621
443,polymer,6FDA-DAM,flat sheet,PI,0.0,,55.0,1.2,,389.0,0.0,,308.0,,,2430000.0,,0,,1.0,364.0,54.4444840061681,permeability,fig S5a,BACHMAN et al 2016,https://doi.org/10.1038/nmat4621
444,polymer,6FDA-DAM,flat sheet,PI,0.0,,55.0,1.2,,389.0,0.0,,308.0,,,2910000.0,,0,,1.0,364.0,53.7657532727803,permeability,fig S5a,BACHMAN et al 2016,https://doi.org/10.1038/nmat4621
445,polymer,6FDA-DAM,flat sheet,PI,0.0,,55.0,1.2,,389.0,0.0,,308.0,,,3410000.0,,0,,1.0,364.0,52.7804369204784,permeability,fig S5a,BACHMAN et al 2016,https://doi.org/10.1038/nmat4621
446,polymer,6FDA-DAM,flat sheet,PI,0.0,,55.0,1.2,,389.0,0.0,,308.0,,,3890000.0,,0,,1.0,364.0,51.9225915100208,permeability,fig S5a,BACHMAN et al 2016,https://doi.org/10.1038/nmat4621
447,polymer,6FDA-DAM,flat sheet,PI,0.0,,55.0,1.2,,389.0,0.0,,308.0,,,4320000.0,,0,,1.0,364.0,51.272400266865,permeability,fig S5a,BACHMAN et al 2016,https://doi.org/10.1038/nmat4621
448,polymer,6FDA-DAM,flat sheet,PI,0.0,,55.0,1.2,,389.0,0.0,,308.0,,,4880000.0,,0,,1.0,364.0,49.9658174965865,permeability,fig S5a,BACHMAN et al 2016,https://doi.org/10.1038/nmat4621
449,polymer,6FDA-DAM,flat sheet,PI,0.0,,55.0,1.2,,389.0,0.0,,308.0,,,5360000.0,,0,,1.0,364.0,49.3401488292293,permeability,fig S5a,BACHMAN et al 2016,https://doi.org/10.1038/nmat4621
450,polymer,6FDA-DAM,flat sheet,PI,0.0,,55.0,1.2,,389.0,0.0,,308.0,,,5860000.0,,0,,1.0,364.0,48.8885303500352,permeability,fig S5a,BACHMAN et al 2016,https://doi.org/10.1038/nmat4621
451,polymer,6FDA-DAM,flat sheet,PI,0.0,,55.0,1.2,,389.0,0.0,,308.0,,,6330000.0,,0,,1.0,364.0,47.9388031840728,permeability,fig S5a,BACHMAN et al 2016,https://doi.org/10.1038/nmat4621
452,MMM,6wt_Ni2(dobdc),flat sheet,MOF/PI,6.0,,55.0,1.2,,585.0,0.0,,308.0,,,100000.0,,0,,1.0,364.0,75.6143928214666,permeability,fig S5d,BACHMAN et al 2016,https://doi.org/10.1038/nmat4621
453,MMM,6wt_Ni2(dobdc),flat sheet,MOF/PI,6.0,,55.0,1.2,,585.0,0.0,,308.0,,,480000.0,,0,,1.0,364.0,70.410485785486,permeability,fig S5d,BACHMAN et al 2016,https://doi.org/10.1038/nmat4621
454,MMM,6wt_Ni2(dobdc),flat sheet,MOF/PI,6.0,,55.0,1.2,,585.0,0.0,,308.0,,,970000.0,,0,,1.0,364.0,67.3975901815168,permeability,fig S5d,BACHMAN et al 2016,https://doi.org/10.1038/nmat4621
455,MMM,6wt_Ni2(dobdc),flat sheet,MOF/PI,6.0,,55.0,1.2,,389.0,0.0,,308.0,,,1460000.0,,0,,1.0,364.0,65.717091685394,permeability,fig S5d,BACHMAN et al 2016,https://doi.org/10.1038/nmat4621
456,MMM,6wt_Ni2(dobdc),flat sheet,MOF/PI,6.0,,55.0,1.2,,389.0,0.0,,308.0,,,1940000.0,,0,,1.0,364.0,64.5444823381227,permeability,fig S5d,BACHMAN et al 2016,https://doi.org/10.1038/nmat4621
457,MMM,6wt_Ni2(dobdc),flat sheet,MOF/PI,6.0,,55.0,1.2,,389.0,0.0,,308.0,,,2440000.0,,0,,1.0,364.0,62.7497361574255,permeability,fig S5d,BACHMAN et al 2016,https://doi.org/10.1038/nmat4621
458,MMM,6wt_Ni2(dobdc),flat sheet,MOF/PI,6.0,,55.0,1.2,,389.0,0.0,,308.0,,,2930000.0,,0,,1.0,364.0,59.2725414835898,permeability,fig S5d,BACHMAN et al 2016,https://doi.org/10.1038/nmat4621
459,MMM,6wt_Ni2(dobdc),flat sheet,MOF/PI,6.0,,55.0,1.2,,389.0,0.0,,308.0,,,3420000.0,,0,,1.0,364.0,60.5571095152746,permeability,fig S5d,BACHMAN et al 2016,https://doi.org/10.1038/nmat4621
460,MMM,6wt_Ni2(dobdc),flat sheet,MOF/PI,6.0,,55.0,1.2,,389.0,0.0,,308.0,,,3960000.0,,0,,1.0,364.0,59.483843891373,permeability,fig S5d,BACHMAN et al 2016,https://doi.org/10.1038/nmat4621
461,MMM,6wt_Ni2(dobdc),flat sheet,MOF/PI,6.0,,55.0,1.2,,389.0,0.0,,308.0,,,4410000.0,,0,,1.0,364.0,59.0734415747587,permeability,fig S5d,BACHMAN et al 2016,https://doi.org/10.1038/nmat4621
462,MMM,6wt_Ni2(dobdc),flat sheet,MOF/PI,6.0,,55.0,1.2,,389.0,0.0,,308.0,,,4890000.0,,0,,1.0,364.0,57.9757181075633,permeability,fig S5d,BACHMAN et al 2016,https://doi.org/10.1038/nmat4621
463,MMM,6wt_Ni2(dobdc),flat sheet,MOF/PI,6.0,,55.0,1.2,,389.0,0.0,,308.0,,,5360000.0,,0,,1.0,364.0,56.8882665148392,permeability,fig S5d,BACHMAN et al 2016,https://doi.org/10.1038/nmat4621
464,MMM,6wt_Ni2(dobdc),flat sheet,MOF/PI,6.0,,55.0,1.2,,389.0,0.0,,308.0,,,5860000.0,,0,,1.0,364.0,56.0128504195012,permeability,fig S5d,BACHMAN et al 2016,https://doi.org/10.1038/nmat4621
465,MMM,6wt_Ni2(dobdc),flat sheet,MOF/PI,6.0,,55.0,1.2,,389.0,0.0,,308.0,,,6350000.0,,0,,1.0,364.0,55.1529297528228,permeability,fig S5d,BACHMAN et al 2016,https://doi.org/10.1038/nmat4621
466,MMM,25wt_Ni2(dobdc),flat sheet,MOF/PI,25.0,,55.0,1.2,,759.0,0.0,,308.0,,,540000.0,,0,,1.0,364.0,229.74079948599,permeability,fig S5e,BACHMAN et al 2016,https://doi.org/10.1038/nmat4621
467,MMM,25wt_Ni2(dobdc),flat sheet,MOF/PI,25.0,,55.0,1.2,,722.0,0.0,,308.0,,,1070000.0,,0,,1.0,364.0,177.336188322779,permeability,fig S5e,BACHMAN et al 2016,https://doi.org/10.1038/nmat4621
468,MMM,25wt_Ni2(dobdc),flat sheet,MOF/PI,25.0,,55.0,1.2,,759.0,0.0,,308.0,,,1540000.0,,0,,1.0,364.0,157.579840807438,permeability,fig S5e,BACHMAN et al 2016,https://doi.org/10.1038/nmat4621
469,MMM,25wt_Ni2(dobdc),flat sheet,MOF/PI,25.0,,55.0,1.2,,759.0,0.0,,308.0,,,2040000.0,,0,,1.0,364.0,146.434194974584,permeability,fig S5e,BACHMAN et al 2016,https://doi.org/10.1038/nmat4621
470,MMM,25wt_Ni2(dobdc),flat sheet,MOF/PI,25.0,,55.0,1.2,,759.0,0.0,,308.0,,,2540000.0,,0,,1.0,364.0,139.474451888971,permeability,fig S5e,BACHMAN et al 2016,https://doi.org/10.1038/nmat4621
471,MMM,25wt_Ni2(dobdc),flat sheet,MOF/PI,25.0,,55.0,1.2,,759.0,0.0,,308.0,,,3000000.0,,0,,1.0,364.0,133.409754759255,permeability,fig S5e,BACHMAN et al 2016,https://doi.org/10.1038/nmat4621
472,MMM,25wt_Ni2(dobdc),flat sheet,MOF/PI,25.0,,55.0,1.2,,759.0,0.0,,308.0,,,3500000.0,,0,,1.0,364.0,128.860342296399,permeability,fig S5e,BACHMAN et al 2016,https://doi.org/10.1038/nmat4621
473,MMM,25wt_Ni2(dobdc),flat sheet,MOF/PI,25.0,,55.0,1.2,,759.0,0.0,,308.0,,,4040000.0,,0,,1.0,364.0,125.189820730174,permeability,fig S5e,BACHMAN et al 2016,https://doi.org/10.1038/nmat4621
474,MMM,25wt_Ni2(dobdc),flat sheet,MOF/PI,25.0,,55.0,1.2,,759.0,0.0,,308.0,,,4520000.0,,0,,1.0,364.0,121.601596808278,permeability,fig S5e,BACHMAN et al 2016,https://doi.org/10.1038/nmat4621
475,MMM,25wt_Ni2(dobdc),flat sheet,MOF/PI,25.0,,55.0,1.2,,759.0,0.0,,308.0,,,5030000.0,,0,,1.0,364.0,118.887769981356,permeability,fig S5e,BACHMAN et al 2016,https://doi.org/10.1038/nmat4621
