Repository: tenoriolms/databank_CH4

File: 0_databank_CH4.csv (part 3 of 7)
type;description;support_material;subtype;filler_loadind;previous_thickness;min_thickness;max_thickness;min_pore_size;max_pore_size;pore_volume;specific_surface_area;surface_area;temperature;feed_pressure;permeate_pressure;delta_pressure;feed_flow_rate;sweep_gas;sweep_gas_flow;stage_cut;aging;x_He;P_He;P_He;x_H2;P_H2;P_H2;x_CO2;P_CO2;P_CO2;x_O2;P_O2;P_O2;x_H2S;P_H2S;P_H2S;x_N2;P_N2;P_N2;x_CO;P_CO;P_CO;x_CH4;P_CH4;P_CH4;x_C2H6;P_C2H6;P_C2H6;x_SF6;P_SF6;P_SF6;provided_data_type ;in_reference_data_location;reference;url
MMM;0.05GO-ODA; aluminium discs;GO/PIM-1;0.067;none;45;45;370;370;NaN;NaN;0.325;298;300000;100000;200000;50;He;25;NaN;63;NaN;NaN;NaN;NaN;NaN;NaN;0.5;3600;;none;none;none;none;none;none;none;none;none;none;none;none;0.5;160;;none;none;none;none;none;none;permeability;table S1a and table S2a;ALBERTO M et al 2018;https://doi.org/10.1016/j.memsci.2018.06.026
MMM;0.05GO-ODA; aluminium discs;GO/PIM-1;0.067;none;45;45;370;370;NaN;NaN;0.325;298;300000;100000;200000;50;He;25;NaN;92;NaN;NaN;NaN;NaN;NaN;NaN;0.5;3500;;none;none;none;none;none;none;none;none;none;none;none;none;0.5;170;;none;none;none;none;none;none;permeability;table S1a and table S2a;ALBERTO M et al 2018;https://doi.org/10.1016/j.memsci.2018.06.026
MMM;0.05GO-ODA; aluminium discs;GO/PIM-1;0.067;none;45;45;370;370;NaN;NaN;0.325;298;300000;100000;200000;50;He;25;NaN;128;NaN;NaN;NaN;NaN;NaN;NaN;0.5;3300;;none;none;none;none;none;none;none;none;none;none;none;none;0.5;150;;none;none;none;none;none;none;permeability;table S1a and table S2a;ALBERTO M et al 2018;https://doi.org/10.1016/j.memsci.2018.06.026
MMM;0.05GO-ODA; aluminium discs;GO/PIM-1;0.067;none;45;45;370;370;NaN;NaN;0.325;298;300000;100000;200000;50;He;25;NaN;155;NaN;NaN;NaN;NaN;NaN;NaN;0.5;3000;;none;none;none;none;none;none;none;none;none;none;none;none;0.5;130;;none;none;none;none;none;none;permeability;table S1a and table S2a;ALBERTO M et al 2018;https://doi.org/10.1016/j.memsci.2018.06.026
MMM;0.1GO-ODA; aluminium discs;GO/PIM-1;0.14;none;52;52;370;370;NaN;NaN;0.325;298;300000;100000;200000;50;He;25;NaN;0;NaN;NaN;NaN;NaN;NaN;NaN;0.5;4800;;none;none;none;none;none;none;none;none;none;none;none;none;0.5;250;;none;none;none;none;none;none;permeability;table S1a and table S2a;ALBERTO M et al 2018;https://doi.org/10.1016/j.memsci.2018.06.026
MMM;0.1GO-ODA; aluminium discs;GO/PIM-1;0.14;none;52;52;370;370;NaN;NaN;0.325;298;300000;100000;200000;50;He;25;NaN;35;NaN;NaN;NaN;NaN;NaN;NaN;0.5;4300;;none;none;none;none;none;none;none;none;none;none;none;none;0.5;210;;none;none;none;none;none;none;permeability;table S1a and table S2a;ALBERTO M et al 2018;https://doi.org/10.1016/j.memsci.2018.06.026
MMM;0.1GO-ODA; aluminium discs;GO/PIM-1;0.14;none;52;52;370;370;NaN;NaN;0.325;298;300000;100000;200000;50;He;25;NaN;63;NaN;NaN;NaN;NaN;NaN;NaN;0.5;3800;;none;none;none;none;none;none;none;none;none;none;none;none;0.5;170;;none;none;none;none;none;none;permeability;table S1a and table S2a;ALBERTO M et al 2018;https://doi.org/10.1016/j.memsci.2018.06.026
MMM;0.1GO-ODA; aluminium discs;GO/PIM-1;0.14;none;52;52;370;370;NaN;NaN;0.325;298;300000;100000;200000;50;He;25;NaN;92;NaN;NaN;NaN;NaN;NaN;NaN;0.5;3000;;none;none;none;none;none;none;none;none;none;none;none;none;0.5;120;;none;none;none;none;none;none;permeability;table S1a and table S2a;ALBERTO M et al 2018;https://doi.org/10.1016/j.memsci.2018.06.026
MMM;0.1GO-ODA; aluminium discs;GO/PIM-1;0.14;none;52;52;370;370;NaN;NaN;0.325;298;300000;100000;200000;50;He;25;NaN;128;NaN;NaN;NaN;NaN;NaN;NaN;0.5;2500;;none;none;none;none;none;none;none;none;none;none;none;none;0.5;90;;none;none;none;none;none;none;permeability;table S1a and table S2a;ALBERTO M et al 2018;https://doi.org/10.1016/j.memsci.2018.06.026
MMM;0.1GO-ODA; aluminium discs;GO/PIM-1;0.14;none;52;52;370;370;NaN;NaN;0.325;298;300000;100000;200000;50;He;25;NaN;155;NaN;NaN;NaN;NaN;NaN;NaN;0.5;2000;;none;none;none;none;none;none;none;none;none;none;none;none;0.5;80;;none;none;none;none;none;none;permeability;table S1a and table S2a;ALBERTO M et al 2018;https://doi.org/10.1016/j.memsci.2018.06.026
MMM;0.25GO-ODA; aluminium discs;GO/PIM-1;0.22;none;51;51;370;370;NaN;NaN;0.325;298;300000;100000;200000;50;He;25;NaN;0;NaN;NaN;NaN;NaN;NaN;NaN;0.5;4500;;none;none;none;none;none;none;none;none;none;none;none;none;0.5;250;;none;none;none;none;none;none;permeability;table S1a and table S2a;ALBERTO M et al 2018;https://doi.org/10.1016/j.memsci.2018.06.026
MMM;0.25GO-ODA; aluminium discs;GO/PIM-1;0.22;none;51;51;370;370;NaN;NaN;0.325;298;300000;100000;200000;50;He;25;NaN;35;NaN;NaN;NaN;NaN;NaN;NaN;0.5;3400;;none;none;none;none;none;none;none;none;none;none;none;none;0.5;160;;none;none;none;none;none;none;permeability;table S1a and table S2a;ALBERTO M et al 2018;https://doi.org/10.1016/j.memsci.2018.06.026
MMM;0.25GO-ODA; aluminium discs;GO/PIM-1;0.22;none;51;51;370;370;NaN;NaN;0.325;298;300000;100000;200000;50;He;25;NaN;63;NaN;NaN;NaN;NaN;NaN;NaN;0.5;2600;;none;none;none;none;none;none;none;none;none;none;none;none;0.5;120;;none;none;none;none;none;none;permeability;table S1a and table S2a;ALBERTO M et al 2018;https://doi.org/10.1016/j.memsci.2018.06.026
MMM;0.25GO-ODA; aluminium discs;GO/PIM-1;0.22;none;51;51;370;370;NaN;NaN;0.325;298;300000;100000;200000;50;He;25;NaN;92;NaN;NaN;NaN;NaN;NaN;NaN;0.5;2100;;none;none;none;none;none;none;none;none;none;none;none;none;0.5;80;;none;none;none;none;none;none;permeability;table S1a and table S2a;ALBERTO M et al 2018;https://doi.org/10.1016/j.memsci.2018.06.026
MMM;0.25GO-ODA; aluminium discs;GO/PIM-1;0.22;none;51;51;370;370;NaN;NaN;0.325;298;300000;100000;200000;50;He;25;NaN;128;NaN;NaN;NaN;NaN;NaN;NaN;0.5;1900;;none;none;none;none;none;none;none;none;none;none;none;none;0.5;70;;none;none;none;none;none;none;permeability;table S1a and table S2a;ALBERTO M et al 2018;https://doi.org/10.1016/j.memsci.2018.06.026
MMM;0.25GO-ODA; aluminium discs;GO/PIM-1;0.22;none;51;51;370;370;NaN;NaN;0.325;298;300000;100000;200000;50;He;25;NaN;155;NaN;NaN;NaN;NaN;NaN;NaN;0.5;1700;;none;none;none;none;none;none;none;none;none;none;none;none;0.5;70;;none;none;none;none;none;none;permeability;table S1a and table S2a;ALBERTO M et al 2018;https://doi.org/10.1016/j.memsci.2018.06.026
MMM;0.01rGO-ODA; aluminium discs;GO/PIM-1;0.009;none;41;41;370;370;NaN;NaN;0.325;298;300000;100000;200000;50;He;25;NaN;0;NaN;NaN;NaN;NaN;NaN;NaN;0.5;4000;;none;none;none;none;none;none;none;none;none;none;none;none;0.5;210;;none;none;none;none;none;none;permeability;table S1b and table S2b;ALBERTO M et al 2018;https://doi.org/10.1016/j.memsci.2018.06.026
MMM;0.01rGO-ODA; aluminium discs;GO/PIM-1;0.009;none;41;41;370;370;NaN;NaN;0.325;298;300000;100000;200000;50;He;25;NaN;35;NaN;NaN;NaN;NaN;NaN;NaN;0.5;3100;;none;none;none;none;none;none;none;none;none;none;none;none;0.5;140;;none;none;none;none;none;none;permeability;table S1b and table S2b;ALBERTO M et al 2018;https://doi.org/10.1016/j.memsci.2018.06.026
MMM;0.01rGO-ODA; aluminium discs;GO/PIM-1;0.009;none;41;41;370;370;NaN;NaN;0.325;298;300000;100000;200000;50;He;25;NaN;63;NaN;NaN;NaN;NaN;NaN;NaN;0.5;2400;;none;none;none;none;none;none;none;none;none;none;none;none;0.5;110;;none;none;none;none;none;none;permeability;table S1b and table S2b;ALBERTO M et al 2018;https://doi.org/10.1016/j.memsci.2018.06.026
MMM;0.01rGO-ODA; aluminium discs;GO/PIM-1;0.009;none;41;41;370;370;NaN;NaN;0.325;298;300000;100000;200000;50;He;25;NaN;92;NaN;NaN;NaN;NaN;NaN;NaN;0.5;2200;;none;none;none;none;none;none;none;none;none;none;none;none;0.5;80;;none;none;none;none;none;none;permeability;table S1b and table S2b;ALBERTO M et al 2018;https://doi.org/10.1016/j.memsci.2018.06.026
MMM;0.01rGO-ODA; aluminium discs;GO/PIM-1;0.009;none;41;41;370;370;NaN;NaN;0.325;298;300000;100000;200000;50;He;25;NaN;128;NaN;NaN;NaN;NaN;NaN;NaN;0.5;2100;;none;none;none;none;none;none;none;none;none;none;none;none;0.5;70;;none;none;none;none;none;none;permeability;table S1b and table S2b;ALBERTO M et al 2018;https://doi.org/10.1016/j.memsci.2018.06.026
MMM;0.01rGO-ODA; aluminium discs;GO/PIM-1;0.009;none;41;41;370;370;NaN;NaN;0.325;298;300000;100000;200000;50;He;25;NaN;155;NaN;NaN;NaN;NaN;NaN;NaN;0.5;1900;;none;none;none;none;none;none;none;none;none;none;none;none;0.5;70;;none;none;none;none;none;none;permeability;table S1b and table S2b;ALBERTO M et al 2018;https://doi.org/10.1016/j.memsci.2018.06.026
MMM;0.05rGO-ODA; aluminium discs;GO/PIM-1;0.052;none;43;43;370;370;NaN;NaN;0.325;298;300000;100000;200000;50;He;25;NaN;0;NaN;NaN;NaN;NaN;NaN;NaN;0.5;4700;;none;none;none;none;none;none;none;none;none;none;none;none;0.5;230;;none;none;none;none;none;none;permeability;table S1b and table S2b;ALBERTO M et al 2018;https://doi.org/10.1016/j.memsci.2018.06.026
MMM;0.05rGO-ODA; aluminium discs;GO/PIM-1;0.052;none;43;43;370;370;NaN;NaN;0.325;298;300000;100000;200000;50;He;25;NaN;35;NaN;NaN;NaN;NaN;NaN;NaN;0.5;3200;;none;none;none;none;none;none;none;none;none;none;none;none;0.5;120;;none;none;none;none;none;none;permeability;table S1b and table S2b;ALBERTO M et al 2018;https://doi.org/10.1016/j.memsci.2018.06.026
MMM;0.05rGO-ODA; aluminium discs;GO/PIM-1;0.052;none;43;43;370;370;NaN;NaN;0.325;298;300000;100000;200000;50;He;25;NaN;63;NaN;NaN;NaN;NaN;NaN;NaN;0.5;2800;;none;none;none;none;none;none;none;none;none;none;none;none;0.5;110;;none;none;none;none;none;none;permeability;table S1b and table S2b;ALBERTO M et al 2018;https://doi.org/10.1016/j.memsci.2018.06.026
MMM;0.05rGO-ODA; aluminium discs;GO/PIM-1;0.052;none;43;43;370;370;NaN;NaN;0.325;298;300000;100000;200000;50;He;25;NaN;92;NaN;NaN;NaN;NaN;NaN;NaN;0.5;2600;;none;none;none;none;none;none;none;none;none;none;none;none;0.5;90;;none;none;none;none;none;none;permeability;table S1b and table S2b;ALBERTO M et al 2018;https://doi.org/10.1016/j.memsci.2018.06.026
MMM;0.05rGO-ODA; aluminium discs;GO/PIM-1;0.052;none;43;43;370;370;NaN;NaN;0.325;298;300000;100000;200000;50;He;25;NaN;128;NaN;NaN;NaN;NaN;NaN;NaN;0.5;2400;;none;none;none;none;none;none;none;none;none;none;none;none;0.5;80;;none;none;none;none;none;none;permeability;table S1b and table S2b;ALBERTO M et al 2018;https://doi.org/10.1016/j.memsci.2018.06.026
MMM;0.05rGO-ODA; aluminium discs;GO/PIM-1;0.052;none;43;43;370;370;NaN;NaN;0.325;298;300000;100000;200000;50;He;25;NaN;155;NaN;NaN;NaN;NaN;NaN;NaN;0.5;2400;;none;none;none;none;none;none;none;none;none;none;none;none;0.5;80;;none;none;none;none;none;none;permeability;table S1b and table S2b;ALBERTO M et al 2018;https://doi.org/10.1016/j.memsci.2018.06.026
MMM;0.1rGO-ODA; aluminium discs;GO/PIM-1;0.11;none;36;36;370;370;NaN;NaN;0.325;298;300000;100000;200000;50;He;25;NaN;0;NaN;NaN;NaN;NaN;NaN;NaN;0.5;4500;;none;none;none;none;none;none;none;none;none;none;none;none;0.5;270;;none;none;none;none;none;none;permeability;table S1b and table S2b;ALBERTO M et al 2018;https://doi.org/10.1016/j.memsci.2018.06.026
MMM;0.1rGO-ODA; aluminium discs;GO/PIM-1;0.11;none;36;36;370;370;NaN;NaN;0.325;298;300000;100000;200000;50;He;25;NaN;35;NaN;NaN;NaN;NaN;NaN;NaN;0.5;3100;;none;none;none;none;none;none;none;none;none;none;none;none;0.5;160;;none;none;none;none;none;none;permeability;table S1b and table S2b;ALBERTO M et al 2018;https://doi.org/10.1016/j.memsci.2018.06.026
MMM;0.1rGO-ODA; aluminium discs;GO/PIM-1;0.11;none;36;36;370;370;NaN;NaN;0.325;298;300000;100000;200000;50;He;25;NaN;63;NaN;NaN;NaN;NaN;NaN;NaN;0.5;2700;;none;none;none;none;none;none;none;none;none;none;none;none;0.5;140;;none;none;none;none;none;none;permeability;table S1b and table S2b;ALBERTO M et al 2018;https://doi.org/10.1016/j.memsci.2018.06.026
MMM;0.1rGO-ODA; aluminium discs;GO/PIM-1;0.11;none;36;36;370;370;NaN;NaN;0.325;298;300000;100000;200000;50;He;25;NaN;92;NaN;NaN;NaN;NaN;NaN;NaN;0.5;2500;;none;none;none;none;none;none;none;none;none;none;none;none;0.5;110;;none;none;none;none;none;none;permeability;table S1b and table S2b;ALBERTO M et al 2018;https://doi.org/10.1016/j.memsci.2018.06.026
MMM;0.1rGO-ODA; aluminium discs;GO/PIM-1;0.11;none;36;36;370;370;NaN;NaN;0.325;298;300000;100000;200000;50;He;25;NaN;128;NaN;NaN;NaN;NaN;NaN;NaN;0.5;2200;;none;none;none;none;none;none;none;none;none;none;none;none;0.5;100;;none;none;none;none;none;none;permeability;table S1b and table S2b;ALBERTO M et al 2018;https://doi.org/10.1016/j.memsci.2018.06.026
MMM;0.1rGO-ODA; aluminium discs;GO/PIM-1;0.11;none;36;36;370;370;NaN;NaN;0.325;298;300000;100000;200000;50;He;25;NaN;155;NaN;NaN;NaN;NaN;NaN;NaN;0.5;2000;;none;none;none;none;none;none;none;none;none;none;none;none;0.5;100;;none;none;none;none;none;none;permeability;table S1b and table S2b;ALBERTO M et al 2018;https://doi.org/10.1016/j.memsci.2018.06.026
MMM;0.25rGO-ODA; aluminium discs;GO/PIM-1;0.366;none;42;42;370;370;NaN;NaN;0.325;298;300000;100000;200000;50;He;25;NaN;0;NaN;NaN;NaN;NaN;NaN;NaN;0.5;5500;;none;none;none;none;none;none;none;none;none;none;none;none;0.5;350;;none;none;none;none;none;none;permeability;table S1b and table S2b;ALBERTO M et al 2018;https://doi.org/10.1016/j.memsci.2018.06.026
MMM;0.25rGO-ODA; aluminium discs;GO/PIM-1;0.366;none;42;42;370;370;NaN;NaN;0.325;298;300000;100000;200000;50;He;25;NaN;35;NaN;NaN;NaN;NaN;NaN;NaN;0.5;3000;;none;none;none;none;none;none;none;none;none;none;none;none;0.5;160;;none;none;none;none;none;none;permeability;table S1b and table S2b;ALBERTO M et al 2018;https://doi.org/10.1016/j.memsci.2018.06.026
MMM;0.25rGO-ODA; aluminium discs;GO/PIM-1;0.366;none;42;42;370;370;NaN;NaN;0.325;298;300000;100000;200000;50;He;25;NaN;63;NaN;NaN;NaN;NaN;NaN;NaN;0.5;2700;;none;none;none;none;none;none;none;none;none;none;none;none;0.5;120;;none;none;none;none;none;none;permeability;table S1b and table S2b;ALBERTO M et al 2018;https://doi.org/10.1016/j.memsci.2018.06.026
MMM;0.25rGO-ODA; aluminium discs;GO/PIM-1;0.366;none;42;42;370;370;NaN;NaN;0.325;298;300000;100000;200000;50;He;25;NaN;92;NaN;NaN;NaN;NaN;NaN;NaN;0.5;2300;;none;none;none;none;none;none;none;none;none;none;none;none;0.5;110;;none;none;none;none;none;none;permeability;table S1b and table S2b;ALBERTO M et al 2018;https://doi.org/10.1016/j.memsci.2018.06.026
MMM;0.25rGO-ODA; aluminium discs;GO/PIM-1;0.366;none;42;42;370;370;NaN;NaN;0.325;298;300000;100000;200000;50;He;25;NaN;128;NaN;NaN;NaN;NaN;NaN;NaN;0.5;2200;;none;none;none;none;none;none;none;none;none;none;none;none;0.5;100;;none;none;none;none;none;none;permeability;table S1b and table S2b;ALBERTO M et al 2018;https://doi.org/10.1016/j.memsci.2018.06.026
MMM;0.25rGO-ODA; aluminium discs;GO/PIM-1;0.366;none;42;42;370;370;NaN;NaN;0.325;298;300000;100000;200000;50;He;25;NaN;155;NaN;NaN;NaN;NaN;NaN;NaN;0.5;2100;;none;none;none;none;none;none;none;none;none;none;none;none;0.5;100;;none;none;none;none;none;none;permeability;table S1b and table S2b;ALBERTO M et al 2018;https://doi.org/10.1016/j.memsci.2018.06.026
MMM;0.01rGO-OA; aluminium discs;GO/PIM-1;0.034;none;46;46;370;370;NaN;NaN;0.325;298;300000;100000;200000;50;He;25;NaN;0;NaN;NaN;NaN;NaN;NaN;NaN;0.5;6200;;none;none;none;none;none;none;none;none;none;none;none;none;0.5;380;;none;none;none;none;none;none;permeability;table S1c and table S2c;ALBERTO M et al 2018;https://doi.org/10.1016/j.memsci.2018.06.026
MMM;0.01rGO-OA; aluminium discs;GO/PIM-1;0.034;none;46;46;370;370;NaN;NaN;0.325;298;300000;100000;200000;50;He;25;NaN;35;NaN;NaN;NaN;NaN;NaN;NaN;0.5;4300;;none;none;none;none;none;none;none;none;none;none;none;none;0.5;210;;none;none;none;none;none;none;permeability;table S1c and table S2c;ALBERTO M et al 2018;https://doi.org/10.1016/j.memsci.2018.06.026
MMM;0.01rGO-OA; aluminium discs;GO/PIM-1;0.034;none;46;46;370;370;NaN;NaN;0.325;298;300000;100000;200000;50;He;25;NaN;63;NaN;NaN;NaN;NaN;NaN;NaN;0.5;3400;;none;none;none;none;none;none;none;none;none;none;none;none;0.5;140;;none;none;none;none;none;none;permeability;table S1c and table S2c;ALBERTO M et al 2018;https://doi.org/10.1016/j.memsci.2018.06.026
MMM;0.01rGO-OA; aluminium discs;GO/PIM-1;0.034;none;46;46;370;370;NaN;NaN;0.325;298;300000;100000;200000;50;He;25;NaN;92;NaN;NaN;NaN;NaN;NaN;NaN;0.5;3200;;none;none;none;none;none;none;none;none;none;none;none;none;0.5;120;;none;none;none;none;none;none;permeability;table S1c and table S2c;ALBERTO M et al 2018;https://doi.org/10.1016/j.memsci.2018.06.026
MMM;0.01rGO-OA; aluminium discs;GO/PIM-1;0.034;none;46;46;370;370;NaN;NaN;0.325;298;300000;100000;200000;50;He;25;NaN;128;NaN;NaN;NaN;NaN;NaN;NaN;0.5;2900;;none;none;none;none;none;none;none;none;none;none;none;none;0.5;110;;none;none;none;none;none;none;permeability;table S1c and table S2c;ALBERTO M et al 2018;https://doi.org/10.1016/j.memsci.2018.06.026
MMM;0.01rGO-OA; aluminium discs;GO/PIM-1;0.034;none;46;46;370;370;NaN;NaN;0.325;298;300000;100000;200000;50;He;25;NaN;155;NaN;NaN;NaN;NaN;NaN;NaN;0.5;2400;;none;none;none;none;none;none;none;none;none;none;none;none;0.5;90;;none;none;none;none;none;none;permeability;table S1c and table S2c;ALBERTO M et al 2018;https://doi.org/10.1016/j.memsci.2018.06.026
MMM;0.05rGO-OA; aluminium discs;GO/PIM-1;0.126;none;53;53;370;370;NaN;NaN;0.325;298;300000;100000;200000;50;He;25;NaN;0;NaN;NaN;NaN;NaN;NaN;NaN;0.5;5700;;none;none;none;none;none;none;none;none;none;none;none;none;0.5;360;;none;none;none;none;none;none;permeability;table S1c and table S2c;ALBERTO M et al 2018;https://doi.org/10.1016/j.memsci.2018.06.026
MMM;0.05rGO-OA; aluminium discs;GO/PIM-1;0.126;none;53;53;370;370;NaN;NaN;0.325;298;300000;100000;200000;50;He;25;NaN;35;NaN;NaN;NaN;NaN;NaN;NaN;0.5;4800;;none;none;none;none;none;none;none;none;none;none;none;none;0.5;210;;none;none;none;none;none;none;permeability;table S1c and table S2c;ALBERTO M et al 2018;https://doi.org/10.1016/j.memsci.2018.06.026
MMM;0.05rGO-OA; aluminium discs;GO/PIM-1;0.126;none;53;53;370;370;NaN;NaN;0.325;298;300000;100000;200000;50;He;25;NaN;63;NaN;NaN;NaN;NaN;NaN;NaN;0.5;4300;;none;none;none;none;none;none;none;none;none;none;none;none;0.5;200;;none;none;none;none;none;none;permeability;table S1c and table S2c;ALBERTO M et al 2018;https://doi.org/10.1016/j.memsci.2018.06.026
MMM;0.05rGO-OA; aluminium discs;GO/PIM-1;0.126;none;53;53;370;370;NaN;NaN;0.325;298;300000;100000;200000;50;He;25;NaN;92;NaN;NaN;NaN;NaN;NaN;NaN;0.5;3700;;none;none;none;none;none;none;none;none;none;none;none;none;0.5;150;;none;none;none;none;none;none;permeability;table S1c and table S2c;ALBERTO M et al 2018;https://doi.org/10.1016/j.memsci.2018.06.026
MMM;0.05rGO-OA; aluminium discs;GO/PIM-1;0.126;none;53;53;370;370;NaN;NaN;0.325;298;300000;100000;200000;50;He;25;NaN;128;NaN;NaN;NaN;NaN;NaN;NaN;0.5;3600;;none;none;none;none;none;none;none;none;none;none;none;none;0.5;150;;none;none;none;none;none;none;permeability;table S1c and table S2c;ALBERTO M et al 2018;https://doi.org/10.1016/j.memsci.2018.06.026
MMM;0.05rGO-OA; aluminium discs;GO/PIM-1;0.126;none;53;53;370;370;NaN;NaN;0.325;298;300000;100000;200000;50;He;25;NaN;155;NaN;NaN;NaN;NaN;NaN;NaN;0.5;3500;;none;none;none;none;none;none;none;none;none;none;none;none;0.5;140;;none;none;none;none;none;none;permeability;table S1c and table S2c;ALBERTO M et al 2018;https://doi.org/10.1016/j.memsci.2018.06.026
MMM;0.1rGO-OA; aluminium discs;GO/PIM-1;0.184;none;48;48;370;370;NaN;NaN;0.325;298;300000;100000;200000;50;He;25;NaN;0;NaN;NaN;NaN;NaN;NaN;NaN;0.5;4800;;none;none;none;none;none;none;none;none;none;none;none;none;0.5;320;;none;none;none;none;none;none;permeability;table S1c and table S2c;ALBERTO M et al 2018;https://doi.org/10.1016/j.memsci.2018.06.026
MMM;0.1rGO-OA; aluminium discs;GO/PIM-1;0.184;none;48;48;370;370;NaN;NaN;0.325;298;300000;100000;200000;50;He;25;NaN;35;NaN;NaN;NaN;NaN;NaN;NaN;0.5;4200;;none;none;none;none;none;none;none;none;none;none;none;none;0.5;210;;none;none;none;none;none;none;permeability;table S1c and table S2c;ALBERTO M et al 2018;https://doi.org/10.1016/j.memsci.2018.06.026
MMM;0.1rGO-OA; aluminium discs;GO/PIM-1;0.184;none;48;48;370;370;NaN;NaN;0.325;298;300000;100000;200000;50;He;25;NaN;63;NaN;NaN;NaN;NaN;NaN;NaN;0.5;3800;;none;none;none;none;none;none;none;none;none;none;none;none;0.5;170;;none;none;none;none;none;none;permeability;table S1c and table S2c;ALBERTO M et al 2018;https://doi.org/10.1016/j.memsci.2018.06.026
MMM;0.1rGO-OA; aluminium discs;GO/PIM-1;0.184;none;48;48;370;370;NaN;NaN;0.325;298;300000;100000;200000;50;He;25;NaN;92;NaN;NaN;NaN;NaN;NaN;NaN;0.5;2600;;none;none;none;none;none;none;none;none;none;none;none;none;0.5;100;;none;none;none;none;none;none;permeability;table S1c and table S2c;ALBERTO M et al 2018;https://doi.org/10.1016/j.memsci.2018.06.026
MMM;0.1rGO-OA; aluminium discs;GO/PIM-1;0.184;none;48;48;370;370;NaN;NaN;0.325;298;300000;100000;200000;50;He;25;NaN;128;NaN;NaN;NaN;NaN;NaN;NaN;0.5;2500;;none;none;none;none;none;none;none;none;none;none;none;none;0.5;90;;none;none;none;none;none;none;permeability;table S1c and table S2c;ALBERTO M et al 2018;https://doi.org/10.1016/j.memsci.2018.06.026
MMM;0.1rGO-OA; aluminium discs;GO/PIM-1;0.184;none;48;48;370;370;NaN;NaN;0.325;298;300000;100000;200000;50;He;25;NaN;155;NaN;NaN;NaN;NaN;NaN;NaN;0.5;2400;;none;none;none;none;none;none;none;none;none;none;none;none;0.5;90;;none;none;none;none;none;none;permeability;table S1c and table S2c;ALBERTO M et al 2018;https://doi.org/10.1016/j.memsci.2018.06.026
MMM;0.25rGO-OA; aluminium discs;GO/PIM-1;0.408;none;62;62;370;370;NaN;NaN;0.325;298;300000;100000;200000;50;He;25;NaN;0;NaN;NaN;NaN;NaN;NaN;NaN;0.5;6300;;none;none;none;none;none;none;none;none;none;none;none;none;0.5;360;;none;none;none;none;none;none;permeability;table S1c and table S2c;ALBERTO M et al 2018;https://doi.org/10.1016/j.memsci.2018.06.026
MMM;0.25rGO-OA; aluminium discs;GO/PIM-1;0.408;none;62;62;370;370;NaN;NaN;0.325;298;300000;100000;200000;50;He;25;NaN;35;NaN;NaN;NaN;NaN;NaN;NaN;0.5;4500;;none;none;none;none;none;none;none;none;none;none;none;none;0.5;230;;none;none;none;none;none;none;permeability;table S1c and table S2c;ALBERTO M et al 2018;https://doi.org/10.1016/j.memsci.2018.06.026
MMM;0.25rGO-OA; aluminium discs;GO/PIM-1;0.408;none;62;62;370;370;NaN;NaN;0.325;298;300000;100000;200000;50;He;25;NaN;63;NaN;NaN;NaN;NaN;NaN;NaN;0.5;4100;;none;none;none;none;none;none;none;none;none;none;none;none;0.5;200;;none;none;none;none;none;none;permeability;table S1c and table S2c;ALBERTO M et al 2018;https://doi.org/10.1016/j.memsci.2018.06.026
MMM;0.25rGO-OA; aluminium discs;GO/PIM-1;0.408;none;62;62;370;370;NaN;NaN;0.325;298;300000;100000;200000;50;He;25;NaN;92;NaN;NaN;NaN;NaN;NaN;NaN;0.5;3700;;none;none;none;none;none;none;none;none;none;none;none;none;0.5;180;;none;none;none;none;none;none;permeability;table S1c and table S2c;ALBERTO M et al 2018;https://doi.org/10.1016/j.memsci.2018.06.026
MMM;0.25rGO-OA; aluminium discs;GO/PIM-1;0.408;none;62;62;370;370;NaN;NaN;0.325;298;300000;100000;200000;50;He;25;NaN;128;NaN;NaN;NaN;NaN;NaN;NaN;0.5;3400;;none;none;none;none;none;none;none;none;none;none;none;none;0.5;160;;none;none;none;none;none;none;permeability;table S1c and table S2c;ALBERTO M et al 2018;https://doi.org/10.1016/j.memsci.2018.06.026
MMM;0.25rGO-OA; aluminium discs;GO/PIM-1;0.408;none;62;62;370;370;NaN;NaN;0.325;298;300000;100000;200000;50;He;25;NaN;155;NaN;NaN;NaN;NaN;NaN;NaN;0.5;3000;;none;none;none;none;none;none;none;none;none;none;none;none;0.5;130;;none;none;none;none;none;none;permeability;table S1c and table S2c;ALBERTO M et al 2018;https://doi.org/10.1016/j.memsci.2018.06.026
polymer;untreated;NaN;PIM-1;none;none;90;90;NaN;NaN;NaN;685;2.14;298;NaN;NaN;100000;NaN;NaN;NaN;NaN;0;none;none;none;none;none;none;none;none;none;none;none;none;none;none;none;1;280;;none;none;none;none;none;none;none;none;none;none;none;none;permeability;table 1;BERNARDO P et al 2017;http://dx.doi.org/10.1016/j.polymer.2016.10.040
polymer;EtOH_25 treaded;NaN;PIM-1;none;none;110;110;NaN;NaN;NaN;759;2.14;298;NaN;NaN;100000;NaN;NaN;NaN;NaN;0;none;none;none;none;none;none;none;none;none;none;none;none;none;none;none;1;857;;none;none;none;none;none;none;none;none;none;none;none;none;permeability;table 1;BERNARDO P et al 2017;http://dx.doi.org/10.1016/j.polymer.2016.10.040
polymer;EtOH_25 treaded;NaN;PIM-1;none;none;110;110;NaN;NaN;NaN;759;2.14;298;NaN;NaN;100000;NaN;NaN;NaN;NaN;1200;none;none;none;none;none;none;none;none;none;none;none;none;none;none;none;1;125;;none;none;none;none;none;none;none;none;none;none;none;none;permeability;table 1;BERNARDO P et al 2017;http://dx.doi.org/10.1016/j.polymer.2016.10.040
polymer;untreated;NaN;PIM-1;none;none;90;90;NaN;NaN;NaN;685;2.14;298;NaN;NaN;100000;NaN;NaN;NaN;NaN;0;none;none;none;1;1740;;none;none;none;none;none;none;none;none;none;none;none;none;none;none;none;none;none;none;none;none;none;none;none;none;permeability;table 1;BERNARDO P et al 2017;http://dx.doi.org/10.1016/j.polymer.2016.10.040
polymer;EtOH_25 treaded;NaN;PIM-1;none;none;110;110;NaN;NaN;NaN;759;2.14;298;NaN;NaN;100000;NaN;NaN;NaN;NaN;0;none;none;none;1;4500;;none;none;none;none;none;none;none;none;none;none;none;none;none;none;none;none;none;none;none;none;none;none;none;none;permeability;table 1;BERNARDO P et al 2017;http://dx.doi.org/10.1016/j.polymer.2016.10.040
polymer;EtOH_25 treaded;NaN;PIM-1;none;none;110;110;NaN;NaN;NaN;759;2.14;298;NaN;NaN;100000;NaN;NaN;NaN;NaN;1200;none;none;none;1;2440;;none;none;none;none;none;none;none;none;none;none;none;none;none;none;none;none;none;none;none;none;none;none;none;none;permeability;table 1;BERNARDO P et al 2017;http://dx.doi.org/10.1016/j.polymer.2016.10.040
polymer;untreated;NaN;PIM-1;none;none;90;90;NaN;NaN;NaN;685;2.14;298;NaN;NaN;100000;NaN;NaN;NaN;NaN;0;1;758;;none;none;none;none;none;none;none;none;none;none;none;none;none;none;none;none;none;none;none;none;none;none;none;none;none;none;none;permeability;table 1;BERNARDO P et al 2017;http://dx.doi.org/10.1016/j.polymer.2016.10.040
polymer;EtOH_25 treaded;NaN;PIM-1;none;none;110;110;NaN;NaN;NaN;759;2.14;298;NaN;NaN;100000;NaN;NaN;NaN;NaN;0;1;1706;;none;none;none;none;none;none;none;none;none;none;none;none;none;none;none;none;none;none;none;none;none;none;none;none;none;none;none;permeability;table 1;BERNARDO P et al 2017;http://dx.doi.org/10.1016/j.polymer.2016.10.040
polymer;EtOH_25 treaded;NaN;PIM-1;none;none;110;110;NaN;NaN;NaN;759;2.14;298;NaN;NaN;100000;NaN;NaN;NaN;NaN;1200;1;1140;;none;none;none;none;none;none;none;none;none;none;none;none;none;none;none;none;none;none;none;none;none;none;none;none;none;none;none;permeability;table 1;BERNARDO P et al 2017;http://dx.doi.org/10.1016/j.polymer.2016.10.040
polymer;untreated;NaN;PIM-1;none;none;90;90;NaN;NaN;NaN;685;2.14;298;NaN;NaN;100000;NaN;NaN;NaN;NaN;0;none;none;none;none;none;none;none;none;none;1;742;;none;none;none;none;none;none;none;none;none;none;none;none;none;none;none;none;none;none;permeability;table 1;BERNARDO P et al 2017;http://dx.doi.org/10.1016/j.polymer.2016.10.040
polymer;EtOH_25 treaded;NaN;PIM-1;none;none;110;110;NaN;NaN;NaN;759;2.14;298;NaN;NaN;100000;NaN;NaN;NaN;NaN;0;none;none;none;none;none;none;none;none;none;1;2200;;none;none;none;none;none;none;none;none;none;none;none;none;none;none;none;none;none;none;permeability;table 1;BERNARDO P et al 2017;http://dx.doi.org/10.1016/j.polymer.2016.10.040
polymer;EtOH_25 treaded;NaN;PIM-1;none;none;110;110;NaN;NaN;NaN;759;2.14;298;NaN;NaN;100000;NaN;NaN;NaN;NaN;1200;none;none;none;none;none;none;none;none;none;1;600;;none;none;none;none;none;none;none;none;none;none;none;none;none;none;none;none;none;none;permeability;table 1;BERNARDO P et al 2017;http://dx.doi.org/10.1016/j.polymer.2016.10.040
polymer;untreated;NaN;PIM-1;none;none;90;90;NaN;NaN;NaN;685;2.14;298;NaN;NaN;100000;NaN;NaN;NaN;NaN;0;none;none;none;none;none;none;none;none;none;none;none;none;none;none;none;none;none;none;none;none;none;1;410;;none;none;none;none;none;none;permeability;table 1;BERNARDO P et al 2017;http://dx.doi.org/10.1016/j.polymer.2016.10.040
polymer;EtOH_25 treaded;NaN;PIM-1;none;none;110;110;NaN;NaN;NaN;759;2.14;298;NaN;NaN;100000;NaN;NaN;NaN;NaN;0;none;none;none;none;none;none;none;none;none;none;none;none;none;none;none;none;none;none;none;none;none;1;1150;;none;none;none;none;none;none;permeability;table 1;BERNARDO P et al 2017;http://dx.doi.org/10.1016/j.polymer.2016.10.040
polymer;EtOH_25 treaded;NaN;PIM-1;none;none;110;110;NaN;NaN;NaN;759;2.14;298;NaN;NaN;100000;NaN;NaN;NaN;NaN;1200;none;none;none;none;none;none;none;none;none;none;none;none;none;none;none;none;none;none;none;none;none;1;159;;none;none;none;none;none;none;permeability;table 1;BERNARDO P et al 2017;http://dx.doi.org/10.1016/j.polymer.2016.10.040
polymer;untreated;NaN;PIM-1;none;none;90;90;NaN;NaN;NaN;685;2.14;298;NaN;NaN;100000;NaN;NaN;NaN;NaN;0;none;none;none;none;none;none;1;4970;;none;none;none;none;none;none;none;none;none;none;none;none;none;none;none;none;none;none;none;none;none;permeability;table 1;BERNARDO P et al 2017;http://dx.doi.org/10.1016/j.polymer.2016.10.040
polymer;EtOH_25 treaded;NaN;PIM-1;none;none;110;110;NaN;NaN;NaN;759;2.14;298;NaN;NaN;100000;NaN;NaN;NaN;NaN;0;none;none;none;none;none;none;1;13,300;;none;none;none;none;none;none;none;none;none;none;none;none;none;none;none;none;none;none;none;none;none;permeability;table 1;BERNARDO P et al 2017;http://dx.doi.org/10.1016/j.polymer.2016.10.040
polymer;EtOH_25 treaded;NaN;PIM-1;none;none;110;110;NaN;NaN;NaN;759;2.14;298;NaN;NaN;100000;NaN;NaN;NaN;NaN;1200;none;none;none;none;none;none;1;2840;;none;none;none;none;none;none;none;none;none;none;none;none;none;none;none;none;none;none;none;none;none;permeability;table 1;BERNARDO P et al 2017;http://dx.doi.org/10.1016/j.polymer.2016.10.040
polymer;EtOH_100 treaded;NaN;PIM-1;none;none;125.4;125.4;NaN;NaN;NaN;759;2.14;298;NaN;NaN;100000;NaN;NaN;NaN;NaN;2117;none;none;none;none;none;none;none;none;none;none;none;none;none;none;none;1;148;;none;none;none;none;none;none;none;none;none;none;none;none;permeability;table S1;BERNARDO P et al 2017;http://dx.doi.org/10.1016/j.polymer.2016.10.040
polymer;EtOH_100 treaded;NaN;PIM-1;none;none;125.4;125.4;NaN;NaN;NaN;759;2.14;298;NaN;NaN;100000;NaN;NaN;NaN;NaN;2117;none;none;none;none;none;none;none;none;none;1;665;;none;none;none;none;none;none;none;none;none;none;none;none;none;none;none;none;none;none;permeability;table S1;BERNARDO P et al 2017;http://dx.doi.org/10.1016/j.polymer.2016.10.040
polymer;EtOH_100 treaded;NaN;PIM-1;none;none;125.4;125.4;NaN;NaN;NaN;759;2.14;298;NaN;NaN;100000;NaN;NaN;NaN;NaN;2117;none;none;none;none;none;none;1;3317;;none;none;none;none;none;none;none;none;none;none;none;none;none;none;none;none;none;none;none;none;none;permeability;table S1;BERNARDO P et al 2017;http://dx.doi.org/10.1016/j.polymer.2016.10.040
polymer;EtOH_100 treaded;NaN;PIM-1;none;none;125.4;125.4;NaN;NaN;NaN;759;2.14;298;NaN;NaN;100000;NaN;NaN;NaN;NaN;2117;none;none;none;none;none;none;none;none;none;none;none;none;none;none;none;none;none;none;none;none;none;1;192;;none;none;none;none;none;none;permeability;table S1;BERNARDO P et al 2017;http://dx.doi.org/10.1016/j.polymer.2016.10.040
polymer;EtOH_100 treaded;NaN;PIM-1;none;none;125.4;125.4;NaN;NaN;NaN;759;2.14;298;NaN;NaN;100000;NaN;NaN;NaN;NaN;2117;none;none;none;1;2418;;none;none;none;none;none;none;none;none;none;none;none;none;none;none;none;none;none;none;none;none;none;none;none;none;permeability;table S1;BERNARDO P et al 2017;http://dx.doi.org/10.1016/j.polymer.2016.10.040
polymer;EtOH_100 treaded;NaN;PIM-1;none;none;125.4;125.4;NaN;NaN;NaN;759;2.14;298;NaN;NaN;100000;NaN;NaN;NaN;NaN;2117;1;1128;;none;none;none;none;none;none;none;none;none;none;none;none;none;none;none;none;none;none;none;none;none;none;none;none;none;none;none;permeability;table S1;BERNARDO P et al 2017;http://dx.doi.org/10.1016/j.polymer.2016.10.040
polymer;EtOH_100 treaded;NaN;PIM-1;none;none;125.4;125.4;NaN;NaN;NaN;759;17.35;298;NaN;NaN;100000;150;Ar;30;1;2117;none;none;none;none;none;none;0.521;3249.776159;;none;none;none;none;none;none;none;none;none;none;none;none;0.479;128.4802009;;none;none;none;none;none;none;permeability;fig 7;BERNARDO P et al 2017;http://dx.doi.org/10.1016/j.polymer.2016.10.040
polymer;EtOH_100 treaded;NaN;PIM-1;none;none;125.4;125.4;NaN;NaN;NaN;759;17.35;298;NaN;NaN;200000;150;Ar;30;1;2117;none;none;none;none;none;none;0.521;3107.827438;;none;none;none;none;none;none;none;none;none;none;none;none;0.479;129.4401375;;none;none;none;none;none;none;permeability;fig 7;BERNARDO P et al 2017;http://dx.doi.org/10.1016/j.polymer.2016.10.040
polymer;EtOH_100 treaded;NaN;PIM-1;none;none;125.4;125.4;NaN;NaN;NaN;759;17.35;298;NaN;NaN;300000;150;Ar;30;1;2117;none;none;none;none;none;none;0.521;3039.195382;;none;none;none;none;none;none;none;none;none;none;none;none;0.479;130.4072462;;none;none;none;none;none;none;permeability;fig 7;BERNARDO P et al 2017;http://dx.doi.org/10.1016/j.polymer.2016.10.040
polymer;EtOH_100 treaded;NaN;PIM-1;none;none;125.4;125.4;NaN;NaN;NaN;759;17.35;298;NaN;NaN;400000;150;Ar;30;1;2117;none;none;none;none;none;none;0.521;2972.078971;;none;none;none;none;none;none;none;none;none;none;none;none;0.479;132.3631949;;none;none;none;none;none;none;permeability;fig 7;BERNARDO P et al 2017;http://dx.doi.org/10.1016/j.polymer.2016.10.040
polymer;EtOH_100 treaded;NaN;PIM-1;none;none;125.4;125.4;NaN;NaN;NaN;759;17.35;298;NaN;NaN;500000;150;Ar;30;1;2117;none;none;none;none;none;none;0.521;2928.160161;;none;none;none;none;none;none;none;none;none;none;none;none;0.479;135.3522617;;none;none;none;none;none;none;permeability;fig 7;BERNARDO P et al 2017;http://dx.doi.org/10.1016/j.polymer.2016.10.040
polymer;EtOH_100 treaded;NaN;PIM-1;none;none;125.4;125.4;NaN;NaN;NaN;759;17.35;298;NaN;NaN;600000;150;Ar;30;1;2117;none;none;none;none;none;none;0.521;2906.444732;;none;none;none;none;none;none;none;none;none;none;none;none;0.479;137.3823796;;none;none;none;none;none;none;permeability;fig 7;BERNARDO P et al 2017;http://dx.doi.org/10.1016/j.polymer.2016.10.040
polymer;untreated;NaN;PIM-1;none;none;90;90;NaN;NaN;NaN;685;2.14;298;NaN;NaN;100000;NaN;NaN;NaN;NaN;4.040304;none;none;none;none;none;none;none;none;none;none;none;none;none;none;none;none;none;none;none;none;none;1;305.6069;;none;none;none;none;none;none;permeability;fig 2;BERNARDO P et al 2017;http://dx.doi.org/10.1016/j.polymer.2016.10.040
polymer;untreated;NaN;PIM-1;none;none;90;90;NaN;NaN;NaN;685;2.14;298;NaN;NaN;100000;NaN;NaN;NaN;NaN;37.86442;none;none;none;none;none;none;none;none;none;none;none;none;none;none;none;none;none;none;none;none;none;1;268.4005;;none;none;none;none;none;none;permeability;fig 2;BERNARDO P et al 2017;http://dx.doi.org/10.1016/j.polymer.2016.10.040
polymer;untreated;NaN;PIM-1;none;none;90;90;NaN;NaN;NaN;685;2.14;298;NaN;NaN;100000;NaN;NaN;NaN;NaN;191.3494;none;none;none;none;none;none;none;none;none;none;none;none;none;none;none;none;none;none;none;none;none;1;207.0255;;none;none;none;none;none;none;permeability;fig 2;BERNARDO P et al 2017;http://dx.doi.org/10.1016/j.polymer.2016.10.040
polymer;EtOH_25 treaded;NaN;PIM-1;none;none;110;110;NaN;NaN;NaN;759;2.14;298;NaN;NaN;100000;NaN;NaN;NaN;NaN;6.974891;none;none;none;none;none;none;none;none;none;none;none;none;none;none;none;none;none;none;none;none;none;1;710.6112;;none;none;none;none;none;none;permeability;fig 2;BERNARDO P et al 2017;http://dx.doi.org/10.1016/j.polymer.2016.10.040
polymer;EtOH_25 treaded;NaN;PIM-1;none;none;110;110;NaN;NaN;NaN;759;2.14;298;NaN;NaN;100000;NaN;NaN;NaN;NaN;63.0675;none;none;none;none;none;none;none;none;none;none;none;none;none;none;none;none;none;none;none;none;none;1;403.0336;;none;none;none;none;none;none;permeability;fig 2;BERNARDO P et al 2017;http://dx.doi.org/10.1016/j.polymer.2016.10.040
polymer;EtOH_25 treaded;NaN;PIM-1;none;none;110;110;NaN;NaN;NaN;759;2.14;298;NaN;NaN;100000;NaN;NaN;NaN;NaN;345.4513;none;none;none;none;none;none;none;none;none;none;none;none;none;none;none;none;none;none;none;none;none;1;211.3128;;none;none;none;none;none;none;permeability;fig 2;BERNARDO P et al 2017;http://dx.doi.org/10.1016/j.polymer.2016.10.040
polymer;EtOH_75 treaded;NaN;PIM-1;none;none;110.9054;110.9054;NaN;NaN;NaN;759;2.14;298;NaN;NaN;100000;NaN;NaN;NaN;NaN;2.799213;none;none;none;none;none;none;none;none;none;none;none;none;none;none;none;none;none;none;none;none;none;1;501.5298;;none;none;none;none;none;none;permeability;fig 2;BERNARDO P et al 2017;http://dx.doi.org/10.1016/j.polymer.2016.10.040
polymer;EtOH_75 treaded;NaN;PIM-1;none;none;110.9054;110.9054;NaN;NaN;NaN;759;2.14;298;NaN;NaN;100000;NaN;NaN;NaN;NaN;27.43403;none;none;none;none;none;none;none;none;none;none;none;none;none;none;none;none;none;none;none;none;none;1;362.5327;;none;none;none;none;none;none;permeability;fig 2;BERNARDO P et al 2017;http://dx.doi.org/10.1016/j.polymer.2016.10.040
polymer;EtOH_75 treaded;NaN;PIM-1;none;none;110.9054;110.9054;NaN;NaN;NaN;759;2.14;298;NaN;NaN;100000;NaN;NaN;NaN;NaN;186.2796;none;none;none;none;none;none;none;none;none;none;none;none;none;none;none;none;none;none;none;none;none;1;233.3203;;none;none;none;none;none;none;permeability;fig 2;BERNARDO P et al 2017;http://dx.doi.org/10.1016/j.polymer.2016.10.040
polymer;EtOH_125 treaded;NaN;PIM-1;none;none;132.508;132.508;NaN;NaN;NaN;759;2.14;298;NaN;NaN;100000;NaN;NaN;NaN;NaN;4.040304;none;none;none;none;none;none;none;none;none;none;none;none;none;none;none;none;none;none;none;none;none;1;522.5176;;none;none;none;none;none;none;permeability;fig 2;BERNARDO P et al 2017;http://dx.doi.org/10.1016/j.polymer.2016.10.040
polymer;EtOH_125 treaded;NaN;PIM-1;none;none;132.508;132.508;NaN;NaN;NaN;759;2.14;298;NaN;NaN;100000;NaN;NaN;NaN;NaN;28.94764;none;none;none;none;none;none;none;none;none;none;none;none;none;none;none;none;none;none;none;none;none;1;417.0403;;none;none;none;none;none;none;permeability;fig 2;BERNARDO P et al 2017;http://dx.doi.org/10.1016/j.polymer.2016.10.040
polymer;EtOH_125 treaded;NaN;PIM-1;none;none;132.508;132.508;NaN;NaN;NaN;759;2.14;298;NaN;NaN;100000;NaN;NaN;NaN;NaN;187.9544;none;none;none;none;none;none;none;none;none;none;none;none;none;none;none;none;none;none;none;none;none;1;310.872;;none;none;none;none;none;none;permeability;fig 2;BERNARDO P et al 2017;http://dx.doi.org/10.1016/j.polymer.2016.10.040
polymer;untreated;NaN;PIM-1;none;none;90;90;NaN;NaN;NaN;685;2.14;298;NaN;NaN;100000;NaN;NaN;NaN;NaN;4.03483;none;none;none;none;none;none;1;4187.005;;none;none;none;none;none;none;none;none;none;none;none;none;none;none;none;none;none;none;none;none;none;permeability;fig 2;BERNARDO P et al 2017;http://dx.doi.org/10.1016/j.polymer.2016.10.040
polymer;untreated;NaN;PIM-1;none;none;90;90;NaN;NaN;NaN;685;2.14;298;NaN;NaN;100000;NaN;NaN;NaN;NaN;38.06997;none;none;none;none;none;none;1;3931.191;;none;none;none;none;none;none;none;none;none;none;none;none;none;none;none;none;none;none;none;none;none;permeability;fig 2;BERNARDO P et al 2017;http://dx.doi.org/10.1016/j.polymer.2016.10.040
polymer;untreated;NaN;PIM-1;none;none;90;90;NaN;NaN;NaN;685;2.14;298;NaN;NaN;100000;NaN;NaN;NaN;NaN;251.1886;none;none;none;none;none;none;1;3283.199;;none;none;none;none;none;none;none;none;none;none;none;none;none;none;none;none;none;none;none;none;none;permeability;fig 2;BERNARDO P et al 2017;http://dx.doi.org/10.1016/j.polymer.2016.10.040
polymer;EtOH_25 treaded;NaN;PIM-1;none;none;110;110;NaN;NaN;NaN;759;2.14;298;NaN;NaN;100000;NaN;NaN;NaN;NaN;7.024282;none;none;none;none;none;none;1;8427.223;;none;none;none;none;none;none;none;none;none;none;none;none;none;none;none;none;none;none;none;none;none;permeability;fig 2;BERNARDO P et al 2017;http://dx.doi.org/10.1016/j.polymer.2016.10.040
polymer;EtOH_25 treaded;NaN;PIM-1;none;none;110;110;NaN;NaN;NaN;759;2.14;298;NaN;NaN;100000;NaN;NaN;NaN;NaN;63.94775;none;none;none;none;none;none;1;5860.396;;none;none;none;none;none;none;none;none;none;none;none;none;none;none;none;none;none;none;none;none;none;permeability;fig 2;BERNARDO P et al 2017;http://dx.doi.org/10.1016/j.polymer.2016.10.040
polymer;EtOH_25 treaded;NaN;PIM-1;none;none;110;110;NaN;NaN;NaN;759;2.14;298;NaN;NaN;100000;NaN;NaN;NaN;NaN;346.5819;none;none;none;none;none;none;1;3592.615;;none;none;none;none;none;none;none;none;none;none;none;none;none;none;none;none;none;none;none;none;none;permeability;fig 2;BERNARDO P et al 2017;http://dx.doi.org/10.1016/j.polymer.2016.10.040
polymer;EtOH_75 treaded;NaN;PIM-1;none;none;110.9054;110.9054;NaN;NaN;NaN;759;2.14;298;NaN;NaN;100000;NaN;NaN;NaN;NaN;2.796417;none;none;none;none;none;none;1;7080.521;;none;none;none;none;none;none;none;none;none;none;none;none;none;none;none;none;none;none;none;none;none;permeability;fig 2;BERNARDO P et al 2017;http://dx.doi.org/10.1016/j.polymer.2016.10.040
