Repository: tenoriolms/databank_CH4

File: 962_membrane_data.csv (part 3 of 7)
48,polymer,IPI-0.25,none,ionic copolyimides,0.0,,50.0,,,367.0,0.0,,308.0,200000.0,1000.0,199000.0,,none,,0.5,,,,,,,,,,,,,,,,,,,,,,1.0,5.3,3.54718995794539e-11,,,,,,,permeability,table 2,XIE W et al 2022,https://doi.org/10.1016/j.seppur.2021.120091
49,polymer,IPI-0.50,none,ionic copolyimides,0.0,,50.0,,,83.0,0.0,,308.0,200000.0,1000.0,199000.0,,none,,0.5,,,,,,,,,,,,,,,,,,,,,,1.0,0.97,6.4920269041642e-12,,,,,,,permeability,table 2,XIE W et al 2022,https://doi.org/10.1016/j.seppur.2021.120091
50,polymer,IPI-0.75,none,ionic copolyimides,0.0,,50.0,,,56.0,0.0,,308.0,200000.0,1000.0,199000.0,,none,,0.5,,,,,,,,,,,,,,,,,,,,,,1.0,0.25,1.6732028103516e-12,,,,,,,permeability,table 2,XIE W et al 2022,https://doi.org/10.1016/j.seppur.2021.120091
51,polymer,IPI-1.00,none,ionic copolyimides,0.0,,50.0,,,41.0,0.0,,308.0,200000.0,1000.0,199000.0,,none,,0.5,,,,,,,,,,,,,,,,,,,,,,1.0,0.03,2.00784337242192e-13,,,,,,,permeability,table 2,XIE W et al 2022,https://doi.org/10.1016/j.seppur.2021.120091
280,MMM,0.1rGO-OA, aluminium discs,GO/PIM-1,0.184,,48.0,370.0,,,35.0,0.325,298.0,300000.0,100000.0,200000.0,50.0,He,25.0,,,,,,,,0.5,4200.0,2.92810491811529e-08,,,,,,,,,,,,,0.5,210.0,1.46405245905765e-09,,,,,,,permeability,table S1c and table S2c,ALBERTO M et al 2018,https://doi.org/10.1016/j.memsci.2018.06.026
281,MMM,0.1rGO-OA, aluminium discs,GO/PIM-1,0.184,,48.0,370.0,,,63.0,0.325,298.0,300000.0,100000.0,200000.0,50.0,He,25.0,,,,,,,,0.5,3800.0,2.6492377830567e-08,,,,,,,,,,,,,0.5,170.0,1.18518532399905e-09,,,,,,,permeability,table S1c and table S2c,ALBERTO M et al 2018,https://doi.org/10.1016/j.memsci.2018.06.026
282,MMM,0.1rGO-OA, aluminium discs,GO/PIM-1,0.184,,48.0,370.0,,,92.0,0.325,298.0,300000.0,100000.0,200000.0,50.0,He,25.0,,,,,,,,0.5,2600.0,1.8126363778809e-08,,,,,,,,,,,,,0.5,100.0,6.97167837646499e-10,,,,,,,permeability,table S1c and table S2c,ALBERTO M et al 2018,https://doi.org/10.1016/j.memsci.2018.06.026
283,MMM,0.1rGO-OA, aluminium discs,GO/PIM-1,0.184,,48.0,370.0,,,128.0,0.325,298.0,300000.0,100000.0,200000.0,50.0,He,25.0,,,,,,,,0.5,2500.0,1.74291959411625e-08,,,,,,,,,,,,,0.5,90.0,6.27451053881849e-10,,,,,,,permeability,table S1c and table S2c,ALBERTO M et al 2018,https://doi.org/10.1016/j.memsci.2018.06.026
284,MMM,0.1rGO-OA, aluminium discs,GO/PIM-1,0.184,,48.0,370.0,,,155.0,0.325,298.0,300000.0,100000.0,200000.0,50.0,He,25.0,,,,,,,,0.5,2400.0,1.6732028103516e-08,,,,,,,,,,,,,0.5,90.0,6.27451053881849e-10,,,,,,,permeability,table S1c and table S2c,ALBERTO M et al 2018,https://doi.org/10.1016/j.memsci.2018.06.026
285,MMM,0.25rGO-OA, aluminium discs,GO/PIM-1,0.408,,62.0,370.0,,,0.0,0.325,298.0,300000.0,100000.0,200000.0,50.0,He,25.0,,,,,,,,0.5,6300.0,3.40037990490808e-08,,,,,,,,,,,,,0.5,360.0,1.94307423137605e-09,,,,,,,permeability,table S1c and table S2c,ALBERTO M et al 2018,https://doi.org/10.1016/j.memsci.2018.06.026
286,MMM,0.25rGO-OA, aluminium discs,GO/PIM-1,0.408,,62.0,370.0,,,35.0,0.325,298.0,300000.0,100000.0,200000.0,50.0,He,25.0,,,,,,,,0.5,4500.0,2.42884278922006e-08,,,,,,,,,,,,,0.5,230.0,1.24140853671248e-09,,,,,,,permeability,table S1c and table S2c,ALBERTO M et al 2018,https://doi.org/10.1016/j.memsci.2018.06.026
287,MMM,0.25rGO-OA, aluminium discs,GO/PIM-1,0.408,,62.0,370.0,,,63.0,0.325,298.0,300000.0,100000.0,200000.0,50.0,He,25.0,,,,,,,,0.5,4100.0,2.2129456524005e-08,,,,,,,,,,,,,0.5,200.0,1.0794856840978e-09,,,,,,,permeability,table S1c and table S2c,ALBERTO M et al 2018,https://doi.org/10.1016/j.memsci.2018.06.026
288,MMM,0.25rGO-OA, aluminium discs,GO/PIM-1,0.408,,62.0,370.0,,,92.0,0.325,298.0,300000.0,100000.0,200000.0,50.0,He,25.0,,,,,,,,0.5,3700.0,1.99704851558094e-08,,,,,,,,,,,,,0.5,180.0,9.71537115688024e-10,,,,,,,permeability,table S1c and table S2c,ALBERTO M et al 2018,https://doi.org/10.1016/j.memsci.2018.06.026
289,MMM,0.25rGO-OA, aluminium discs,GO/PIM-1,0.408,,62.0,370.0,,,128.0,0.325,298.0,300000.0,100000.0,200000.0,50.0,He,25.0,,,,,,,,0.5,3400.0,1.83512566296627e-08,,,,,,,,,,,,,0.5,160.0,8.63588547278244e-10,,,,,,,permeability,table S1c and table S2c,ALBERTO M et al 2018,https://doi.org/10.1016/j.memsci.2018.06.026
290,MMM,0.25rGO-OA, aluminium discs,GO/PIM-1,0.408,,62.0,370.0,,,155.0,0.325,298.0,300000.0,100000.0,200000.0,50.0,He,25.0,,,,,,,,0.5,3000.0,1.61922852614671e-08,,,,,,,,,,,,,0.5,130.0,7.01665694663573e-10,,,,,,,permeability,table S1c and table S2c,ALBERTO M et al 2018,https://doi.org/10.1016/j.memsci.2018.06.026
291,polymer,untreated,none,PIM-1,0.0,,90.0,,,685.0,0.0,2.14,298.0,,,100000.0,,none,,,,,,,,,,,,,,,,,,1.0,280.0,1.04110397088544e-09,,,,,,,,,,,,,permeability,table 1,BERNARDO P et al 2017,http://dx.doi.org/10.1016/j.polymer.2016.10.040
292,polymer,EtOH_25 treaded,none,PIM-1,0.0,,110.0,,,759.0,0.0,2.14,298.0,,,100000.0,,none,,,,,,,,,,,,,,,,,,1.0,857.0,2.60715419722058e-09,,,,,,,,,,,,,permeability,table 1,BERNARDO P et al 2017,http://dx.doi.org/10.1016/j.polymer.2016.10.040
293,polymer,EtOH_25 treaded,none,PIM-1,0.0,,110.0,,,759.0,1200.0,2.14,298.0,,,100000.0,,none,,,,,,,,,,,,,,,,,,1.0,125.0,3.80273365988999e-10,,,,,,,,,,,,,permeability,table 1,BERNARDO P et al 2017,http://dx.doi.org/10.1016/j.polymer.2016.10.040
294,polymer,untreated,none,PIM-1,0.0,,90.0,,,685.0,0.0,2.14,298.0,,,100000.0,,none,,,,,,1.0,1740.0,6.46971753335951e-09,,,,,,,,,,,,,,,,,,,,,,,,,permeability,table 1,BERNARDO P et al 2017,http://dx.doi.org/10.1016/j.polymer.2016.10.040
295,polymer,EtOH_25 treaded,none,PIM-1,0.0,,110.0,,,759.0,0.0,2.14,298.0,,,100000.0,,none,,,,,,1.0,4500.0,1.3689841175604e-08,,,,,,,,,,,,,,,,,,,,,,,,,permeability,table 1,BERNARDO P et al 2017,http://dx.doi.org/10.1016/j.polymer.2016.10.040
296,polymer,EtOH_25 treaded,none,PIM-1,0.0,,110.0,,,759.0,1200.0,2.14,298.0,,,100000.0,,none,,,,,,1.0,2440.0,7.42293610410527e-09,,,,,,,,,,,,,,,,,,,,,,,,,permeability,table 1,BERNARDO P et al 2017,http://dx.doi.org/10.1016/j.polymer.2016.10.040
297,polymer,untreated,none,PIM-1,0.0,,90.0,,,685.0,0.0,2.14,298.0,,,100000.0,,none,,,1.0,758.0,2.81841717832558e-09,,,,,,,,,,,,,,,,,,,,,,,,,,,,permeability,table 1,BERNARDO P et al 2017,http://dx.doi.org/10.1016/j.polymer.2016.10.040
298,polymer,EtOH_25 treaded,none,PIM-1,0.0,,110.0,,,759.0,0.0,2.14,298.0,,,100000.0,,none,,,1.0,1706.0,5.18997089901786e-09,,,,,,,,,,,,,,,,,,,,,,,,,,,,permeability,table 1,BERNARDO P et al 2017,http://dx.doi.org/10.1016/j.polymer.2016.10.040
299,polymer,EtOH_25 treaded,none,PIM-1,0.0,,110.0,,,759.0,1200.0,2.14,298.0,,,100000.0,,none,,,1.0,1140.0,3.46809309781967e-09,,,,,,,,,,,,,,,,,,,,,,,,,,,,permeability,table 1,BERNARDO P et al 2017,http://dx.doi.org/10.1016/j.polymer.2016.10.040
300,polymer,untreated,none,PIM-1,0.0,,90.0,,,685.0,0.0,2.14,298.0,,,100000.0,,none,,,,,,,,,,,,1.0,742.0,2.75892552284641e-09,,,,,,,,,,,,,,,,,,,permeability,table 1,BERNARDO P et al 2017,http://dx.doi.org/10.1016/j.polymer.2016.10.040
301,polymer,EtOH_25 treaded,none,PIM-1,0.0,,110.0,,,759.0,0.0,2.14,298.0,,,100000.0,,none,,,,,,,,,,,,1.0,2200.0,6.69281124140639e-09,,,,,,,,,,,,,,,,,,,permeability,table 1,BERNARDO P et al 2017,http://dx.doi.org/10.1016/j.polymer.2016.10.040
302,polymer,EtOH_25 treaded,none,PIM-1,0.0,,110.0,,,759.0,1200.0,2.14,298.0,,,100000.0,,none,,,,,,,,,,,,1.0,600.0,1.8253121567472e-09,,,,,,,,,,,,,,,,,,,permeability,table 1,BERNARDO P et al 2017,http://dx.doi.org/10.1016/j.polymer.2016.10.040
303,polymer,untreated,none,PIM-1,0.0,,90.0,,,685.0,0.0,2.14,298.0,,,100000.0,,none,,,,,,,,,,,,,,,,,,,,,,,,1.0,410.0,1.52447367165368e-09,,,,,,,permeability,table 1,BERNARDO P et al 2017,http://dx.doi.org/10.1016/j.polymer.2016.10.040
304,polymer,EtOH_25 treaded,none,PIM-1,0.0,,110.0,,,759.0,0.0,2.14,298.0,,,100000.0,,none,,,,,,,,,,,,,,,,,,,,,,,,1.0,1150.0,3.49851496709879e-09,,,,,,,permeability,table 1,BERNARDO P et al 2017,http://dx.doi.org/10.1016/j.polymer.2016.10.040
305,polymer,EtOH_25 treaded,none,PIM-1,0.0,,110.0,,,759.0,1200.0,2.14,298.0,,,100000.0,,none,,,,,,,,,,,,,,,,,,,,,,,,1.0,159.0,4.83707721538007e-10,,,,,,,permeability,table 1,BERNARDO P et al 2017,http://dx.doi.org/10.1016/j.polymer.2016.10.040
306,polymer,untreated,none,PIM-1,0.0,,90.0,,,685.0,0.0,2.14,298.0,,,100000.0,,none,,,,,,,,,1.0,4970.0,1.84795954832165e-08,,,,,,,,,,,,,,,,,,,,,,permeability,table 1,BERNARDO P et al 2017,http://dx.doi.org/10.1016/j.polymer.2016.10.040
307,polymer,EtOH_25 treaded,none,PIM-1,0.0,,110.0,,,759.0,0.0,2.14,298.0,,,100000.0,,none,,,,,,,,,1.0,13300.0,4.04610861412295e-08,,,,,,,,,,,,,,,,,,,,,,permeability,table 1,BERNARDO P et al 2017,http://dx.doi.org/10.1016/j.polymer.2016.10.040
308,polymer,EtOH_25 treaded,none,PIM-1,0.0,,110.0,,,759.0,1200.0,2.14,298.0,,,100000.0,,none,,,,,,,,,1.0,2840.0,8.63981087527006e-09,,,,,,,,,,,,,,,,,,,,,,permeability,table 1,BERNARDO P et al 2017,http://dx.doi.org/10.1016/j.polymer.2016.10.040
309,polymer,EtOH_100 treaded,none,PIM-1,0.0,,125.4,,,759.0,2117.0,2.14,298.0,,,100000.0,,none,,,,,,,,,,,,,,,,,,1.0,148.0,3.94950583623662e-10,,,,,,,,,,,,,permeability,table S1,BERNARDO P et al 2017,http://dx.doi.org/10.1016/j.polymer.2016.10.040
310,polymer,EtOH_100 treaded,none,PIM-1,0.0,,125.4,,,759.0,2117.0,2.14,298.0,,,100000.0,,none,,,,,,,,,,,,1.0,665.0,1.774609041282e-09,,,,,,,,,,,,,,,,,,,permeability,table S1,BERNARDO P et al 2017,http://dx.doi.org/10.1016/j.polymer.2016.10.040
311,polymer,EtOH_100 treaded,none,PIM-1,0.0,,125.4,,,759.0,2117.0,2.14,298.0,,,100000.0,,none,,,,,,,,,1.0,3317.0,8.85169652621411e-09,,,,,,,,,,,,,,,,,,,,,,permeability,table S1,BERNARDO P et al 2017,http://dx.doi.org/10.1016/j.polymer.2016.10.040
312,polymer,EtOH_100 treaded,none,PIM-1,0.0,,125.4,,,759.0,2117.0,2.14,298.0,,,100000.0,,none,,,,,,,,,,,,,,,,,,,,,,,,1.0,192.0,5.12368324700968e-10,,,,,,,permeability,table S1,BERNARDO P et al 2017,http://dx.doi.org/10.1016/j.polymer.2016.10.040
313,polymer,EtOH_100 treaded,none,PIM-1,0.0,,125.4,,,759.0,2117.0,2.14,298.0,,,100000.0,,none,,,,,,1.0,2418.0,6.45263858920281e-09,,,,,,,,,,,,,,,,,,,,,,,,,permeability,table S1,BERNARDO P et al 2017,http://dx.doi.org/10.1016/j.polymer.2016.10.040
314,polymer,EtOH_100 treaded,none,PIM-1,0.0,,125.4,,,759.0,2117.0,2.14,298.0,,,100000.0,,none,,,1.0,1128.0,3.01016390761818e-09,,,,,,,,,,,,,,,,,,,,,,,,,,,,permeability,table S1,BERNARDO P et al 2017,http://dx.doi.org/10.1016/j.polymer.2016.10.040
315,polymer,EtOH_100 treaded,none,PIM-1,0.0,,125.4,,,759.0,2117.0,17.35,298.0,,,100000.0,150.0,Ar,30.0,1.0,,,,,,,0.521,3249.776159,8.6723039908332e-09,,,,,,,,,,,,,0.479,128.4802009,3.42860340064462e-10,,,,,,,permeability,fig 7,BERNARDO P et al 2017,http://dx.doi.org/10.1016/j.polymer.2016.10.040
316,polymer,EtOH_100 treaded,none,PIM-1,0.0,,125.4,,,759.0,2117.0,17.35,298.0,,,200000.0,150.0,Ar,30.0,1.0,,,,,,,0.521,3107.827438,8.29350175972792e-09,,,,,,,,,,,,,0.479,129.4401375,3.45422012499676e-10,,,,,,,permeability,fig 7,BERNARDO P et al 2017,http://dx.doi.org/10.1016/j.polymer.2016.10.040
317,polymer,EtOH_100 treaded,none,PIM-1,0.0,,125.4,,,759.0,2117.0,17.35,298.0,,,300000.0,150.0,Ar,30.0,1.0,,,,,,,0.521,3039.195382,8.11035128288676e-09,,,,,,,,,,,,,0.479,130.4072462,3.48002824293545e-10,,,,,,,permeability,fig 7,BERNARDO P et al 2017,http://dx.doi.org/10.1016/j.polymer.2016.10.040
318,polymer,EtOH_100 treaded,none,PIM-1,0.0,,125.4,,,759.0,2117.0,17.35,298.0,,,400000.0,150.0,Ar,30.0,1.0,,,,,,,0.521,2972.078971,7.93124543359503e-09,,,,,,,,,,,,,0.479,132.3631949,3.53222439703024e-10,,,,,,,permeability,fig 7,BERNARDO P et al 2017,http://dx.doi.org/10.1016/j.polymer.2016.10.040
319,polymer,EtOH_100 treaded,none,PIM-1,0.0,,125.4,,,759.0,2117.0,17.35,298.0,,,500000.0,150.0,Ar,30.0,1.0,,,,,,,0.521,2928.160161,7.81404435493586e-09,,,,,,,,,,,,,0.479,135.3522617,3.61199018602687e-10,,,,,,,permeability,fig 7,BERNARDO P et al 2017,http://dx.doi.org/10.1016/j.polymer.2016.10.040
320,polymer,EtOH_100 treaded,none,PIM-1,0.0,,125.4,,,759.0,2117.0,17.35,298.0,,,600000.0,150.0,Ar,30.0,1.0,,,,,,,0.521,2906.444732,7.75609488630621e-09,,,,,,,,,,,,,0.479,137.3823796,3.66616560828564e-10,,,,,,,permeability,fig 7,BERNARDO P et al 2017,http://dx.doi.org/10.1016/j.polymer.2016.10.040
321,polymer,untreated,none,PIM-1,0.0,,90.0,,,685.0,4.040304,2.14,298.0,,,100000.0,,none,,,,,,,,,,,,,,,,,,,,,,,,1.0,305.6069,1.13631627542853e-09,,,,,,,permeability,fig 2,BERNARDO P et al 2017,http://dx.doi.org/10.1016/j.polymer.2016.10.040
322,polymer,untreated,none,PIM-1,0.0,,90.0,,,685.0,37.86442,2.14,298.0,,,100000.0,,none,,,,,,,,,,,,,,,,,,,,,,,,1.0,268.4005,9.97974379777275e-10,,,,,,,permeability,fig 2,BERNARDO P et al 2017,http://dx.doi.org/10.1016/j.polymer.2016.10.040
323,polymer,untreated,none,PIM-1,0.0,,90.0,,,685.0,191.3494,2.14,298.0,,,100000.0,,none,,,,,,,,,,,,,,,,,,,,,,,,1.0,207.0255,7.69768107587654e-10,,,,,,,permeability,fig 2,BERNARDO P et al 2017,http://dx.doi.org/10.1016/j.polymer.2016.10.040
324,polymer,EtOH_25 treaded,none,PIM-1,0.0,,110.0,,,759.0,6.974891,2.14,298.0,,,100000.0,,none,,,,,,,,,,,,,,,,,,,,,,,,1.0,710.6112,2.16181210346786e-09,,,,,,,permeability,fig 2,BERNARDO P et al 2017,http://dx.doi.org/10.1016/j.polymer.2016.10.040
325,polymer,EtOH_25 treaded,none,PIM-1,0.0,,110.0,,,759.0,63.0675,2.14,298.0,,,100000.0,,none,,,,,,,,,,,,,,,,,,,,,,,,1.0,403.0336,1.22610354942931e-09,,,,,,,permeability,fig 2,BERNARDO P et al 2017,http://dx.doi.org/10.1016/j.polymer.2016.10.040
326,polymer,EtOH_25 treaded,none,PIM-1,0.0,,110.0,,,759.0,345.4513,2.14,298.0,,,100000.0,,none,,,,,,,,,,,,,,,,,,,,,,,,1.0,211.3128,6.42853037860482e-10,,,,,,,permeability,fig 2,BERNARDO P et al 2017,http://dx.doi.org/10.1016/j.polymer.2016.10.040
327,polymer,EtOH_75 treaded,none,PIM-1,0.0,,110.9054,,,759.0,2.799213,2.14,298.0,,,100000.0,,none,,,,,,,,,,,,,,,,,,,,,,,,1.0,501.5298,1.51329163563735e-09,,,,,,,permeability,fig 2,BERNARDO P et al 2017,http://dx.doi.org/10.1016/j.polymer.2016.10.040
328,polymer,EtOH_75 treaded,none,PIM-1,0.0,,110.9054,,,759.0,27.43403,2.14,298.0,,,100000.0,,none,,,,,,,,,,,,,,,,,,,,,,,,1.0,362.5327,1.09388854372168e-09,,,,,,,permeability,fig 2,BERNARDO P et al 2017,http://dx.doi.org/10.1016/j.polymer.2016.10.040
329,polymer,EtOH_75 treaded,none,PIM-1,0.0,,110.9054,,,759.0,186.2796,2.14,298.0,,,100000.0,,none,,,,,,,,,,,,,,,,,,,,,,,,1.0,233.3203,7.04009329883085e-10,,,,,,,permeability,fig 2,BERNARDO P et al 2017,http://dx.doi.org/10.1016/j.polymer.2016.10.040
330,polymer,EtOH_125 treaded,none,PIM-1,0.0,,132.508,,,759.0,4.040304,2.14,298.0,,,100000.0,,none,,,,,,,,,,,,,,,,,,,,,,,,1.0,522.5176,1.31958510697946e-09,,,,,,,permeability,fig 2,BERNARDO P et al 2017,http://dx.doi.org/10.1016/j.polymer.2016.10.040
331,polymer,EtOH_125 treaded,none,PIM-1,0.0,,132.508,,,759.0,28.94764,2.14,298.0,,,100000.0,,none,,,,,,,,,,,,,,,,,,,,,,,,1.0,417.0403,1.05320886586451e-09,,,,,,,permeability,fig 2,BERNARDO P et al 2017,http://dx.doi.org/10.1016/j.polymer.2016.10.040
332,polymer,EtOH_125 treaded,none,PIM-1,0.0,,132.508,,,759.0,187.9544,2.14,298.0,,,100000.0,,none,,,,,,,,,,,,,,,,,,,,,,,,1.0,310.872,7.85087548011624e-10,,,,,,,permeability,fig 2,BERNARDO P et al 2017,http://dx.doi.org/10.1016/j.polymer.2016.10.040
333,polymer,untreated,none,PIM-1,0.0,,90.0,,,685.0,4.03483,2.14,298.0,,,100000.0,,none,,,,,,,,,1.0,4187.005,1.55682411843471e-08,,,,,,,,,,,,,,,,,,,,,,permeability,fig 2,BERNARDO P et al 2017,http://dx.doi.org/10.1016/j.polymer.2016.10.040
334,polymer,untreated,none,PIM-1,0.0,,90.0,,,685.0,38.06997,2.14,298.0,,,100000.0,,none,,,,,,,,,1.0,3931.191,1.46170662871753e-08,,,,,,,,,,,,,,,,,,,,,,permeability,fig 2,BERNARDO P et al 2017,http://dx.doi.org/10.1016/j.polymer.2016.10.040
335,polymer,untreated,none,PIM-1,0.0,,90.0,,,685.0,251.1886,2.14,298.0,,,100000.0,,none,,,,,,,,,1.0,3283.199,1.22076839860968e-08,,,,,,,,,,,,,,,,,,,,,,permeability,fig 2,BERNARDO P et al 2017,http://dx.doi.org/10.1016/j.polymer.2016.10.040
336,polymer,EtOH_25 treaded,none,PIM-1,0.0,,110.0,,,759.0,7.024282,2.14,298.0,,,100000.0,,none,,,,,,,,,1.0,8427.223,2.56371876491993e-08,,,,,,,,,,,,,,,,,,,,,,permeability,fig 2,BERNARDO P et al 2017,http://dx.doi.org/10.1016/j.polymer.2016.10.040
337,polymer,EtOH_25 treaded,none,PIM-1,0.0,,110.0,,,759.0,63.94775,2.14,298.0,,,100000.0,,none,,,,,,,,,1.0,5860.396,1.78284201035877e-08,,,,,,,,,,,,,,,,,,,,,,permeability,fig 2,BERNARDO P et al 2017,http://dx.doi.org/10.1016/j.polymer.2016.10.040
338,polymer,EtOH_25 treaded,none,PIM-1,0.0,,110.0,,,759.0,346.5819,2.14,298.0,,,100000.0,,none,,,,,,,,,1.0,3592.615,1.09294063900205e-08,,,,,,,,,,,,,,,,,,,,,,permeability,fig 2,BERNARDO P et al 2017,http://dx.doi.org/10.1016/j.polymer.2016.10.040
339,polymer,EtOH_75 treaded,none,PIM-1,0.0,,110.9054,,,759.0,2.796417,2.14,298.0,,,100000.0,,none,,,,,,,,,1.0,7080.521,2.13644198315925e-08,,,,,,,,,,,,,,,,,,,,,,permeability,fig 2,BERNARDO P et al 2017,http://dx.doi.org/10.1016/j.polymer.2016.10.040
340,polymer,EtOH_75 treaded,none,PIM-1,0.0,,110.9054,,,759.0,27.83942,2.14,298.0,,,100000.0,,none,,,,,,,,,1.0,5469.404,1.65031137234946e-08,,,,,,,,,,,,,,,,,,,,,,permeability,fig 2,BERNARDO P et al 2017,http://dx.doi.org/10.1016/j.polymer.2016.10.040
341,polymer,EtOH_75 treaded,none,PIM-1,0.0,,110.9054,,,759.0,135.5311,2.14,298.0,,,100000.0,,none,,,,,,,,,1.0,4026.747,1.2150110629374e-08,,,,,,,,,,,,,,,,,,,,,,permeability,fig 2,BERNARDO P et al 2017,http://dx.doi.org/10.1016/j.polymer.2016.10.040
342,polymer,EtOH_125 treaded,none,PIM-1,0.0,,132.508,,,759.0,3.998911,2.14,298.0,,,100000.0,,none,,,,,,,,,1.0,5949.026,1.50238884022923e-08,,,,,,,,,,,,,,,,,,,,,,permeability,fig 2,BERNARDO P et al 2017,http://dx.doi.org/10.1016/j.polymer.2016.10.040
343,polymer,EtOH_125 treaded,none,PIM-1,0.0,,132.508,,,759.0,29.37387,2.14,298.0,,,100000.0,,none,,,,,,,,,1.0,5275.877,1.33238932343245e-08,,,,,,,,,,,,,,,,,,,,,,permeability,fig 2,BERNARDO P et al 2017,http://dx.doi.org/10.1016/j.polymer.2016.10.040
344,polymer,EtOH_125 treaded,none,PIM-1,0.0,,132.508,,,759.0,116.4178,2.14,298.0,,,100000.0,,none,,,,,,,,,1.0,4807.037,1.21398675066624e-08,,,,,,,,,,,,,,,,,,,,,,permeability,fig 2,BERNARDO P et al 2017,http://dx.doi.org/10.1016/j.polymer.2016.10.040
345,polymer,untreated,none,PIM-1,0.0,,90.0,,,685.0,4.006265,2.14,298.0,,,100000.0,,none,,,,,,1.0,1794.516,6.6724204764909e-09,,,,,,,,,,,,,,,,,,,,,,,,,permeability,fig 2,BERNARDO P et al 2017,http://dx.doi.org/10.1016/j.polymer.2016.10.040
346,polymer,untreated,none,PIM-1,0.0,,90.0,,,685.0,118.6763,2.14,298.0,,,100000.0,,none,,,,,,1.0,2088.031,7.7637763051139e-09,,,,,,,,,,,,,,,,,,,,,,,,,permeability,fig 2,BERNARDO P et al 2017,http://dx.doi.org/10.1016/j.polymer.2016.10.040
347,polymer,untreated,none,PIM-1,0.0,,90.0,,,685.0,248.4868,2.14,298.0,,,100000.0,,none,,,,,,1.0,2171.911,8.07566130896344e-09,,,,,,,,,,,,,,,,,,,,,,,,,permeability,fig 2,BERNARDO P et al 2017,http://dx.doi.org/10.1016/j.polymer.2016.10.040
348,polymer,EtOH_25 treaded,none,PIM-1,0.0,,110.0,,,759.0,7.004888,2.14,298.0,,,100000.0,,none,,,,,,1.0,3792.69,1.15380719396225e-08,,,,,,,,,,,,,,,,,,,,,,,,,permeability,fig 2,BERNARDO P et al 2017,http://dx.doi.org/10.1016/j.polymer.2016.10.040
349,polymer,EtOH_25 treaded,none,PIM-1,0.0,,110.0,,,759.0,63.15262,2.14,298.0,,,100000.0,,none,,,,,,1.0,3269.442,9.94625371396645e-09,,,,,,,,,,,,,,,,,,,,,,,,,permeability,fig 2,BERNARDO P et al 2017,http://dx.doi.org/10.1016/j.polymer.2016.10.040
350,polymer,EtOH_25 treaded,none,PIM-1,0.0,,110.0,,,759.0,346.8306,2.14,298.0,,,100000.0,,none,,,,,,1.0,2612.795,7.94861079431382e-09,,,,,,,,,,,,,,,,,,,,,,,,,permeability,fig 2,BERNARDO P et al 2017,http://dx.doi.org/10.1016/j.polymer.2016.10.040
351,polymer,EtOH_75 treaded,none,PIM-1,0.0,,110.9054,,,759.0,2.793727,2.14,298.0,,,100000.0,,none,,,,,,1.0,2967.348,8.95353159159282e-09,,,,,,,,,,,,,,,,,,,,,,,,,permeability,fig 2,BERNARDO P et al 2017,http://dx.doi.org/10.1016/j.polymer.2016.10.040
352,polymer,EtOH_75 treaded,none,PIM-1,0.0,,110.9054,,,759.0,27.56215,2.14,298.0,,,100000.0,,none,,,,,,1.0,2726.003,8.22530892206671e-09,,,,,,,,,,,,,,,,,,,,,,,,,permeability,fig 2,BERNARDO P et al 2017,http://dx.doi.org/10.1016/j.polymer.2016.10.040
353,polymer,EtOH_75 treaded,none,PIM-1,0.0,,110.9054,,,759.0,186.2339,2.14,298.0,,,100000.0,,none,,,,,,1.0,2436.925,7.35305901897665e-09,,,,,,,,,,,,,,,,,,,,,,,,,permeability,fig 2,BERNARDO P et al 2017,http://dx.doi.org/10.1016/j.polymer.2016.10.040
354,polymer,EtOH_125 treaded,none,PIM-1,0.0,,132.508,,,759.0,4.006265,2.14,298.0,,,100000.0,,none,,,,,,1.0,2211.754,5.58564465331359e-09,,,,,,,,,,,,,,,,,,,,,,,,,permeability,fig 2,BERNARDO P et al 2017,http://dx.doi.org/10.1016/j.polymer.2016.10.040
355,polymer,EtOH_125 treaded,none,PIM-1,0.0,,132.508,,,759.0,29.09353,2.14,298.0,,,100000.0,,none,,,,,,1.0,2171.911,5.48502368013033e-09,,,,,,,,,,,,,,,,,,,,,,,,,permeability,fig 2,BERNARDO P et al 2017,http://dx.doi.org/10.1016/j.polymer.2016.10.040
356,polymer,EtOH_125 treaded,none,PIM-1,0.0,,132.508,,,759.0,189.621,2.14,298.0,,,100000.0,,none,,,,,,1.0,2038.03,5.14691569351415e-09,,,,,,,,,,,,,,,,,,,,,,,,,permeability,fig 2,BERNARDO P et al 2017,http://dx.doi.org/10.1016/j.polymer.2016.10.040
357,polymer,untreated,none,PIM-1,0.0,,90.0,,,685.0,3.998911,2.14,298.0,,,100000.0,,none,,,1.0,779.8514,2.89966567585917e-09,,,,,,,,,,,,,,,,,,,,,,,,,,,,permeability,fig 2,BERNARDO P et al 2017,http://dx.doi.org/10.1016/j.polymer.2016.10.040
358,polymer,untreated,none,PIM-1,0.0,,90.0,,,685.0,37.73106,2.14,298.0,,,100000.0,,none,,,1.0,826.3419,3.07252797642506e-09,,,,,,,,,,,,,,,,,,,,,,,,,,,,permeability,fig 2,BERNARDO P et al 2017,http://dx.doi.org/10.1016/j.polymer.2016.10.040
359,polymer,untreated,none,PIM-1,0.0,,90.0,,,685.0,248.9525,2.14,298.0,,,100000.0,,none,,,1.0,983.1133,3.65543985878674e-09,,,,,,,,,,,,,,,,,,,,,,,,,,,,permeability,fig 2,BERNARDO P et al 2017,http://dx.doi.org/10.1016/j.polymer.2016.10.040
360,polymer,EtOH_25 treaded,none,PIM-1,0.0,,110.0,,,759.0,7.024282,2.14,298.0,,,100000.0,,none,,,1.0,1494.707,4.54717809645855e-09,,,,,,,,,,,,,,,,,,,,,,,,,,,,permeability,fig 2,BERNARDO P et al 2017,http://dx.doi.org/10.1016/j.polymer.2016.10.040
361,polymer,EtOH_25 treaded,none,PIM-1,0.0,,110.0,,,759.0,62.81426,2.14,298.0,,,100000.0,,none,,,1.0,1377.378,4.19024134639357e-09,,,,,,,,,,,,,,,,,,,,,,,,,,,,permeability,fig 2,BERNARDO P et al 2017,http://dx.doi.org/10.1016/j.polymer.2016.10.040
362,polymer,EtOH_25 treaded,none,PIM-1,0.0,,110.0,,,759.0,571.8492,2.14,298.0,,,100000.0,,none,,,1.0,1218.425,3.70667660764117e-09,,,,,,,,,,,,,,,,,,,,,,,,,,,,permeability,fig 2,BERNARDO P et al 2017,http://dx.doi.org/10.1016/j.polymer.2016.10.040
363,polymer,EtOH_75 treaded,none,PIM-1,0.0,,110.9054,,,759.0,2.796417,2.14,298.0,,,100000.0,,none,,,1.0,1206.038,3.63904042723045e-09,,,,,,,,,,,,,,,,,,,,,,,,,,,,permeability,fig 2,BERNARDO P et al 2017,http://dx.doi.org/10.1016/j.polymer.2016.10.040
364,polymer,EtOH_75 treaded,none,PIM-1,0.0,,110.9054,,,759.0,27.59159,2.14,298.0,,,100000.0,,none,,,1.0,1157.736,3.49329632072959e-09,,,,,,,,,,,,,,,,,,,,,,,,,,,,permeability,fig 2,BERNARDO P et al 2017,http://dx.doi.org/10.1016/j.polymer.2016.10.040
365,polymer,EtOH_75 treaded,none,PIM-1,0.0,,110.9054,,,759.0,185.3366,2.14,298.0,,,100000.0,,none,,,1.0,1096.329,3.30800982435473e-09,,,,,,,,,,,,,,,,,,,,,,,,,,,,permeability,fig 2,BERNARDO P et al 2017,http://dx.doi.org/10.1016/j.polymer.2016.10.040
366,polymer,EtOH_125 treaded,none,PIM-1,0.0,,132.508,,,759.0,3.998911,2.14,298.0,,,100000.0,,none,,,1.0,921.5036,2.32719898159977e-09,,,,,,,,,,,,,,,,,,,,,,,,,,,,permeability,fig 2,BERNARDO P et al 2017,http://dx.doi.org/10.1016/j.polymer.2016.10.040
367,polymer,EtOH_125 treaded,none,PIM-1,0.0,,132.508,,,759.0,28.85321,2.14,298.0,,,100000.0,,none,,,1.0,930.9683,2.35110148203618e-09,,,,,,,,,,,,,,,,,,,,,,,,,,,,permeability,fig 2,BERNARDO P et al 2017,http://dx.doi.org/10.1016/j.polymer.2016.10.040
368,polymer,EtOH_125 treaded,none,PIM-1,0.0,,132.508,,,759.0,187.0013,2.14,298.0,,,100000.0,,none,,,1.0,890.644,2.24926501618436e-09,,,,,,,,,,,,,,,,,,,,,,,,,,,,permeability,fig 2,BERNARDO P et al 2017,http://dx.doi.org/10.1016/j.polymer.2016.10.040
369,polymer,untreated,none,PIM-1,0.0,,90.0,,,685.0,4.015134,2.14,298.0,,,100000.0,,none,,,,,,,,,,,,,,,,,,1.0,198.7099,7.38848806943744e-10,,,,,,,,,,,,,permeability,fig 2,BERNARDO P et al 2017,http://dx.doi.org/10.1016/j.polymer.2016.10.040
370,polymer,untreated,none,PIM-1,0.0,,90.0,,,685.0,37.79288,2.14,298.0,,,100000.0,,none,,,,,,,,,,,,,,,,,,1.0,186.2214,6.9241371072802e-10,,,,,,,,,,,,,permeability,fig 2,BERNARDO P et al 2017,http://dx.doi.org/10.1016/j.polymer.2016.10.040
371,polymer,untreated,none,PIM-1,0.0,,90.0,,,685.0,248.4999,2.14,298.0,,,100000.0,,none,,,,,,,,,,,,,,,,,,1.0,144.623,5.37741355647731e-10,,,,,,,,,,,,,permeability,fig 2,BERNARDO P et al 2017,http://dx.doi.org/10.1016/j.polymer.2016.10.040
372,polymer,EtOH_25 treaded,none,PIM-1,0.0,,110.0,,,759.0,7.001323,2.14,298.0,,,100000.0,,none,,,,,,,,,,,,,,,,,,1.0,506.6963,1.54146486028137e-09,,,,,,,,,,,,,permeability,fig 2,BERNARDO P et al 2017,http://dx.doi.org/10.1016/j.polymer.2016.10.040
373,polymer,EtOH_25 treaded,none,PIM-1,0.0,,110.0,,,759.0,63.01091,2.14,298.0,,,100000.0,,none,,,,,,,,,,,,,,,,,,1.0,285.4234,8.68311336400196e-10,,,,,,,,,,,,,permeability,fig 2,BERNARDO P et al 2017,http://dx.doi.org/10.1016/j.polymer.2016.10.040
374,polymer,EtOH_25 treaded,none,PIM-1,0.0,,110.0,,,759.0,346.2863,2.14,298.0,,,100000.0,,none,,,,,,,,,,,,,,,,,,1.0,162.992,4.95852131754232e-10,,,,,,,,,,,,,permeability,fig 2,BERNARDO P et al 2017,http://dx.doi.org/10.1016/j.polymer.2016.10.040
375,polymer,EtOH_75 treaded,none,PIM-1,0.0,,110.9054,,,759.0,2.779788,2.14,298.0,,,100000.0,,none,,,,,,,,,,,,,,,,,,1.0,440.4706,1.3290545740735e-09,,,,,,,,,,,,,permeability,fig 2,BERNARDO P et al 2017,http://dx.doi.org/10.1016/j.polymer.2016.10.040
376,polymer,EtOH_75 treaded,none,PIM-1,0.0,,110.9054,,,759.0,64.1513,2.14,298.0,,,100000.0,,none,,,,,,,,,,,,,,,,,,1.0,215.6889,6.50809200709153e-10,,,,,,,,,,,,,permeability,fig 2,BERNARDO P et al 2017,http://dx.doi.org/10.1016/j.polymer.2016.10.040
377,polymer,EtOH_75 treaded,none,PIM-1,0.0,,110.9054,,,759.0,186.5054,2.14,298.0,,,100000.0,,none,,,,,,,,,,,,,,,,,,1.0,170.977,5.15897687408341e-10,,,,,,,,,,,,,permeability,fig 2,BERNARDO P et al 2017,http://dx.doi.org/10.1016/j.polymer.2016.10.040
378,polymer,EtOH_125 treaded,none,PIM-1,0.0,,132.508,,,759.0,4.015134,2.14,298.0,,,100000.0,,none,,,,,,,,,,,,,,,,,,1.0,318.3958,8.04088428418126e-10,,,,,,,,,,,,,permeability,fig 2,BERNARDO P et al 2017,http://dx.doi.org/10.1016/j.polymer.2016.10.040
379,polymer,EtOH_125 treaded,none,PIM-1,0.0,,132.508,,,759.0,64.1513,2.14,298.0,,,100000.0,,none,,,,,,,,,,,,,,,,,,1.0,242.2551,6.11799912672453e-10,,,,,,,,,,,,,permeability,fig 2,BERNARDO P et al 2017,http://dx.doi.org/10.1016/j.polymer.2016.10.040
380,polymer,EtOH_125 treaded,none,PIM-1,0.0,,132.508,,,759.0,188.1855,2.14,298.0,,,100000.0,,none,,,,,,,,,,,,,,,,,,1.0,212.0359,5.35483236899553e-10,,,,,,,,,,,,,permeability,fig 2,BERNARDO P et al 2017,http://dx.doi.org/10.1016/j.polymer.2016.10.040
381,polymer,untreated,none,PIM-1,0.0,,90.0,,,685.0,4.03483,2.14,298.0,,,100000.0,,none,,,,,,,,,,,,1.0,684.4334,2.54487975195222e-09,,,,,,,,,,,,,,,,,,,permeability,fig 2,BERNARDO P et al 2017,http://dx.doi.org/10.1016/j.polymer.2016.10.040
382,polymer,untreated,none,PIM-1,0.0,,90.0,,,685.0,37.73106,2.14,298.0,,,100000.0,,none,,,,,,,,,,,,1.0,676.9041,2.51688409435226e-09,,,,,,,,,,,,,,,,,,,permeability,fig 2,BERNARDO P et al 2017,http://dx.doi.org/10.1016/j.polymer.2016.10.040
383,polymer,untreated,none,PIM-1,0.0,,90.0,,,685.0,248.9525,2.14,298.0,,,100000.0,,none,,,,,,,,,,,,1.0,629.6693,2.34125431633805e-09,,,,,,,,,,,,,,,,,,,permeability,fig 2,BERNARDO P et al 2017,http://dx.doi.org/10.1016/j.polymer.2016.10.040
384,polymer,EtOH_25 treaded,none,PIM-1,0.0,,110.0,,,759.0,7.024282,2.14,298.0,,,100000.0,,none,,,,,,,,,,,,1.0,1589.161,4.83452482054755e-09,,,,,,,,,,,,,,,,,,,permeability,fig 2,BERNARDO P et al 2017,http://dx.doi.org/10.1016/j.polymer.2016.10.040
385,polymer,EtOH_25 treaded,none,PIM-1,0.0,,110.0,,,759.0,63.37847,2.14,298.0,,,100000.0,,none,,,,,,,,,,,,1.0,1121.251,3.41105513510825e-09,,,,,,,,,,,,,,,,,,,permeability,fig 2,BERNARDO P et al 2017,http://dx.doi.org/10.1016/j.polymer.2016.10.040
386,polymer,EtOH_25 treaded,none,PIM-1,0.0,,110.0,,,759.0,576.9857,2.14,298.0,,,100000.0,,none,,,,,,,,,,,,1.0,697.3034,2.12132728826859e-09,,,,,,,,,,,,,,,,,,,permeability,fig 2,BERNARDO P et al 2017,http://dx.doi.org/10.1016/j.polymer.2016.10.040
387,polymer,EtOH_75 treaded,none,PIM-1,0.0,,110.9054,,,759.0,2.796417,2.14,298.0,,,100000.0,,none,,,,,,,,,,,,1.0,1173.449,3.5407079630104e-09,,,,,,,,,,,,,,,,,,,permeability,fig 2,BERNARDO P et al 2017,http://dx.doi.org/10.1016/j.polymer.2016.10.040
388,polymer,EtOH_75 treaded,none,PIM-1,0.0,,110.9054,,,759.0,27.59159,2.14,298.0,,,100000.0,,none,,,,,,,,,,,,1.0,968.5745,2.92252960709739e-09,,,,,,,,,,,,,,,,,,,permeability,fig 2,BERNARDO P et al 2017,http://dx.doi.org/10.1016/j.polymer.2016.10.040
389,polymer,EtOH_75 treaded,none,PIM-1,0.0,,110.9054,,,759.0,133.1287,2.14,298.0,,,100000.0,,none,,,,,,,,,,,,1.0,757.2046,2.28475234701134e-09,,,,,,,,,,,,,,,,,,,permeability,fig 2,BERNARDO P et al 2017,http://dx.doi.org/10.1016/j.polymer.2016.10.040
390,polymer,EtOH_125 treaded,none,PIM-1,0.0,,132.508,,,759.0,3.998911,2.14,298.0,,,100000.0,,none,,,,,,,,,,,,1.0,877.9722,2.2172631878084e-09,,,,,,,,,,,,,,,,,,,permeability,fig 2,BERNARDO P et al 2017,http://dx.doi.org/10.1016/j.polymer.2016.10.040
391,polymer,EtOH_125 treaded,none,PIM-1,0.0,,132.508,,,759.0,29.11238,2.14,298.0,,,100000.0,,none,,,,,,,,,,,,1.0,850.8013,2.1486448006321e-09,,,,,,,,,,,,,,,,,,,permeability,fig 2,BERNARDO P et al 2017,http://dx.doi.org/10.1016/j.polymer.2016.10.040
392,polymer,EtOH_125 treaded,none,PIM-1,0.0,,132.508,,,759.0,188.681,2.14,298.0,,,100000.0,,none,,,,,,,,,,,,1.0,741.7683,1.87328886435495e-09,,,,,,,,,,,,,,,,,,,permeability,fig 2,BERNARDO P et al 2017,http://dx.doi.org/10.1016/j.polymer.2016.10.040
393,polymer,6FDA-DAM,flat sheet,PI,0.0,,55.0,1.2,,,0.0,,308.0,,,200000.0,,none,,1.0,,,,,,,0.5,1466.81386993878,8.92464396161552e-09,,,,,,,,,,,,,0.5,94.4425169119185,5.74623580777092e-10,,,,,,,permeability,fig S16,BACHMAN et al 2016,https://doi.org/10.1038/nmat4621
394,polymer,6FDA-DAM,flat sheet,PI,0.0,,55.0,1.2,,,0.0,,308.0,,,510000.0,,none,,1.0,,,,,,,0.5,1329.16297415893,8.08712445010185e-09,,,,,,,,,,,,,0.5,98.3513802082464,5.98406566423259e-10,,,,,,,permeability,fig S16,BACHMAN et al 2016,https://doi.org/10.1038/nmat4621
395,polymer,6FDA-DAM,flat sheet,PI,0.0,,55.0,1.2,,,0.0,,308.0,,,1050000.0,,none,,1.0,,,,,,,0.5,1173.16380017477,7.13796715438249e-09,,,,,,,,,,,,,0.5,90.9464085752596,5.53351950616396e-10,,,,,,,permeability,fig S16,BACHMAN et al 2016,https://doi.org/10.1038/nmat4621
396,polymer,6FDA-DAM,flat sheet,PI,0.0,,55.0,1.2,,,0.0,,308.0,,,2020000.0,,none,,1.0,,,,,,,0.5,1081.49952832529,6.58024745522837e-09,,,,,,,,,,,,,0.5,99.2103122021526,6.03632629790913e-10,,,,,,,permeability,fig S16,BACHMAN et al 2016,https://doi.org/10.1038/nmat4621
397,polymer,6FDA-DAM,flat sheet,PI,0.0,,55.0,1.2,,,0.0,,308.0,,,2850000.0,,none,,1.0,,,,,,,0.5,1077.96601205085,6.55874822118904e-09,,,,,,,,,,,,,0.5,108.755270115197,6.61707722171981e-10,,,,,,,permeability,fig S16,BACHMAN et al 2016,https://doi.org/10.1038/nmat4621
398,polymer,6FDA-DAM,flat sheet,PI,0.0,,55.0,1.2,,,0.0,,308.0,,,3530000.0,,none,,1.0,,,,,,,0.5,1292.85423835735,7.8662085272527e-09,,,,,,,,,,,,,0.5,137.198940917131,8.34769649162932e-10,,,,,,,permeability,fig S16,BACHMAN et al 2016,https://doi.org/10.1038/nmat4621
399,polymer,6FDA-DAM,flat sheet,PI,0.0,,55.0,1.2,,,0.0,,308.0,,,4700000.0,,none,,1.0,,,,,,,0.5,1476.57816994922,8.98405361331946e-09,,,,,,,,,,,,,0.5,166.429825840524,1.01262128117342e-09,,,,,,,permeability,fig S16,BACHMAN et al 2016,https://doi.org/10.1038/nmat4621
400,MMM,25wt_Ni2(dobdc),flat sheet,MOF/PI,25.0,,55.0,1.2,,,0.0,,308.0,,,240000.0,,none,,1.0,,,,,,,0.5,2066.24325984648,1.25717964699825e-08,,,,,,,,,,,,,0.5,127.794547524174,7.7754980387294e-10,,,,,,,permeability,fig S16,BACHMAN et al 2016,https://doi.org/10.1038/nmat4621
401,MMM,25wt_Ni2(dobdc),flat sheet,MOF/PI,25.0,,55.0,1.2,,,0.0,,308.0,,,630000.0,,none,,1.0,,,,,,,0.5,1791.75327627451,1.09016967902516e-08,,,,,,,,,,,,,0.5,109.658134559801,6.67201086994082e-10,,,,,,,permeability,fig S16,BACHMAN et al 2016,https://doi.org/10.1038/nmat4621
402,MMM,25wt_Ni2(dobdc),flat sheet,MOF/PI,25.0,,55.0,1.2,,,0.0,,308.0,,,1000000.0,,none,,1.0,,,,,,,0.5,1669.72178569656,1.01592115793919e-08,,,,,,,,,,,,,0.5,110.864243233205,6.74539503073824e-10,,,,,,,permeability,fig S16,BACHMAN et al 2016,https://doi.org/10.1038/nmat4621
403,MMM,25wt_Ni2(dobdc),flat sheet,MOF/PI,25.0,,55.0,1.2,,,0.0,,308.0,,,1660000.0,,none,,1.0,,,,,,,0.5,1517.46921201516,9.23285000060287e-09,,,,,,,,,,,,,0.5,102.44485243953,6.23312781846823e-10,,,,,,,permeability,fig S16,BACHMAN et al 2016,https://doi.org/10.1038/nmat4621
404,MMM,25wt_Ni2(dobdc),flat sheet,MOF/PI,25.0,,55.0,1.2,,,0.0,,308.0,,,2050000.0,,none,,1.0,,,,,,,0.5,1484.80426632162,9.03410425902318e-09,,,,,,,,,,,,,0.5,102.335815668426,6.22649361367394e-10,,,,,,,permeability,fig S16,BACHMAN et al 2016,https://doi.org/10.1038/nmat4621
405,MMM,25wt_Ni2(dobdc),flat sheet,MOF/PI,25.0,,55.0,1.2,,,0.0,,308.0,,,3000000.0,,none,,1.0,,,,,,,0.5,1371.58621330941,8.3452432972684e-09,,,,,,,,,,,,,0.5,95.404540360231,5.80476891094694e-10,,,,,,,permeability,fig S16,BACHMAN et al 2016,https://doi.org/10.1038/nmat4621
406,MMM,25wt_Ni2(dobdc),flat sheet,MOF/PI,25.0,,55.0,1.2,,,0.0,,308.0,,,4030000.0,,none,,1.0,,,,,,,0.5,1325.50203454633,8.06484992483519e-09,,,,,,,,,,,,,0.5,88.6329795500763,5.39276183538266e-10,,,,,,,permeability,fig S16,BACHMAN et al 2016,https://doi.org/10.1038/nmat4621
407,MMM,25wt_Ni2(dobdc),flat sheet,MOF/PI,25.0,,55.0,1.2,,,0.0,,308.0,,,5250000.0,,none,,1.0,,,,,,,0.5,1265.31660840157,7.69865929149839e-09,,,,,,,,,,,,,0.5,87.5959359090594,5.32966422321515e-10,,,,,,,permeability,fig S16,BACHMAN et al 2016,https://doi.org/10.1038/nmat4621
408,polymer,6FDA-DAM,flat sheet,PI,0.0,,55.0,1.2,,,0.0,,308.0,,,480000.0,,none,,1.0,,,,,,,1.0,816.303667484013,4.96669669285297e-09,,,,,,,,,,,,,,,,,,,,,,permeability,fig S5f,BACHMAN et al 2016,https://doi.org/10.1038/nmat4621
409,polymer,6FDA-DAM,flat sheet,PI,0.0,,55.0,1.2,,,0.0,,308.0,,,970000.0,,none,,1.0,,,,,,,1.0,741.178685940364,4.50960821922953e-09,,,,,,,,,,,,,,,,,,,,,,permeability,fig S5f,BACHMAN et al 2016,https://doi.org/10.1038/nmat4621
410,polymer,6FDA-DAM,flat sheet,PI,0.0,,55.0,1.2,,,0.0,,308.0,,,1460000.0,,none,,1.0,,,,,,,1.0,751.976648524515,4.5753070604727e-09,,,,,,,,,,,,,,,,,,,,,,permeability,fig S5f,BACHMAN et al 2016,https://doi.org/10.1038/nmat4621
411,polymer,6FDA-DAM,flat sheet,PI,0.0,,55.0,1.2,,,0.0,,308.0,,,1940000.0,,none,,1.0,,,,,,,1.0,814.835048859605,4.95776106809044e-09,,,,,,,,,,,,,,,,,,,,,,permeability,fig S5f,BACHMAN et al 2016,https://doi.org/10.1038/nmat4621
412,polymer,6FDA-DAM,flat sheet,PI,0.0,,55.0,1.2,,,0.0,,308.0,,,2430000.0,,none,,1.0,,,,,,,1.0,895.317445560763,5.44744605843302e-09,,,,,,,,,,,,,,,,,,,,,,permeability,fig S5f,BACHMAN et al 2016,https://doi.org/10.1038/nmat4621
413,polymer,6FDA-DAM,flat sheet,PI,0.0,,55.0,1.2,,,0.0,,308.0,,,2930000.0,,none,,1.0,,,,,,,1.0,999.260285209386,6.07987315449121e-09,,,,,,,,,,,,,,,,,,,,,,permeability,fig S5f,BACHMAN et al 2016,https://doi.org/10.1038/nmat4621
414,polymer,6FDA-DAM,flat sheet,PI,0.0,,55.0,1.2,,,0.0,,308.0,,,3400000.0,,none,,1.0,,,,,,,1.0,1104.18925436742,6.71830023115491e-09,,,,,,,,,,,,,,,,,,,,,,permeability,fig S5f,BACHMAN et al 2016,https://doi.org/10.1038/nmat4621
415,polymer,6FDA-DAM,flat sheet,PI,0.0,,55.0,1.2,,,0.0,,308.0,,,3900000.0,,none,,1.0,,,,,,,1.0,1206.46303645809,7.34057215704363e-09,,,,,,,,,,,,,,,,,,,,,,permeability,fig S5f,BACHMAN et al 2016,https://doi.org/10.1038/nmat4621
416,polymer,6FDA-DAM,flat sheet,PI,0.0,,55.0,1.2,,,0.0,,308.0,,,4390000.0,,none,,1.0,,,,,,,1.0,1298.18409905158,7.89863739231585e-09,,,,,,,,,,,,,,,,,,,,,,permeability,fig S5f,BACHMAN et al 2016,https://doi.org/10.1038/nmat4621
417,polymer,6FDA-DAM,flat sheet,PI,0.0,,55.0,1.2,,,0.0,,308.0,,,4870000.0,,none,,1.0,,,,,,,1.0,1380.39411513563,8.39883386486452e-09,,,,,,,,,,,,,,,,,,,,,,permeability,fig S5f,BACHMAN et al 2016,https://doi.org/10.1038/nmat4621
418,MMM,6wt_Ni2(dobdc),flat sheet,MOF/PI,6.0,,55.0,1.2,,,0.0,,308.0,,,480000.0,,none,,1.0,,,,,,,1.0,942.910016241897,5.73701705121677e-09,,,,,,,,,,,,,,,,,,,,,,permeability,fig S5f,BACHMAN et al 2016,https://doi.org/10.1038/nmat4621
419,MMM,6wt_Ni2(dobdc),flat sheet,MOF/PI,6.0,,55.0,1.2,,,0.0,,308.0,,,970000.0,,none,,1.0,,,,,,,1.0,880.343475124281,5.35633882419141e-09,,,,,,,,,,,,,,,,,,,,,,permeability,fig S5f,BACHMAN et al 2016,https://doi.org/10.1038/nmat4621
420,MMM,6wt_Ni2(dobdc),flat sheet,MOF/PI,6.0,,55.0,1.2,,,0.0,,308.0,,,1460000.0,,none,,1.0,,,,,,,1.0,896.278260622352,5.45329201647404e-09,,,,,,,,,,,,,,,,,,,,,,permeability,fig S5f,BACHMAN et al 2016,https://doi.org/10.1038/nmat4621
421,MMM,6wt_Ni2(dobdc),flat sheet,MOF/PI,6.0,,55.0,1.2,,,0.0,,308.0,,,1950000.0,,none,,1.0,,,,,,,1.0,952.935469618973,5.79801565763703e-09,,,,,,,,,,,,,,,,,,,,,,permeability,fig S5f,BACHMAN et al 2016,https://doi.org/10.1038/nmat4621
422,MMM,6wt_Ni2(dobdc),flat sheet,MOF/PI,6.0,,55.0,1.2,,,0.0,,308.0,,,2450000.0,,none,,1.0,,,,,,,1.0,1023.84583365153,6.22946082266369e-09,,,,,,,,,,,,,,,,,,,,,,permeability,fig S5f,BACHMAN et al 2016,https://doi.org/10.1038/nmat4621
423,MMM,6wt_Ni2(dobdc),flat sheet,MOF/PI,6.0,,55.0,1.2,,,0.0,,308.0,,,2920000.0,,none,,1.0,,,,,,,1.0,1108.63438934928,6.74534609422415e-09,,,,,,,,,,,,,,,,,,,,,,permeability,fig S5f,BACHMAN et al 2016,https://doi.org/10.1038/nmat4621
424,MMM,6wt_Ni2(dobdc),flat sheet,MOF/PI,6.0,,55.0,1.2,,,0.0,,308.0,,,3420000.0,,none,,1.0,,,,,,,1.0,1191.78581528024,7.25127045623297e-09,,,,,,,,,,,,,,,,,,,,,,permeability,fig S5f,BACHMAN et al 2016,https://doi.org/10.1038/nmat4621
425,MMM,6wt_Ni2(dobdc),flat sheet,MOF/PI,6.0,,55.0,1.2,,,0.0,,308.0,,,3900000.0,,none,,1.0,,,,,,,1.0,1272.82168787944,7.74432300085943e-09,,,,,,,,,,,,,,,,,,,,,,permeability,fig S5f,BACHMAN et al 2016,https://doi.org/10.1038/nmat4621
426,MMM,6wt_Ni2(dobdc),flat sheet,MOF/PI,6.0,,55.0,1.2,,,0.0,,308.0,,,4390000.0,,none,,1.0,,,,,,,1.0,1349.88608133148,8.21321158159395e-09,,,,,,,,,,,,,,,,,,,,,,permeability,fig S5f,BACHMAN et al 2016,https://doi.org/10.1038/nmat4621
427,MMM,6wt_Ni2(dobdc),flat sheet,MOF/PI,6.0,,55.0,1.2,,,0.0,,308.0,,,4870000.0,,none,,1.0,,,,,,,1.0,1419.6496821153,8.63767941029117e-09,,,,,,,,,,,,,,,,,,,,,,permeability,fig S5f,BACHMAN et al 2016,https://doi.org/10.1038/nmat4621
428,MMM,25wt_Ni2(dobdc),flat sheet,MOF/PI,25.0,,55.0,1.2,,,0.0,,308.0,,,530000.0,,none,,1.0,,,,,,,1.0,1153.63853017922,7.01916811209366e-09,,,,,,,,,,,,,,,,,,,,,,permeability,fig S5f,BACHMAN et al 2016,https://doi.org/10.1038/nmat4621
429,MMM,25wt_Ni2(dobdc),flat sheet,MOF/PI,25.0,,55.0,1.2,,,0.0,,308.0,,,1050000.0,,none,,1.0,,,,,,,1.0,1066.24206927226,6.48741537025981e-09,,,,,,,,,,,,,,,,,,,,,,permeability,fig S5f,BACHMAN et al 2016,https://doi.org/10.1038/nmat4621
430,MMM,25wt_Ni2(dobdc),flat sheet,MOF/PI,25.0,,55.0,1.2,,,0.0,,308.0,,,1510000.0,,none,,1.0,,,,,,,1.0,1041.47409222834,6.33671773827213e-09,,,,,,,,,,,,,,,,,,,,,,permeability,fig S5f,BACHMAN et al 2016,https://doi.org/10.1038/nmat4621
431,MMM,25wt_Ni2(dobdc),flat sheet,MOF/PI,25.0,,55.0,1.2,,,0.0,,308.0,,,2020000.0,,none,,1.0,,,,,,,1.0,1045.79619783089,6.3630150446024e-09,,,,,,,,,,,,,,,,,,,,,,permeability,fig S5f,BACHMAN et al 2016,https://doi.org/10.1038/nmat4621
432,MMM,25wt_Ni2(dobdc),flat sheet,MOF/PI,25.0,,55.0,1.2,,,0.0,,308.0,,,2470000.0,,none,,1.0,,,,,,,1.0,1093.2883721423,6.65197518833898e-09,,,,,,,,,,,,,,,,,,,,,,permeability,fig S5f,BACHMAN et al 2016,https://doi.org/10.1038/nmat4621
433,MMM,25wt_Ni2(dobdc),flat sheet,MOF/PI,25.0,,55.0,1.2,,,0.0,,308.0,,,3000000.0,,none,,1.0,,,,,,,1.0,1183.12692528431,7.19858653232128e-09,,,,,,,,,,,,,,,,,,,,,,permeability,fig S5f,BACHMAN et al 2016,https://doi.org/10.1038/nmat4621
434,MMM,25wt_Ni2(dobdc),flat sheet,MOF/PI,25.0,,55.0,1.2,,,0.0,,308.0,,,3500000.0,,none,,1.0,,,,,,,1.0,1282.15259355065,7.80109571937649e-09,,,,,,,,,,,,,,,,,,,,,,permeability,fig S5f,BACHMAN et al 2016,https://doi.org/10.1038/nmat4621
435,MMM,25wt_Ni2(dobdc),flat sheet,MOF/PI,25.0,,55.0,1.2,,,0.0,,308.0,,,3970000.0,,none,,1.0,,,,,,,1.0,1395.76219205953,8.49233899031458e-09,,,,,,,,,,,,,,,,,,,,,,permeability,fig S5f,BACHMAN et al 2016,https://doi.org/10.1038/nmat4621
436,MMM,25wt_Ni2(dobdc),flat sheet,MOF/PI,25.0,,55.0,1.2,,,0.0,,308.0,,,4460000.0,,none,,1.0,,,,,,,1.0,1496.07370981985,9.1026717664135e-09,,,,,,,,,,,,,,,,,,,,,,permeability,fig S5f,BACHMAN et al 2016,https://doi.org/10.1038/nmat4621
437,MMM,25wt_Ni2(dobdc),flat sheet,MOF/PI,25.0,,55.0,1.2,,,0.0,,308.0,,,4950000.0,,none,,1.0,,,,,,,1.0,1587.5051254332,9.65897468117234e-09,,,,,,,,,,,,,,,,,,,,,,permeability,fig S5f,BACHMAN et al 2016,https://doi.org/10.1038/nmat4621
438,polymer,6FDA-DAM,flat sheet,PI,0.0,,55.0,1.2,,,0.0,,308.0,,,90000.0,,none,,1.0,,,,,,,,,,,,,,,,1.0,64.9623635008465,3.95255306097085e-10,,,,,,,,,,,,,permeability,fig S5a,BACHMAN et al 2016,https://doi.org/10.1038/nmat4621
