Repository: tenoriolms/databank_CH4

File: 0_databank_CH4.csv (part 4 of 7)
type;description;support_material;subtype;filler_loadind;previous_thickness;min_thickness;max_thickness;min_pore_size;max_pore_size;pore_volume;specific_surface_area;surface_area;temperature;feed_pressure;permeate_pressure;delta_pressure;feed_flow_rate;sweep_gas;sweep_gas_flow;stage_cut;aging;x_He;P_He;P_He;x_H2;P_H2;P_H2;x_CO2;P_CO2;P_CO2;x_O2;P_O2;P_O2;x_H2S;P_H2S;P_H2S;x_N2;P_N2;P_N2;x_CO;P_CO;P_CO;x_CH4;P_CH4;P_CH4;x_C2H6;P_C2H6;P_C2H6;x_SF6;P_SF6;P_SF6;provided_data_type ;in_reference_data_location;reference;url
polymer;EtOH_75 treaded;NaN;PIM-1;none;none;110.9054;110.9054;NaN;NaN;NaN;759;2.14;298;NaN;NaN;100000;NaN;NaN;NaN;NaN;27.83942;none;none;none;none;none;none;1;5469.404;;none;none;none;none;none;none;none;none;none;none;none;none;none;none;none;none;none;none;none;none;none;permeability;fig 2;BERNARDO P et al 2017;http://dx.doi.org/10.1016/j.polymer.2016.10.040
polymer;EtOH_75 treaded;NaN;PIM-1;none;none;110.9054;110.9054;NaN;NaN;NaN;759;2.14;298;NaN;NaN;100000;NaN;NaN;NaN;NaN;135.5311;none;none;none;none;none;none;1;4026.747;;none;none;none;none;none;none;none;none;none;none;none;none;none;none;none;none;none;none;none;none;none;permeability;fig 2;BERNARDO P et al 2017;http://dx.doi.org/10.1016/j.polymer.2016.10.040
polymer;EtOH_125 treaded;NaN;PIM-1;none;none;132.508;132.508;NaN;NaN;NaN;759;2.14;298;NaN;NaN;100000;NaN;NaN;NaN;NaN;3.998911;none;none;none;none;none;none;1;5949.026;;none;none;none;none;none;none;none;none;none;none;none;none;none;none;none;none;none;none;none;none;none;permeability;fig 2;BERNARDO P et al 2017;http://dx.doi.org/10.1016/j.polymer.2016.10.040
polymer;EtOH_125 treaded;NaN;PIM-1;none;none;132.508;132.508;NaN;NaN;NaN;759;2.14;298;NaN;NaN;100000;NaN;NaN;NaN;NaN;29.37387;none;none;none;none;none;none;1;5275.877;;none;none;none;none;none;none;none;none;none;none;none;none;none;none;none;none;none;none;none;none;none;permeability;fig 2;BERNARDO P et al 2017;http://dx.doi.org/10.1016/j.polymer.2016.10.040
polymer;EtOH_125 treaded;NaN;PIM-1;none;none;132.508;132.508;NaN;NaN;NaN;759;2.14;298;NaN;NaN;100000;NaN;NaN;NaN;NaN;116.4178;none;none;none;none;none;none;1;4807.037;;none;none;none;none;none;none;none;none;none;none;none;none;none;none;none;none;none;none;none;none;none;permeability;fig 2;BERNARDO P et al 2017;http://dx.doi.org/10.1016/j.polymer.2016.10.040
polymer;untreated;NaN;PIM-1;none;none;90;90;NaN;NaN;NaN;685;2.14;298;NaN;NaN;100000;NaN;NaN;NaN;NaN;4.006265;none;none;none;1;1794.516;;none;none;none;none;none;none;none;none;none;none;none;none;none;none;none;none;none;none;none;none;none;none;none;none;permeability;fig 2;BERNARDO P et al 2017;http://dx.doi.org/10.1016/j.polymer.2016.10.040
polymer;untreated;NaN;PIM-1;none;none;90;90;NaN;NaN;NaN;685;2.14;298;NaN;NaN;100000;NaN;NaN;NaN;NaN;118.6763;none;none;none;1;2088.031;;none;none;none;none;none;none;none;none;none;none;none;none;none;none;none;none;none;none;none;none;none;none;none;none;permeability;fig 2;BERNARDO P et al 2017;http://dx.doi.org/10.1016/j.polymer.2016.10.040
polymer;untreated;NaN;PIM-1;none;none;90;90;NaN;NaN;NaN;685;2.14;298;NaN;NaN;100000;NaN;NaN;NaN;NaN;248.4868;none;none;none;1;2171.911;;none;none;none;none;none;none;none;none;none;none;none;none;none;none;none;none;none;none;none;none;none;none;none;none;permeability;fig 2;BERNARDO P et al 2017;http://dx.doi.org/10.1016/j.polymer.2016.10.040
polymer;EtOH_25 treaded;NaN;PIM-1;none;none;110;110;NaN;NaN;NaN;759;2.14;298;NaN;NaN;100000;NaN;NaN;NaN;NaN;7.004888;none;none;none;1;3792.69;;none;none;none;none;none;none;none;none;none;none;none;none;none;none;none;none;none;none;none;none;none;none;none;none;permeability;fig 2;BERNARDO P et al 2017;http://dx.doi.org/10.1016/j.polymer.2016.10.040
polymer;EtOH_25 treaded;NaN;PIM-1;none;none;110;110;NaN;NaN;NaN;759;2.14;298;NaN;NaN;100000;NaN;NaN;NaN;NaN;63.15262;none;none;none;1;3269.442;;none;none;none;none;none;none;none;none;none;none;none;none;none;none;none;none;none;none;none;none;none;none;none;none;permeability;fig 2;BERNARDO P et al 2017;http://dx.doi.org/10.1016/j.polymer.2016.10.040
polymer;EtOH_25 treaded;NaN;PIM-1;none;none;110;110;NaN;NaN;NaN;759;2.14;298;NaN;NaN;100000;NaN;NaN;NaN;NaN;346.8306;none;none;none;1;2612.795;;none;none;none;none;none;none;none;none;none;none;none;none;none;none;none;none;none;none;none;none;none;none;none;none;permeability;fig 2;BERNARDO P et al 2017;http://dx.doi.org/10.1016/j.polymer.2016.10.040
polymer;EtOH_75 treaded;NaN;PIM-1;none;none;110.9054;110.9054;NaN;NaN;NaN;759;2.14;298;NaN;NaN;100000;NaN;NaN;NaN;NaN;2.793727;none;none;none;1;2967.348;;none;none;none;none;none;none;none;none;none;none;none;none;none;none;none;none;none;none;none;none;none;none;none;none;permeability;fig 2;BERNARDO P et al 2017;http://dx.doi.org/10.1016/j.polymer.2016.10.040
polymer;EtOH_75 treaded;NaN;PIM-1;none;none;110.9054;110.9054;NaN;NaN;NaN;759;2.14;298;NaN;NaN;100000;NaN;NaN;NaN;NaN;27.56215;none;none;none;1;2726.003;;none;none;none;none;none;none;none;none;none;none;none;none;none;none;none;none;none;none;none;none;none;none;none;none;permeability;fig 2;BERNARDO P et al 2017;http://dx.doi.org/10.1016/j.polymer.2016.10.040
polymer;EtOH_75 treaded;NaN;PIM-1;none;none;110.9054;110.9054;NaN;NaN;NaN;759;2.14;298;NaN;NaN;100000;NaN;NaN;NaN;NaN;186.2339;none;none;none;1;2436.925;;none;none;none;none;none;none;none;none;none;none;none;none;none;none;none;none;none;none;none;none;none;none;none;none;permeability;fig 2;BERNARDO P et al 2017;http://dx.doi.org/10.1016/j.polymer.2016.10.040
polymer;EtOH_125 treaded;NaN;PIM-1;none;none;132.508;132.508;NaN;NaN;NaN;759;2.14;298;NaN;NaN;100000;NaN;NaN;NaN;NaN;4.006265;none;none;none;1;2211.754;;none;none;none;none;none;none;none;none;none;none;none;none;none;none;none;none;none;none;none;none;none;none;none;none;permeability;fig 2;BERNARDO P et al 2017;http://dx.doi.org/10.1016/j.polymer.2016.10.040
polymer;EtOH_125 treaded;NaN;PIM-1;none;none;132.508;132.508;NaN;NaN;NaN;759;2.14;298;NaN;NaN;100000;NaN;NaN;NaN;NaN;29.09353;none;none;none;1;2171.911;;none;none;none;none;none;none;none;none;none;none;none;none;none;none;none;none;none;none;none;none;none;none;none;none;permeability;fig 2;BERNARDO P et al 2017;http://dx.doi.org/10.1016/j.polymer.2016.10.040
polymer;EtOH_125 treaded;NaN;PIM-1;none;none;132.508;132.508;NaN;NaN;NaN;759;2.14;298;NaN;NaN;100000;NaN;NaN;NaN;NaN;189.621;none;none;none;1;2038.03;;none;none;none;none;none;none;none;none;none;none;none;none;none;none;none;none;none;none;none;none;none;none;none;none;permeability;fig 2;BERNARDO P et al 2017;http://dx.doi.org/10.1016/j.polymer.2016.10.040
polymer;untreated;NaN;PIM-1;none;none;90;90;NaN;NaN;NaN;685;2.14;298;NaN;NaN;100000;NaN;NaN;NaN;NaN;3.998911;1;779.8514;;none;none;none;none;none;none;none;none;none;none;none;none;none;none;none;none;none;none;none;none;none;none;none;none;none;none;none;permeability;fig 2;BERNARDO P et al 2017;http://dx.doi.org/10.1016/j.polymer.2016.10.040
polymer;untreated;NaN;PIM-1;none;none;90;90;NaN;NaN;NaN;685;2.14;298;NaN;NaN;100000;NaN;NaN;NaN;NaN;37.73106;1;826.3419;;none;none;none;none;none;none;none;none;none;none;none;none;none;none;none;none;none;none;none;none;none;none;none;none;none;none;none;permeability;fig 2;BERNARDO P et al 2017;http://dx.doi.org/10.1016/j.polymer.2016.10.040
polymer;untreated;NaN;PIM-1;none;none;90;90;NaN;NaN;NaN;685;2.14;298;NaN;NaN;100000;NaN;NaN;NaN;NaN;248.9525;1;983.1133;;none;none;none;none;none;none;none;none;none;none;none;none;none;none;none;none;none;none;none;none;none;none;none;none;none;none;none;permeability;fig 2;BERNARDO P et al 2017;http://dx.doi.org/10.1016/j.polymer.2016.10.040
polymer;EtOH_25 treaded;NaN;PIM-1;none;none;110;110;NaN;NaN;NaN;759;2.14;298;NaN;NaN;100000;NaN;NaN;NaN;NaN;7.024282;1;1494.707;;none;none;none;none;none;none;none;none;none;none;none;none;none;none;none;none;none;none;none;none;none;none;none;none;none;none;none;permeability;fig 2;BERNARDO P et al 2017;http://dx.doi.org/10.1016/j.polymer.2016.10.040
polymer;EtOH_25 treaded;NaN;PIM-1;none;none;110;110;NaN;NaN;NaN;759;2.14;298;NaN;NaN;100000;NaN;NaN;NaN;NaN;62.81426;1;1377.378;;none;none;none;none;none;none;none;none;none;none;none;none;none;none;none;none;none;none;none;none;none;none;none;none;none;none;none;permeability;fig 2;BERNARDO P et al 2017;http://dx.doi.org/10.1016/j.polymer.2016.10.040
polymer;EtOH_25 treaded;NaN;PIM-1;none;none;110;110;NaN;NaN;NaN;759;2.14;298;NaN;NaN;100000;NaN;NaN;NaN;NaN;571.8492;1;1218.425;;none;none;none;none;none;none;none;none;none;none;none;none;none;none;none;none;none;none;none;none;none;none;none;none;none;none;none;permeability;fig 2;BERNARDO P et al 2017;http://dx.doi.org/10.1016/j.polymer.2016.10.040
polymer;EtOH_75 treaded;NaN;PIM-1;none;none;110.9054;110.9054;NaN;NaN;NaN;759;2.14;298;NaN;NaN;100000;NaN;NaN;NaN;NaN;2.796417;1;1206.038;;none;none;none;none;none;none;none;none;none;none;none;none;none;none;none;none;none;none;none;none;none;none;none;none;none;none;none;permeability;fig 2;BERNARDO P et al 2017;http://dx.doi.org/10.1016/j.polymer.2016.10.040
polymer;EtOH_75 treaded;NaN;PIM-1;none;none;110.9054;110.9054;NaN;NaN;NaN;759;2.14;298;NaN;NaN;100000;NaN;NaN;NaN;NaN;27.59159;1;1157.736;;none;none;none;none;none;none;none;none;none;none;none;none;none;none;none;none;none;none;none;none;none;none;none;none;none;none;none;permeability;fig 2;BERNARDO P et al 2017;http://dx.doi.org/10.1016/j.polymer.2016.10.040
polymer;EtOH_75 treaded;NaN;PIM-1;none;none;110.9054;110.9054;NaN;NaN;NaN;759;2.14;298;NaN;NaN;100000;NaN;NaN;NaN;NaN;185.3366;1;1096.329;;none;none;none;none;none;none;none;none;none;none;none;none;none;none;none;none;none;none;none;none;none;none;none;none;none;none;none;permeability;fig 2;BERNARDO P et al 2017;http://dx.doi.org/10.1016/j.polymer.2016.10.040
polymer;EtOH_125 treaded;NaN;PIM-1;none;none;132.508;132.508;NaN;NaN;NaN;759;2.14;298;NaN;NaN;100000;NaN;NaN;NaN;NaN;3.998911;1;921.5036;;none;none;none;none;none;none;none;none;none;none;none;none;none;none;none;none;none;none;none;none;none;none;none;none;none;none;none;permeability;fig 2;BERNARDO P et al 2017;http://dx.doi.org/10.1016/j.polymer.2016.10.040
polymer;EtOH_125 treaded;NaN;PIM-1;none;none;132.508;132.508;NaN;NaN;NaN;759;2.14;298;NaN;NaN;100000;NaN;NaN;NaN;NaN;28.85321;1;930.9683;;none;none;none;none;none;none;none;none;none;none;none;none;none;none;none;none;none;none;none;none;none;none;none;none;none;none;none;permeability;fig 2;BERNARDO P et al 2017;http://dx.doi.org/10.1016/j.polymer.2016.10.040
polymer;EtOH_125 treaded;NaN;PIM-1;none;none;132.508;132.508;NaN;NaN;NaN;759;2.14;298;NaN;NaN;100000;NaN;NaN;NaN;NaN;187.0013;1;890.644;;none;none;none;none;none;none;none;none;none;none;none;none;none;none;none;none;none;none;none;none;none;none;none;none;none;none;none;permeability;fig 2;BERNARDO P et al 2017;http://dx.doi.org/10.1016/j.polymer.2016.10.040
polymer;untreated;NaN;PIM-1;none;none;90;90;NaN;NaN;NaN;685;2.14;298;NaN;NaN;100000;NaN;NaN;NaN;NaN;4.015134;none;none;none;none;none;none;none;none;none;none;none;none;none;none;none;1;198.7099;;none;none;none;none;none;none;none;none;none;none;none;none;permeability;fig 2;BERNARDO P et al 2017;http://dx.doi.org/10.1016/j.polymer.2016.10.040
polymer;untreated;NaN;PIM-1;none;none;90;90;NaN;NaN;NaN;685;2.14;298;NaN;NaN;100000;NaN;NaN;NaN;NaN;37.79288;none;none;none;none;none;none;none;none;none;none;none;none;none;none;none;1;186.2214;;none;none;none;none;none;none;none;none;none;none;none;none;permeability;fig 2;BERNARDO P et al 2017;http://dx.doi.org/10.1016/j.polymer.2016.10.040
polymer;untreated;NaN;PIM-1;none;none;90;90;NaN;NaN;NaN;685;2.14;298;NaN;NaN;100000;NaN;NaN;NaN;NaN;248.4999;none;none;none;none;none;none;none;none;none;none;none;none;none;none;none;1;144.623;;none;none;none;none;none;none;none;none;none;none;none;none;permeability;fig 2;BERNARDO P et al 2017;http://dx.doi.org/10.1016/j.polymer.2016.10.040
polymer;EtOH_25 treaded;NaN;PIM-1;none;none;110;110;NaN;NaN;NaN;759;2.14;298;NaN;NaN;100000;NaN;NaN;NaN;NaN;7.001323;none;none;none;none;none;none;none;none;none;none;none;none;none;none;none;1;506.6963;;none;none;none;none;none;none;none;none;none;none;none;none;permeability;fig 2;BERNARDO P et al 2017;http://dx.doi.org/10.1016/j.polymer.2016.10.040
polymer;EtOH_25 treaded;NaN;PIM-1;none;none;110;110;NaN;NaN;NaN;759;2.14;298;NaN;NaN;100000;NaN;NaN;NaN;NaN;63.01091;none;none;none;none;none;none;none;none;none;none;none;none;none;none;none;1;285.4234;;none;none;none;none;none;none;none;none;none;none;none;none;permeability;fig 2;BERNARDO P et al 2017;http://dx.doi.org/10.1016/j.polymer.2016.10.040
polymer;EtOH_25 treaded;NaN;PIM-1;none;none;110;110;NaN;NaN;NaN;759;2.14;298;NaN;NaN;100000;NaN;NaN;NaN;NaN;346.2863;none;none;none;none;none;none;none;none;none;none;none;none;none;none;none;1;162.992;;none;none;none;none;none;none;none;none;none;none;none;none;permeability;fig 2;BERNARDO P et al 2017;http://dx.doi.org/10.1016/j.polymer.2016.10.040
polymer;EtOH_75 treaded;NaN;PIM-1;none;none;110.9054;110.9054;NaN;NaN;NaN;759;2.14;298;NaN;NaN;100000;NaN;NaN;NaN;NaN;2.779788;none;none;none;none;none;none;none;none;none;none;none;none;none;none;none;1;440.4706;;none;none;none;none;none;none;none;none;none;none;none;none;permeability;fig 2;BERNARDO P et al 2017;http://dx.doi.org/10.1016/j.polymer.2016.10.040
polymer;EtOH_75 treaded;NaN;PIM-1;none;none;110.9054;110.9054;NaN;NaN;NaN;759;2.14;298;NaN;NaN;100000;NaN;NaN;NaN;NaN;64.1513;none;none;none;none;none;none;none;none;none;none;none;none;none;none;none;1;215.6889;;none;none;none;none;none;none;none;none;none;none;none;none;permeability;fig 2;BERNARDO P et al 2017;http://dx.doi.org/10.1016/j.polymer.2016.10.040
polymer;EtOH_75 treaded;NaN;PIM-1;none;none;110.9054;110.9054;NaN;NaN;NaN;759;2.14;298;NaN;NaN;100000;NaN;NaN;NaN;NaN;186.5054;none;none;none;none;none;none;none;none;none;none;none;none;none;none;none;1;170.977;;none;none;none;none;none;none;none;none;none;none;none;none;permeability;fig 2;BERNARDO P et al 2017;http://dx.doi.org/10.1016/j.polymer.2016.10.040
polymer;EtOH_125 treaded;NaN;PIM-1;none;none;132.508;132.508;NaN;NaN;NaN;759;2.14;298;NaN;NaN;100000;NaN;NaN;NaN;NaN;4.015134;none;none;none;none;none;none;none;none;none;none;none;none;none;none;none;1;318.3958;;none;none;none;none;none;none;none;none;none;none;none;none;permeability;fig 2;BERNARDO P et al 2017;http://dx.doi.org/10.1016/j.polymer.2016.10.040
polymer;EtOH_125 treaded;NaN;PIM-1;none;none;132.508;132.508;NaN;NaN;NaN;759;2.14;298;NaN;NaN;100000;NaN;NaN;NaN;NaN;64.1513;none;none;none;none;none;none;none;none;none;none;none;none;none;none;none;1;242.2551;;none;none;none;none;none;none;none;none;none;none;none;none;permeability;fig 2;BERNARDO P et al 2017;http://dx.doi.org/10.1016/j.polymer.2016.10.040
polymer;EtOH_125 treaded;NaN;PIM-1;none;none;132.508;132.508;NaN;NaN;NaN;759;2.14;298;NaN;NaN;100000;NaN;NaN;NaN;NaN;188.1855;none;none;none;none;none;none;none;none;none;none;none;none;none;none;none;1;212.0359;;none;none;none;none;none;none;none;none;none;none;none;none;permeability;fig 2;BERNARDO P et al 2017;http://dx.doi.org/10.1016/j.polymer.2016.10.040
polymer;untreated;NaN;PIM-1;none;none;90;90;NaN;NaN;NaN;685;2.14;298;NaN;NaN;100000;NaN;NaN;NaN;NaN;4.03483;none;none;none;none;none;none;none;none;none;1;684.4334;;none;none;none;none;none;none;none;none;none;none;none;none;none;none;none;none;none;none;permeability;fig 2;BERNARDO P et al 2017;http://dx.doi.org/10.1016/j.polymer.2016.10.040
polymer;untreated;NaN;PIM-1;none;none;90;90;NaN;NaN;NaN;685;2.14;298;NaN;NaN;100000;NaN;NaN;NaN;NaN;37.73106;none;none;none;none;none;none;none;none;none;1;676.9041;;none;none;none;none;none;none;none;none;none;none;none;none;none;none;none;none;none;none;permeability;fig 2;BERNARDO P et al 2017;http://dx.doi.org/10.1016/j.polymer.2016.10.040
polymer;untreated;NaN;PIM-1;none;none;90;90;NaN;NaN;NaN;685;2.14;298;NaN;NaN;100000;NaN;NaN;NaN;NaN;248.9525;none;none;none;none;none;none;none;none;none;1;629.6693;;none;none;none;none;none;none;none;none;none;none;none;none;none;none;none;none;none;none;permeability;fig 2;BERNARDO P et al 2017;http://dx.doi.org/10.1016/j.polymer.2016.10.040
polymer;EtOH_25 treaded;NaN;PIM-1;none;none;110;110;NaN;NaN;NaN;759;2.14;298;NaN;NaN;100000;NaN;NaN;NaN;NaN;7.024282;none;none;none;none;none;none;none;none;none;1;1589.161;;none;none;none;none;none;none;none;none;none;none;none;none;none;none;none;none;none;none;permeability;fig 2;BERNARDO P et al 2017;http://dx.doi.org/10.1016/j.polymer.2016.10.040
polymer;EtOH_25 treaded;NaN;PIM-1;none;none;110;110;NaN;NaN;NaN;759;2.14;298;NaN;NaN;100000;NaN;NaN;NaN;NaN;63.37847;none;none;none;none;none;none;none;none;none;1;1121.251;;none;none;none;none;none;none;none;none;none;none;none;none;none;none;none;none;none;none;permeability;fig 2;BERNARDO P et al 2017;http://dx.doi.org/10.1016/j.polymer.2016.10.040
polymer;EtOH_25 treaded;NaN;PIM-1;none;none;110;110;NaN;NaN;NaN;759;2.14;298;NaN;NaN;100000;NaN;NaN;NaN;NaN;576.9857;none;none;none;none;none;none;none;none;none;1;697.3034;;none;none;none;none;none;none;none;none;none;none;none;none;none;none;none;none;none;none;permeability;fig 2;BERNARDO P et al 2017;http://dx.doi.org/10.1016/j.polymer.2016.10.040
polymer;EtOH_75 treaded;NaN;PIM-1;none;none;110.9054;110.9054;NaN;NaN;NaN;759;2.14;298;NaN;NaN;100000;NaN;NaN;NaN;NaN;2.796417;none;none;none;none;none;none;none;none;none;1;1173.449;;none;none;none;none;none;none;none;none;none;none;none;none;none;none;none;none;none;none;permeability;fig 2;BERNARDO P et al 2017;http://dx.doi.org/10.1016/j.polymer.2016.10.040
polymer;EtOH_75 treaded;NaN;PIM-1;none;none;110.9054;110.9054;NaN;NaN;NaN;759;2.14;298;NaN;NaN;100000;NaN;NaN;NaN;NaN;27.59159;none;none;none;none;none;none;none;none;none;1;968.5745;;none;none;none;none;none;none;none;none;none;none;none;none;none;none;none;none;none;none;permeability;fig 2;BERNARDO P et al 2017;http://dx.doi.org/10.1016/j.polymer.2016.10.040
polymer;EtOH_75 treaded;NaN;PIM-1;none;none;110.9054;110.9054;NaN;NaN;NaN;759;2.14;298;NaN;NaN;100000;NaN;NaN;NaN;NaN;133.1287;none;none;none;none;none;none;none;none;none;1;757.2046;;none;none;none;none;none;none;none;none;none;none;none;none;none;none;none;none;none;none;permeability;fig 2;BERNARDO P et al 2017;http://dx.doi.org/10.1016/j.polymer.2016.10.040
polymer;EtOH_125 treaded;NaN;PIM-1;none;none;132.508;132.508;NaN;NaN;NaN;759;2.14;298;NaN;NaN;100000;NaN;NaN;NaN;NaN;3.998911;none;none;none;none;none;none;none;none;none;1;877.9722;;none;none;none;none;none;none;none;none;none;none;none;none;none;none;none;none;none;none;permeability;fig 2;BERNARDO P et al 2017;http://dx.doi.org/10.1016/j.polymer.2016.10.040
polymer;EtOH_125 treaded;NaN;PIM-1;none;none;132.508;132.508;NaN;NaN;NaN;759;2.14;298;NaN;NaN;100000;NaN;NaN;NaN;NaN;29.11238;none;none;none;none;none;none;none;none;none;1;850.8013;;none;none;none;none;none;none;none;none;none;none;none;none;none;none;none;none;none;none;permeability;fig 2;BERNARDO P et al 2017;http://dx.doi.org/10.1016/j.polymer.2016.10.040
polymer;EtOH_125 treaded;NaN;PIM-1;none;none;132.508;132.508;NaN;NaN;NaN;759;2.14;298;NaN;NaN;100000;NaN;NaN;NaN;NaN;188.681;none;none;none;none;none;none;none;none;none;1;741.7683;;none;none;none;none;none;none;none;none;none;none;none;none;none;none;none;none;none;none;permeability;fig 2;BERNARDO P et al 2017;http://dx.doi.org/10.1016/j.polymer.2016.10.040
polymer;6FDA-DAM;flat sheet;PI;0;none;40;70;1.2;1.2;NaN;NaN;NaN;308;NaN;NaN;200000;NaN;NaN;NaN;1;NaN;none;none;none;none;none;none;0.5;1466.81387;;none;none;none;none;none;none;none;none;none;none;none;none;0.5;94.44251691;;none;none;none;none;none;none;permeability;fig S16;BACHMAN et al 2016;https://doi.org/10.1038/nmat4621
polymer;6FDA-DAM;flat sheet;PI;0;none;40;70;1.2;1.2;NaN;NaN;NaN;308;NaN;NaN;510000;NaN;NaN;NaN;1;NaN;none;none;none;none;none;none;0.5;1329.162974;;none;none;none;none;none;none;none;none;none;none;none;none;0.5;98.35138021;;none;none;none;none;none;none;permeability;fig S16;BACHMAN et al 2016;https://doi.org/10.1038/nmat4621
polymer;6FDA-DAM;flat sheet;PI;0;none;40;70;1.2;1.2;NaN;NaN;NaN;308;NaN;NaN;1050000;NaN;NaN;NaN;1;NaN;none;none;none;none;none;none;0.5;1173.1638;;none;none;none;none;none;none;none;none;none;none;none;none;0.5;90.94640858;;none;none;none;none;none;none;permeability;fig S16;BACHMAN et al 2016;https://doi.org/10.1038/nmat4621
polymer;6FDA-DAM;flat sheet;PI;0;none;40;70;1.2;1.2;NaN;NaN;NaN;308;NaN;NaN;2020000;NaN;NaN;NaN;1;NaN;none;none;none;none;none;none;0.5;1081.499528;;none;none;none;none;none;none;none;none;none;none;none;none;0.5;99.2103122;;none;none;none;none;none;none;permeability;fig S16;BACHMAN et al 2016;https://doi.org/10.1038/nmat4621
polymer;6FDA-DAM;flat sheet;PI;0;none;40;70;1.2;1.2;NaN;NaN;NaN;308;NaN;NaN;2850000;NaN;NaN;NaN;1;NaN;none;none;none;none;none;none;0.5;1077.966012;;none;none;none;none;none;none;none;none;none;none;none;none;0.5;108.7552701;;none;none;none;none;none;none;permeability;fig S16;BACHMAN et al 2016;https://doi.org/10.1038/nmat4621
polymer;6FDA-DAM;flat sheet;PI;0;none;40;70;1.2;1.2;NaN;NaN;NaN;308;NaN;NaN;3530000;NaN;NaN;NaN;1;NaN;none;none;none;none;none;none;0.5;1292.854238;;none;none;none;none;none;none;none;none;none;none;none;none;0.5;137.1989409;;none;none;none;none;none;none;permeability;fig S16;BACHMAN et al 2016;https://doi.org/10.1038/nmat4621
polymer;6FDA-DAM;flat sheet;PI;0;none;40;70;1.2;1.2;NaN;NaN;NaN;308;NaN;NaN;4700000;NaN;NaN;NaN;1;NaN;none;none;none;none;none;none;0.5;1476.57817;;none;none;none;none;none;none;none;none;none;none;none;none;0.5;166.4298258;;none;none;none;none;none;none;permeability;fig S16;BACHMAN et al 2016;https://doi.org/10.1038/nmat4621
MMM;25wt_Ni2(dobdc);flat sheet;MOF/PI;25;none;40;70;1.2;1.2;NaN;NaN;NaN;308;NaN;NaN;240000;NaN;NaN;NaN;1;NaN;none;none;none;none;none;none;0.5;2066.24326;;none;none;none;none;none;none;none;none;none;none;none;none;0.5;127.7945475;;none;none;none;none;none;none;permeability;fig S16;BACHMAN et al 2016;https://doi.org/10.1038/nmat4621
MMM;25wt_Ni2(dobdc);flat sheet;MOF/PI;25;none;40;70;1.2;1.2;NaN;NaN;NaN;308;NaN;NaN;630000;NaN;NaN;NaN;1;NaN;none;none;none;none;none;none;0.5;1791.753276;;none;none;none;none;none;none;none;none;none;none;none;none;0.5;109.6581346;;none;none;none;none;none;none;permeability;fig S16;BACHMAN et al 2016;https://doi.org/10.1038/nmat4621
MMM;25wt_Ni2(dobdc);flat sheet;MOF/PI;25;none;40;70;1.2;1.2;NaN;NaN;NaN;308;NaN;NaN;1000000;NaN;NaN;NaN;1;NaN;none;none;none;none;none;none;0.5;1669.721786;;none;none;none;none;none;none;none;none;none;none;none;none;0.5;110.8642432;;none;none;none;none;none;none;permeability;fig S16;BACHMAN et al 2016;https://doi.org/10.1038/nmat4621
MMM;25wt_Ni2(dobdc);flat sheet;MOF/PI;25;none;40;70;1.2;1.2;NaN;NaN;NaN;308;NaN;NaN;1660000;NaN;NaN;NaN;1;NaN;none;none;none;none;none;none;0.5;1517.469212;;none;none;none;none;none;none;none;none;none;none;none;none;0.5;102.4448524;;none;none;none;none;none;none;permeability;fig S16;BACHMAN et al 2016;https://doi.org/10.1038/nmat4621
MMM;25wt_Ni2(dobdc);flat sheet;MOF/PI;25;none;40;70;1.2;1.2;NaN;NaN;NaN;308;NaN;NaN;2050000;NaN;NaN;NaN;1;NaN;none;none;none;none;none;none;0.5;1484.804266;;none;none;none;none;none;none;none;none;none;none;none;none;0.5;102.3358157;;none;none;none;none;none;none;permeability;fig S16;BACHMAN et al 2016;https://doi.org/10.1038/nmat4621
MMM;25wt_Ni2(dobdc);flat sheet;MOF/PI;25;none;40;70;1.2;1.2;NaN;NaN;NaN;308;NaN;NaN;3000000;NaN;NaN;NaN;1;NaN;none;none;none;none;none;none;0.5;1371.586213;;none;none;none;none;none;none;none;none;none;none;none;none;0.5;95.40454036;;none;none;none;none;none;none;permeability;fig S16;BACHMAN et al 2016;https://doi.org/10.1038/nmat4621
MMM;25wt_Ni2(dobdc);flat sheet;MOF/PI;25;none;40;70;1.2;1.2;NaN;NaN;NaN;308;NaN;NaN;4030000;NaN;NaN;NaN;1;NaN;none;none;none;none;none;none;0.5;1325.502035;;none;none;none;none;none;none;none;none;none;none;none;none;0.5;88.63297955;;none;none;none;none;none;none;permeability;fig S16;BACHMAN et al 2016;https://doi.org/10.1038/nmat4621
MMM;25wt_Ni2(dobdc);flat sheet;MOF/PI;25;none;40;70;1.2;1.2;NaN;NaN;NaN;308;NaN;NaN;5250000;NaN;NaN;NaN;1;NaN;none;none;none;none;none;none;0.5;1265.316608;;none;none;none;none;none;none;none;none;none;none;none;none;0.5;87.59593591;;none;none;none;none;none;none;permeability;fig S16;BACHMAN et al 2016;https://doi.org/10.1038/nmat4621
polymer;6FDA-DAM;flat sheet;PI;0;none;40;70;1.2;1.2;NaN;NaN;NaN;308;NaN;NaN;480000;NaN;NaN;NaN;1;NaN;none;none;none;none;none;none;1;816.3036675;;none;none;none;none;none;none;none;none;none;none;none;none;none;none;none;none;none;none;none;none;none;permeability;fig S5f;BACHMAN et al 2016;https://doi.org/10.1038/nmat4621
polymer;6FDA-DAM;flat sheet;PI;0;none;40;70;1.2;1.2;NaN;NaN;NaN;308;NaN;NaN;970000;NaN;NaN;NaN;1;NaN;none;none;none;none;none;none;1;741.1786859;;none;none;none;none;none;none;none;none;none;none;none;none;none;none;none;none;none;none;none;none;none;permeability;fig S5f;BACHMAN et al 2016;https://doi.org/10.1038/nmat4621
polymer;6FDA-DAM;flat sheet;PI;0;none;40;70;1.2;1.2;NaN;NaN;NaN;308;NaN;NaN;1460000;NaN;NaN;NaN;1;NaN;none;none;none;none;none;none;1;751.9766485;;none;none;none;none;none;none;none;none;none;none;none;none;none;none;none;none;none;none;none;none;none;permeability;fig S5f;BACHMAN et al 2016;https://doi.org/10.1038/nmat4621
polymer;6FDA-DAM;flat sheet;PI;0;none;40;70;1.2;1.2;NaN;NaN;NaN;308;NaN;NaN;1940000;NaN;NaN;NaN;1;NaN;none;none;none;none;none;none;1;814.8350489;;none;none;none;none;none;none;none;none;none;none;none;none;none;none;none;none;none;none;none;none;none;permeability;fig S5f;BACHMAN et al 2016;https://doi.org/10.1038/nmat4621
polymer;6FDA-DAM;flat sheet;PI;0;none;40;70;1.2;1.2;NaN;NaN;NaN;308;NaN;NaN;2430000;NaN;NaN;NaN;1;NaN;none;none;none;none;none;none;1;895.3174456;;none;none;none;none;none;none;none;none;none;none;none;none;none;none;none;none;none;none;none;none;none;permeability;fig S5f;BACHMAN et al 2016;https://doi.org/10.1038/nmat4621
polymer;6FDA-DAM;flat sheet;PI;0;none;40;70;1.2;1.2;NaN;NaN;NaN;308;NaN;NaN;2930000;NaN;NaN;NaN;1;NaN;none;none;none;none;none;none;1;999.2602852;;none;none;none;none;none;none;none;none;none;none;none;none;none;none;none;none;none;none;none;none;none;permeability;fig S5f;BACHMAN et al 2016;https://doi.org/10.1038/nmat4621
polymer;6FDA-DAM;flat sheet;PI;0;none;40;70;1.2;1.2;NaN;NaN;NaN;308;NaN;NaN;3400000;NaN;NaN;NaN;1;NaN;none;none;none;none;none;none;1;1104.189254;;none;none;none;none;none;none;none;none;none;none;none;none;none;none;none;none;none;none;none;none;none;permeability;fig S5f;BACHMAN et al 2016;https://doi.org/10.1038/nmat4621
polymer;6FDA-DAM;flat sheet;PI;0;none;40;70;1.2;1.2;NaN;NaN;NaN;308;NaN;NaN;3900000;NaN;NaN;NaN;1;NaN;none;none;none;none;none;none;1;1206.463036;;none;none;none;none;none;none;none;none;none;none;none;none;none;none;none;none;none;none;none;none;none;permeability;fig S5f;BACHMAN et al 2016;https://doi.org/10.1038/nmat4621
polymer;6FDA-DAM;flat sheet;PI;0;none;40;70;1.2;1.2;NaN;NaN;NaN;308;NaN;NaN;4390000;NaN;NaN;NaN;1;NaN;none;none;none;none;none;none;1;1298.184099;;none;none;none;none;none;none;none;none;none;none;none;none;none;none;none;none;none;none;none;none;none;permeability;fig S5f;BACHMAN et al 2016;https://doi.org/10.1038/nmat4621
polymer;6FDA-DAM;flat sheet;PI;0;none;40;70;1.2;1.2;NaN;NaN;NaN;308;NaN;NaN;4870000;NaN;NaN;NaN;1;NaN;none;none;none;none;none;none;1;1380.394115;;none;none;none;none;none;none;none;none;none;none;none;none;none;none;none;none;none;none;none;none;none;permeability;fig S5f;BACHMAN et al 2016;https://doi.org/10.1038/nmat4621
MMM;6wt_Ni2(dobdc);flat sheet;MOF/PI;6;none;40;70;1.2;1.2;NaN;NaN;NaN;308;NaN;NaN;480000;NaN;NaN;NaN;1;NaN;none;none;none;none;none;none;1;942.9100162;;none;none;none;none;none;none;none;none;none;none;none;none;none;none;none;none;none;none;none;none;none;permeability;fig S5f;BACHMAN et al 2016;https://doi.org/10.1038/nmat4621
MMM;6wt_Ni2(dobdc);flat sheet;MOF/PI;6;none;40;70;1.2;1.2;NaN;NaN;NaN;308;NaN;NaN;970000;NaN;NaN;NaN;1;NaN;none;none;none;none;none;none;1;880.3434751;;none;none;none;none;none;none;none;none;none;none;none;none;none;none;none;none;none;none;none;none;none;permeability;fig S5f;BACHMAN et al 2016;https://doi.org/10.1038/nmat4621
MMM;6wt_Ni2(dobdc);flat sheet;MOF/PI;6;none;40;70;1.2;1.2;NaN;NaN;NaN;308;NaN;NaN;1460000;NaN;NaN;NaN;1;NaN;none;none;none;none;none;none;1;896.2782606;;none;none;none;none;none;none;none;none;none;none;none;none;none;none;none;none;none;none;none;none;none;permeability;fig S5f;BACHMAN et al 2016;https://doi.org/10.1038/nmat4621
MMM;6wt_Ni2(dobdc);flat sheet;MOF/PI;6;none;40;70;1.2;1.2;NaN;NaN;NaN;308;NaN;NaN;1950000;NaN;NaN;NaN;1;NaN;none;none;none;none;none;none;1;952.9354696;;none;none;none;none;none;none;none;none;none;none;none;none;none;none;none;none;none;none;none;none;none;permeability;fig S5f;BACHMAN et al 2016;https://doi.org/10.1038/nmat4621
MMM;6wt_Ni2(dobdc);flat sheet;MOF/PI;6;none;40;70;1.2;1.2;NaN;NaN;NaN;308;NaN;NaN;2450000;NaN;NaN;NaN;1;NaN;none;none;none;none;none;none;1;1023.845834;;none;none;none;none;none;none;none;none;none;none;none;none;none;none;none;none;none;none;none;none;none;permeability;fig S5f;BACHMAN et al 2016;https://doi.org/10.1038/nmat4621
MMM;6wt_Ni2(dobdc);flat sheet;MOF/PI;6;none;40;70;1.2;1.2;NaN;NaN;NaN;308;NaN;NaN;2920000;NaN;NaN;NaN;1;NaN;none;none;none;none;none;none;1;1108.634389;;none;none;none;none;none;none;none;none;none;none;none;none;none;none;none;none;none;none;none;none;none;permeability;fig S5f;BACHMAN et al 2016;https://doi.org/10.1038/nmat4621
MMM;6wt_Ni2(dobdc);flat sheet;MOF/PI;6;none;40;70;1.2;1.2;NaN;NaN;NaN;308;NaN;NaN;3420000;NaN;NaN;NaN;1;NaN;none;none;none;none;none;none;1;1191.785815;;none;none;none;none;none;none;none;none;none;none;none;none;none;none;none;none;none;none;none;none;none;permeability;fig S5f;BACHMAN et al 2016;https://doi.org/10.1038/nmat4621
MMM;6wt_Ni2(dobdc);flat sheet;MOF/PI;6;none;40;70;1.2;1.2;NaN;NaN;NaN;308;NaN;NaN;3900000;NaN;NaN;NaN;1;NaN;none;none;none;none;none;none;1;1272.821688;;none;none;none;none;none;none;none;none;none;none;none;none;none;none;none;none;none;none;none;none;none;permeability;fig S5f;BACHMAN et al 2016;https://doi.org/10.1038/nmat4621
MMM;6wt_Ni2(dobdc);flat sheet;MOF/PI;6;none;40;70;1.2;1.2;NaN;NaN;NaN;308;NaN;NaN;4390000;NaN;NaN;NaN;1;NaN;none;none;none;none;none;none;1;1349.886081;;none;none;none;none;none;none;none;none;none;none;none;none;none;none;none;none;none;none;none;none;none;permeability;fig S5f;BACHMAN et al 2016;https://doi.org/10.1038/nmat4621
MMM;6wt_Ni2(dobdc);flat sheet;MOF/PI;6;none;40;70;1.2;1.2;NaN;NaN;NaN;308;NaN;NaN;4870000;NaN;NaN;NaN;1;NaN;none;none;none;none;none;none;1;1419.649682;;none;none;none;none;none;none;none;none;none;none;none;none;none;none;none;none;none;none;none;none;none;permeability;fig S5f;BACHMAN et al 2016;https://doi.org/10.1038/nmat4621
MMM;25wt_Ni2(dobdc);flat sheet;MOF/PI;25;none;40;70;1.2;1.2;NaN;NaN;NaN;308;NaN;NaN;530000;NaN;NaN;NaN;1;NaN;none;none;none;none;none;none;1;1153.63853;;none;none;none;none;none;none;none;none;none;none;none;none;none;none;none;none;none;none;none;none;none;permeability;fig S5f;BACHMAN et al 2016;https://doi.org/10.1038/nmat4621
MMM;25wt_Ni2(dobdc);flat sheet;MOF/PI;25;none;40;70;1.2;1.2;NaN;NaN;NaN;308;NaN;NaN;1050000;NaN;NaN;NaN;1;NaN;none;none;none;none;none;none;1;1066.242069;;none;none;none;none;none;none;none;none;none;none;none;none;none;none;none;none;none;none;none;none;none;permeability;fig S5f;BACHMAN et al 2016;https://doi.org/10.1038/nmat4621
MMM;25wt_Ni2(dobdc);flat sheet;MOF/PI;25;none;40;70;1.2;1.2;NaN;NaN;NaN;308;NaN;NaN;1510000;NaN;NaN;NaN;1;NaN;none;none;none;none;none;none;1;1041.474092;;none;none;none;none;none;none;none;none;none;none;none;none;none;none;none;none;none;none;none;none;none;permeability;fig S5f;BACHMAN et al 2016;https://doi.org/10.1038/nmat4621
MMM;25wt_Ni2(dobdc);flat sheet;MOF/PI;25;none;40;70;1.2;1.2;NaN;NaN;NaN;308;NaN;NaN;2020000;NaN;NaN;NaN;1;NaN;none;none;none;none;none;none;1;1045.796198;;none;none;none;none;none;none;none;none;none;none;none;none;none;none;none;none;none;none;none;none;none;permeability;fig S5f;BACHMAN et al 2016;https://doi.org/10.1038/nmat4621
MMM;25wt_Ni2(dobdc);flat sheet;MOF/PI;25;none;40;70;1.2;1.2;NaN;NaN;NaN;308;NaN;NaN;2470000;NaN;NaN;NaN;1;NaN;none;none;none;none;none;none;1;1093.288372;;none;none;none;none;none;none;none;none;none;none;none;none;none;none;none;none;none;none;none;none;none;permeability;fig S5f;BACHMAN et al 2016;https://doi.org/10.1038/nmat4621
MMM;25wt_Ni2(dobdc);flat sheet;MOF/PI;25;none;40;70;1.2;1.2;NaN;NaN;NaN;308;NaN;NaN;3000000;NaN;NaN;NaN;1;NaN;none;none;none;none;none;none;1;1183.126925;;none;none;none;none;none;none;none;none;none;none;none;none;none;none;none;none;none;none;none;none;none;permeability;fig S5f;BACHMAN et al 2016;https://doi.org/10.1038/nmat4621
MMM;25wt_Ni2(dobdc);flat sheet;MOF/PI;25;none;40;70;1.2;1.2;NaN;NaN;NaN;308;NaN;NaN;3500000;NaN;NaN;NaN;1;NaN;none;none;none;none;none;none;1;1282.152594;;none;none;none;none;none;none;none;none;none;none;none;none;none;none;none;none;none;none;none;none;none;permeability;fig S5f;BACHMAN et al 2016;https://doi.org/10.1038/nmat4621
MMM;25wt_Ni2(dobdc);flat sheet;MOF/PI;25;none;40;70;1.2;1.2;NaN;NaN;NaN;308;NaN;NaN;3970000;NaN;NaN;NaN;1;NaN;none;none;none;none;none;none;1;1395.762192;;none;none;none;none;none;none;none;none;none;none;none;none;none;none;none;none;none;none;none;none;none;permeability;fig S5f;BACHMAN et al 2016;https://doi.org/10.1038/nmat4621
MMM;25wt_Ni2(dobdc);flat sheet;MOF/PI;25;none;40;70;1.2;1.2;NaN;NaN;NaN;308;NaN;NaN;4460000;NaN;NaN;NaN;1;NaN;none;none;none;none;none;none;1;1496.07371;;none;none;none;none;none;none;none;none;none;none;none;none;none;none;none;none;none;none;none;none;none;permeability;fig S5f;BACHMAN et al 2016;https://doi.org/10.1038/nmat4621
MMM;25wt_Ni2(dobdc);flat sheet;MOF/PI;25;none;40;70;1.2;1.2;NaN;NaN;NaN;308;NaN;NaN;4950000;NaN;NaN;NaN;1;NaN;none;none;none;none;none;none;1;1587.505125;;none;none;none;none;none;none;none;none;none;none;none;none;none;none;none;none;none;none;none;none;none;permeability;fig S5f;BACHMAN et al 2016;https://doi.org/10.1038/nmat4621
polymer;6FDA-DAM;flat sheet;PI;0;none;40;70;1.2;1.2;NaN;NaN;NaN;308;NaN;NaN;90000;NaN;NaN;NaN;1;NaN;none;none;none;none;none;none;none;none;none;none;none;none;none;none;none;1;64.9623635;;none;none;none;none;none;none;none;none;none;none;none;none;permeability;fig S5a;BACHMAN et al 2016;https://doi.org/10.1038/nmat4621
polymer;6FDA-DAM;flat sheet;PI;0;none;40;70;1.2;1.2;NaN;NaN;NaN;308;NaN;NaN;470000;NaN;NaN;NaN;1;NaN;none;none;none;none;none;none;none;none;none;none;none;none;none;none;none;1;62.2607392;;none;none;none;none;none;none;none;none;none;none;none;none;permeability;fig S5a;BACHMAN et al 2016;https://doi.org/10.1038/nmat4621
polymer;6FDA-DAM;flat sheet;PI;0;none;40;70;1.2;1.2;NaN;NaN;NaN;308;NaN;NaN;960000;NaN;NaN;NaN;1;NaN;none;none;none;none;none;none;none;none;none;none;none;none;none;none;none;1;59.17094824;;none;none;none;none;none;none;none;none;none;none;none;none;permeability;fig S5a;BACHMAN et al 2016;https://doi.org/10.1038/nmat4621
polymer;6FDA-DAM;flat sheet;PI;0;none;40;70;1.2;1.2;NaN;NaN;NaN;308;NaN;NaN;1450000;NaN;NaN;NaN;1;NaN;none;none;none;none;none;none;none;none;none;none;none;none;none;none;none;1;57.1810551;;none;none;none;none;none;none;none;none;none;none;none;none;permeability;fig S5a;BACHMAN et al 2016;https://doi.org/10.1038/nmat4621
polymer;6FDA-DAM;flat sheet;PI;0;none;40;70;1.2;1.2;NaN;NaN;NaN;308;NaN;NaN;1950000;NaN;NaN;NaN;1;NaN;none;none;none;none;none;none;none;none;none;none;none;none;none;none;none;1;55.94612977;;none;none;none;none;none;none;none;none;none;none;none;none;permeability;fig S5a;BACHMAN et al 2016;https://doi.org/10.1038/nmat4621
polymer;6FDA-DAM;flat sheet;PI;0;none;40;70;1.2;1.2;NaN;NaN;NaN;308;NaN;NaN;2430000;NaN;NaN;NaN;1;NaN;none;none;none;none;none;none;none;none;none;none;none;none;none;none;none;1;54.44448401;;none;none;none;none;none;none;none;none;none;none;none;none;permeability;fig S5a;BACHMAN et al 2016;https://doi.org/10.1038/nmat4621
polymer;6FDA-DAM;flat sheet;PI;0;none;40;70;1.2;1.2;NaN;NaN;NaN;308;NaN;NaN;2910000;NaN;NaN;NaN;1;NaN;none;none;none;none;none;none;none;none;none;none;none;none;none;none;none;1;53.76575327;;none;none;none;none;none;none;none;none;none;none;none;none;permeability;fig S5a;BACHMAN et al 2016;https://doi.org/10.1038/nmat4621
polymer;6FDA-DAM;flat sheet;PI;0;none;40;70;1.2;1.2;NaN;NaN;NaN;308;NaN;NaN;3410000;NaN;NaN;NaN;1;NaN;none;none;none;none;none;none;none;none;none;none;none;none;none;none;none;1;52.78043692;;none;none;none;none;none;none;none;none;none;none;none;none;permeability;fig S5a;BACHMAN et al 2016;https://doi.org/10.1038/nmat4621
polymer;6FDA-DAM;flat sheet;PI;0;none;40;70;1.2;1.2;NaN;NaN;NaN;308;NaN;NaN;3890000;NaN;NaN;NaN;1;NaN;none;none;none;none;none;none;none;none;none;none;none;none;none;none;none;1;51.92259151;;none;none;none;none;none;none;none;none;none;none;none;none;permeability;fig S5a;BACHMAN et al 2016;https://doi.org/10.1038/nmat4621
polymer;6FDA-DAM;flat sheet;PI;0;none;40;70;1.2;1.2;NaN;NaN;NaN;308;NaN;NaN;4320000;NaN;NaN;NaN;1;NaN;none;none;none;none;none;none;none;none;none;none;none;none;none;none;none;1;51.27240027;;none;none;none;none;none;none;none;none;none;none;none;none;permeability;fig S5a;BACHMAN et al 2016;https://doi.org/10.1038/nmat4621
polymer;6FDA-DAM;flat sheet;PI;0;none;40;70;1.2;1.2;NaN;NaN;NaN;308;NaN;NaN;4880000;NaN;NaN;NaN;1;NaN;none;none;none;none;none;none;none;none;none;none;none;none;none;none;none;1;49.9658175;;none;none;none;none;none;none;none;none;none;none;none;none;permeability;fig S5a;BACHMAN et al 2016;https://doi.org/10.1038/nmat4621
polymer;6FDA-DAM;flat sheet;PI;0;none;40;70;1.2;1.2;NaN;NaN;NaN;308;NaN;NaN;5360000;NaN;NaN;NaN;1;NaN;none;none;none;none;none;none;none;none;none;none;none;none;none;none;none;1;49.34014883;;none;none;none;none;none;none;none;none;none;none;none;none;permeability;fig S5a;BACHMAN et al 2016;https://doi.org/10.1038/nmat4621
polymer;6FDA-DAM;flat sheet;PI;0;none;40;70;1.2;1.2;NaN;NaN;NaN;308;NaN;NaN;5860000;NaN;NaN;NaN;1;NaN;none;none;none;none;none;none;none;none;none;none;none;none;none;none;none;1;48.88853035;;none;none;none;none;none;none;none;none;none;none;none;none;permeability;fig S5a;BACHMAN et al 2016;https://doi.org/10.1038/nmat4621
polymer;6FDA-DAM;flat sheet;PI;0;none;40;70;1.2;1.2;NaN;NaN;NaN;308;NaN;NaN;6330000;NaN;NaN;NaN;1;NaN;none;none;none;none;none;none;none;none;none;none;none;none;none;none;none;1;47.93880318;;none;none;none;none;none;none;none;none;none;none;none;none;permeability;fig S5a;BACHMAN et al 2016;https://doi.org/10.1038/nmat4621
MMM;6wt_Ni2(dobdc);flat sheet;MOF/PI;6;none;40;70;1.2;1.2;NaN;NaN;NaN;308;NaN;NaN;100000;NaN;NaN;NaN;1;NaN;none;none;none;none;none;none;none;none;none;none;none;none;none;none;none;1;75.61439282;;none;none;none;none;none;none;none;none;none;none;none;none;permeability;fig S5d;BACHMAN et al 2016;https://doi.org/10.1038/nmat4621
MMM;6wt_Ni2(dobdc);flat sheet;MOF/PI;6;none;40;70;1.2;1.2;NaN;NaN;NaN;308;NaN;NaN;480000;NaN;NaN;NaN;1;NaN;none;none;none;none;none;none;none;none;none;none;none;none;none;none;none;1;70.41048579;;none;none;none;none;none;none;none;none;none;none;none;none;permeability;fig S5d;BACHMAN et al 2016;https://doi.org/10.1038/nmat4621
MMM;6wt_Ni2(dobdc);flat sheet;MOF/PI;6;none;40;70;1.2;1.2;NaN;NaN;NaN;308;NaN;NaN;970000;NaN;NaN;NaN;1;NaN;none;none;none;none;none;none;none;none;none;none;none;none;none;none;none;1;67.39759018;;none;none;none;none;none;none;none;none;none;none;none;none;permeability;fig S5d;BACHMAN et al 2016;https://doi.org/10.1038/nmat4621
MMM;6wt_Ni2(dobdc);flat sheet;MOF/PI;6;none;40;70;1.2;1.2;NaN;NaN;NaN;308;NaN;NaN;1460000;NaN;NaN;NaN;1;NaN;none;none;none;none;none;none;none;none;none;none;none;none;none;none;none;1;65.71709169;;none;none;none;none;none;none;none;none;none;none;none;none;permeability;fig S5d;BACHMAN et al 2016;https://doi.org/10.1038/nmat4621
MMM;6wt_Ni2(dobdc);flat sheet;MOF/PI;6;none;40;70;1.2;1.2;NaN;NaN;NaN;308;NaN;NaN;1940000;NaN;NaN;NaN;1;NaN;none;none;none;none;none;none;none;none;none;none;none;none;none;none;none;1;64.54448234;;none;none;none;none;none;none;none;none;none;none;none;none;permeability;fig S5d;BACHMAN et al 2016;https://doi.org/10.1038/nmat4621
