Repository: tenoriolms/databank_CH4

File: 765_membrane_data.csv (part 4 of 5)
,type,description,support_material,subtype,filler_loading,previous_thickness,mean_thickness,mean_pore_size,pore_volume,specific_surface_area,surface_area,temperature,feed_pressure,permeate_pressure,delta_pressure,feed_flow_rate,sweep_gas,sweep_gas_flow,stage_cut,aging,x_He,Py_He,Pe_He,x_H2,Py_H2,Pe_H2,x_CO2,Py_CO2,Pe_CO2,x_O2,Py_O2,Pe_O2,x_H2S,Py_H2S,Pe_H2S,x_N2,Py_N2,Pe_N2,x_CO,Py_CO,Pe_CO,x_CH4,Py_CH4,Pe_CH4,x_C2H6,Py_C2H6,Pe_C2H6,x_SF6,Py_SF6,Pe_SF6,provided_data_type,in_reference_data_location,reference,url
504,3,57,5,6,6.0,,55.0,1.2,,,,308.0,,,5840000.0,,0,,1.0,0.0,,,,,,,,,,,,,,,,,,,,,,1.0,53.4715657693676,3.25340996797113e-10,,,,,,,permeability,fig S5d,BACHMAN et al 2016,https://doi.org/10.1038/nmat4621
505,3,57,5,6,6.0,,55.0,1.2,,,,308.0,,,6340000.0,,0,,1.0,0.0,,,,,,,,,,,,,,,,,,,,,,1.0,53.0756308050454,3.22931980451585e-10,,,,,,,permeability,fig S5d,BACHMAN et al 2016,https://doi.org/10.1038/nmat4621
506,3,56,5,6,25.0,,55.0,1.2,,,,308.0,,,70000.0,,0,,1.0,0.0,,,,,,,,,,,,,,,,,,,,,,1.0,382.162388129708,2.32521884301565e-09,,,,,,,permeability,fig S5e,BACHMAN et al 2016,https://doi.org/10.1038/nmat4621
507,3,56,5,6,25.0,,55.0,1.2,,,,308.0,,,480000.0,,0,,1.0,0.0,,,,,,,,,,,,,,,,,,,,,,1.0,330.66113753699,2.01186598036708e-09,,,,,,,permeability,fig S5e,BACHMAN et al 2016,https://doi.org/10.1038/nmat4621
508,3,56,5,6,25.0,,55.0,1.2,,,,308.0,,,990000.0,,0,,1.0,0.0,,,,,,,,,,,,,,,,,,,,,,1.0,285.452272069117,1.73679834126289e-09,,,,,,,permeability,fig S5e,BACHMAN et al 2016,https://doi.org/10.1038/nmat4621
509,3,56,5,6,25.0,,55.0,1.2,,,,308.0,,,1470000.0,,0,,1.0,0.0,,,,,,,,,,,,,,,,,,,,,,1.0,257.858516926765,1.56890761889076e-09,,,,,,,permeability,fig S5e,BACHMAN et al 2016,https://doi.org/10.1038/nmat4621
510,3,56,5,6,25.0,,55.0,1.2,,,,308.0,,,1980000.0,,0,,1.0,0.0,,,,,,,,,,,,,,,,,,,,,,1.0,229.635548512419,1.39718852773676e-09,,,,,,,permeability,fig S5e,BACHMAN et al 2016,https://doi.org/10.1038/nmat4621
511,3,56,5,6,25.0,,55.0,1.2,,,,308.0,,,2460000.0,,0,,1.0,0.0,,,,,,,,,,,,,,,,,,,,,,1.0,206.708594077064,1.25769236557662e-09,,,,,,,permeability,fig S5e,BACHMAN et al 2016,https://doi.org/10.1038/nmat4621
512,3,56,5,6,25.0,,55.0,1.2,,,,308.0,,,2950000.0,,0,,1.0,0.0,,,,,,,,,,,,,,,,,,,,,,1.0,190.220003656186,1.15736961710044e-09,,,,,,,permeability,fig S5e,BACHMAN et al 2016,https://doi.org/10.1038/nmat4621
513,3,56,5,6,25.0,,55.0,1.2,,,,308.0,,,3470000.0,,0,,1.0,0.0,,,,,,,,,,,,,,,,,,,,,,1.0,177.885692011042,1.08232305379714e-09,,,,,,,permeability,fig S5e,BACHMAN et al 2016,https://doi.org/10.1038/nmat4621
514,3,56,5,6,25.0,,55.0,1.2,,,,308.0,,,3950000.0,,0,,1.0,0.0,,,,,,,,,,,,,,,,,,,,,,1.0,169.528930082919,1.03147739000233e-09,,,,,,,permeability,fig S5e,BACHMAN et al 2016,https://doi.org/10.1038/nmat4621
515,3,56,5,6,25.0,,55.0,1.2,,,,308.0,,,4440000.0,,0,,1.0,0.0,,,,,,,,,,,,,,,,,,,,,,1.0,162.11009787808,9.86338441294458e-10,,,,,,,permeability,fig S5e,BACHMAN et al 2016,https://doi.org/10.1038/nmat4621
516,3,56,5,6,25.0,,55.0,1.2,,,,308.0,,,4930000.0,,0,,1.0,0.0,,,,,,,,,,,,,,,,,,,,,,1.0,154.664074340153,9.41034050350445e-10,,,,,,,permeability,fig S5e,BACHMAN et al 2016,https://doi.org/10.1038/nmat4621
517,3,56,5,6,25.0,,55.0,1.2,,,,308.0,,,5430000.0,,0,,1.0,0.0,,,,,,,,,,,,,,,,,,,,,,1.0,148.332482081529,9.02510275946335e-10,,,,,,,permeability,fig S5e,BACHMAN et al 2016,https://doi.org/10.1038/nmat4621
518,3,56,5,6,25.0,,55.0,1.2,,,,308.0,,,5920000.0,,0,,1.0,0.0,,,,,,,,,,,,,,,,,,,,,,1.0,143.100296613308,8.70675703474669e-10,,,,,,,permeability,fig S5e,BACHMAN et al 2016,https://doi.org/10.1038/nmat4621
519,3,56,5,6,25.0,,55.0,1.2,,,,308.0,,,6120000.0,,0,,1.0,0.0,,,,,,,,,,,,,,,,,,,,,,1.0,140.236218235592,8.53249579872263e-10,,,,,,,permeability,fig S5e,BACHMAN et al 2016,https://doi.org/10.1038/nmat4621
520,1,58,1,10,0.0,,,,,,56.71,298.0,1000000.0,100000.0,900000.0,,0,,,0.0,,,,,,,0.048,80.1308188181471,,,,,,,,,,,,,,0.952,1.7231,,,,,,,,permeability,fig 6,GAMALI PA et al 2017,http://dx.doi.org/10.1016/j.cjche.2017.04.002
521,1,58,1,10,0.0,,,,,,56.71,298.0,1500000.0,100000.0,1400000.0,,0,,,0.0,,,,,,,0.048,93.0077377593577,,,,,,,,,,,,,,0.952,1.8921,,,,,,,,permeability,fig 6,GAMALI PA et al 2017,http://dx.doi.org/10.1016/j.cjche.2017.04.002
522,1,58,1,10,0.0,,,,,,56.71,298.0,2000000.0,100000.0,1900000.0,,0,,,0.0,,,,,,,0.048,100.243553072926,,,,,,,,,,,,,,0.952,2.0611,,,,,,,,permeability,fig 6,GAMALI PA et al 2017,http://dx.doi.org/10.1016/j.cjche.2017.04.002
523,1,58,1,10,0.0,,,,,,56.71,298.0,2500000.0,100000.0,2400000.0,,0,,,0.0,,,,,,,0.048,132.32301965545,,,,,,,,,,,,,,0.952,2.2301,,,,,,,,permeability,fig 6,GAMALI PA et al 2017,http://dx.doi.org/10.1016/j.cjche.2017.04.002
524,1,58,1,10,0.0,,,,,,56.71,298.0,3000000.0,100000.0,2900000.0,,0,,,0.0,,,,,,,0.048,144.170996050045,,,,,,,,,,,,,,0.952,2.3991,,,,,,,,permeability,fig 6,GAMALI PA et al 2017,http://dx.doi.org/10.1016/j.cjche.2017.04.002
525,1,58,1,10,0.0,,,,,,56.71,298.0,3500000.0,100000.0,3400000.0,,0,,,0.0,,,,,,,0.048,162.020758156174,,,,,,,,,,,,,,0.952,2.5681,,,,,,,,permeability,fig 6,GAMALI PA et al 2017,http://dx.doi.org/10.1016/j.cjche.2017.04.002
526,3,59,1,11,4.6,,,,,,56.71,298.0,1000000.0,100000.0,900000.0,,0,,,0.0,,,,,,,0.048,131.318795112379,,,,,,,,,,,,,,0.952,2.7235,,,,,,,,permeability,fig 8,GAMALI PA et al 2017,http://dx.doi.org/10.1016/j.cjche.2017.04.002
527,3,59,1,11,4.6,,,,,,56.71,298.0,1500000.0,100000.0,1400000.0,,0,,,0.0,,,,,,,0.048,137.612240816063,,,,,,,,,,,,,,0.952,2.7685,,,,,,,,permeability,fig 8,GAMALI PA et al 2017,http://dx.doi.org/10.1016/j.cjche.2017.04.002
528,3,59,1,11,4.6,,,,,,56.71,298.0,2000000.0,100000.0,1900000.0,,0,,,0.0,,,,,,,0.048,175.789313680696,,,,,,,,,,,,,,0.952,2.8135,,,,,,,,permeability,fig 8,GAMALI PA et al 2017,http://dx.doi.org/10.1016/j.cjche.2017.04.002
529,3,59,1,11,4.6,,,,,,56.71,298.0,2500000.0,100000.0,2400000.0,,0,,,0.0,,,,,,,0.048,180.16641622881,,,,,,,,,,,,,,0.952,2.8585,,,,,,,,permeability,fig 8,GAMALI PA et al 2017,http://dx.doi.org/10.1016/j.cjche.2017.04.002
530,3,59,1,11,4.6,,,,,,56.71,298.0,3000000.0,100000.0,2900000.0,,0,,,0.0,,,,,,,0.048,212.387854304549,,,,,,,,,,,,,,0.952,2.9035,,,,,,,,permeability,fig 8,GAMALI PA et al 2017,http://dx.doi.org/10.1016/j.cjche.2017.04.002
531,3,59,1,11,4.6,,,,,,56.71,298.0,3500000.0,100000.0,3400000.0,,0,,,0.0,,,,,,,0.048,218.999075352652,,,,,,,,,,,,,,0.952,2.9485,,,,,,,,permeability,fig 8,GAMALI PA et al 2017,http://dx.doi.org/10.1016/j.cjche.2017.04.002
532,1,58,1,10,0.0,,,,,,,298.0,500000.0,100000.0,400000.0,,0,,,0.0,,,,,,,1.0,57.3,,,,,,,,,,,,,,,,,,,,,,,permeability,table 3,EBADI R et al 2021,https://doi.org/10.1016/j.jngse.2021.103947
533,3,60,1,12,5.0,,54.485,0.38,,,,298.0,500000.0,100000.0,400000.0,,0,,,0.0,,,,,,,1.0,88.09,5.41038581495355e-10,,,,,,,,,,,,,,,,,,,,,,permeability,table 3,EBADI R et al 2021,https://doi.org/10.1016/j.jngse.2021.103947
534,3,61,1,12,10.0,,35.93,0.38,,,,298.0,500000.0,100000.0,400000.0,,0,,,0.0,,,,,,,1.0,116.11,1.08141151299707e-09,,,,,,,,,,,,,,,,,,,,,,permeability,table 3,EBADI R et al 2021,https://doi.org/10.1016/j.jngse.2021.103947
535,3,62,1,12,15.0,,45.485,0.38,,,,298.0,500000.0,100000.0,400000.0,,0,,,0.0,,,,,,,1.0,124.19,9.13686081202879e-10,,,,,,,,,,,,,,,,,,,,,,permeability,table 3,EBADI R et al 2021,https://doi.org/10.1016/j.jngse.2021.103947
536,1,58,1,10,0.0,,,,,,,298.0,500000.0,100000.0,400000.0,,0,,,0.0,,,,,,,,,,,,,,,,,,,,,,1.0,4.21323529411765,,,,,,,,permeability,table 3,EBADI R et al 2021,https://doi.org/10.1016/j.jngse.2021.103947
537,3,60,1,12,5.0,,54.485,0.38,,,,298.0,500000.0,100000.0,400000.0,,0,,,0.0,,,,,,,,,,,,,,,,,,,,,,1.0,4.57372793354102,2.80913074504338e-11,,,,,,,permeability,table 3,EBADI R et al 2021,https://doi.org/10.1016/j.jngse.2021.103947
538,3,61,1,12,10.0,,35.93,0.38,,,,298.0,500000.0,100000.0,400000.0,,0,,,0.0,,,,,,,,,,,,,,,,,,,,,,1.0,4.98754295532646,4.6452384578912e-11,,,,,,,permeability,table 3,EBADI R et al 2021,https://doi.org/10.1016/j.jngse.2021.103947
539,3,62,1,12,15.0,,45.485,0.38,,,,298.0,500000.0,100000.0,400000.0,,0,,,0.0,,,,,,,,,,,,,,,,,,,,,,1.0,9.33759398496241,6.86982015942014e-11,,,,,,,permeability,table 3,EBADI R et al 2021,https://doi.org/10.1016/j.jngse.2021.103947
540,1,58,1,10,0.0,,,,,,,298.0,300000.0,100000.0,200000.0,,0,,,0.0,,,,,,,1.0,45.8210645526613,,,,,,,,,,,,,,,,,,,,,,,permeability,fig 13a,EBADI R et al 2021,https://doi.org/10.1016/j.jngse.2021.103947
541,3,60,1,12,5.0,,54.485,0.38,,,,298.0,300000.0,100000.0,200000.0,,0,,,0.0,,,,,,,1.0,53.1143827859569,3.26222389823084e-10,,,,,,,,,,,,,,,,,,,,,,permeability,fig 13a,EBADI R et al 2021,https://doi.org/10.1016/j.jngse.2021.103947
542,3,61,1,12,10.0,,35.93,0.38,,,,298.0,300000.0,100000.0,200000.0,,0,,,0.0,,,,,,,1.0,71.6647791619478,6.67462899510146e-10,,,,,,,,,,,,,,,,,,,,,,permeability,fig 13a,EBADI R et al 2021,https://doi.org/10.1016/j.jngse.2021.103947
543,3,62,1,12,15.0,,45.485,0.38,,,,298.0,300000.0,100000.0,200000.0,,0,,,0.0,,,,,,,1.0,75.9456398640996,5.58744456654113e-10,,,,,,,,,,,,,,,,,,,,,,permeability,fig 13a,EBADI R et al 2021,https://doi.org/10.1016/j.jngse.2021.103947
544,1,58,1,10,0.0,,,,,,,298.0,300000.0,100000.0,200000.0,,0,,,0.0,,,,,,,,,,,,,,,,,,,,,,1.0,3.80246913580251,,,,,,,,permeability,fig 13a,EBADI R et al 2021,https://doi.org/10.1016/j.jngse.2021.103947
545,3,60,1,12,5.0,,54.485,0.38,,,,298.0,300000.0,100000.0,200000.0,,0,,,0.0,,,,,,,,,,,,,,,,,,,,,,1.0,4.07182940516277,2.50087047957809e-11,,,,,,,permeability,fig 13a,EBADI R et al 2021,https://doi.org/10.1016/j.jngse.2021.103947
546,3,61,1,12,10.0,,35.93,0.38,,,,298.0,300000.0,100000.0,200000.0,,0,,,0.0,,,,,,,,,,,,,,,,,,,,,,1.0,6.99887766554436,6.51853146634893e-11,,,,,,,permeability,fig 13a,EBADI R et al 2021,https://doi.org/10.1016/j.jngse.2021.103947
547,3,62,1,12,15.0,,45.485,0.38,,,,298.0,300000.0,100000.0,200000.0,,0,,,0.0,,,,,,,,,,,,,,,,,,,,,,1.0,8.93827160493829,6.5760321728344e-11,,,,,,,permeability,fig 13a,EBADI R et al 2021,https://doi.org/10.1016/j.jngse.2021.103947
548,1,58,1,10,0.0,,,,,,,298.0,700000.0,100000.0,600000.0,,0,,,0.0,,,,,,,1.0,80.7021517553794,,,,,,,,,,,,,,,,,,,,,,,permeability,fig 13a,EBADI R et al 2021,https://doi.org/10.1016/j.jngse.2021.103947
549,3,60,1,12,5.0,,54.485,0.38,,,,298.0,700000.0,100000.0,600000.0,,0,,,0.0,,,,,,,1.0,97.5084937712344,5.98885879824468e-10,,,,,,,,,,,,,,,,,,,,,,permeability,fig 13a,EBADI R et al 2021,https://doi.org/10.1016/j.jngse.2021.103947
550,3,61,1,12,10.0,,35.93,0.38,,,,298.0,700000.0,100000.0,600000.0,,0,,,0.0,,,,,,,1.0,129.377123442808,1.20497726991212e-09,,,,,,,,,,,,,,,,,,,,,,permeability,fig 13a,EBADI R et al 2021,https://doi.org/10.1016/j.jngse.2021.103947
551,3,62,1,12,15.0,,45.485,0.38,,,,298.0,700000.0,100000.0,600000.0,,0,,,0.0,,,,,,,1.0,138.41449603624,1.01833801807733e-09,,,,,,,,,,,,,,,,,,,,,,permeability,fig 13a,EBADI R et al 2021,https://doi.org/10.1016/j.jngse.2021.103947
552,1,58,1,10,0.0,,,,,,,298.0,700000.0,100000.0,600000.0,,0,,,0.0,,,,,,,,,,,,,,,,,,,,,,1.0,4.26936026936031,,,,,,,,permeability,fig 13a,EBADI R et al 2021,https://doi.org/10.1016/j.jngse.2021.103947
553,3,60,1,12,5.0,,54.485,0.38,,,,298.0,700000.0,100000.0,600000.0,,0,,,0.0,,,,,,,,,,,,,,,,,,,,,,1.0,6.26262626262629,3.84643254576784e-11,,,,,,,permeability,fig 13a,EBADI R et al 2021,https://doi.org/10.1016/j.jngse.2021.103947
554,3,61,1,12,10.0,,35.93,0.38,,,,298.0,700000.0,100000.0,600000.0,,0,,,0.0,,,,,,,,,,,,,,,,,,,,,,1.0,6.2446689113356,5.81608548408682e-11,,,,,,,permeability,fig 13a,EBADI R et al 2021,https://doi.org/10.1016/j.jngse.2021.103947
555,3,62,1,12,15.0,,45.485,0.38,,,,298.0,700000.0,100000.0,600000.0,,0,,,0.0,,,,,,,,,,,,,,,,,,,,,,1.0,10.0157126823793,7.36872314293995e-11,,,,,,,permeability,fig 13a,EBADI R et al 2021,https://doi.org/10.1016/j.jngse.2021.103947
556,3,61,1,12,10.0,,,0.38,,,,298.0,500000.0,,,,0,,,0.0,,,,,,,0.3,73.3,,,,,,,,,,,,,,0.7,3.6395233366435,,,,,,,,permeability,table 6,EBADI R et al 2021,https://doi.org/10.1016/j.jngse.2021.103947
557,3,61,1,12,10.0,,,0.38,,,,298.0,500000.0,,,,0,,,0.0,,,,,,,0.7,100.35,,,,,,,,,,,,,,0.3,7.12207239176721,,,,,,,,permeability,table 6,EBADI R et al 2021,https://doi.org/10.1016/j.jngse.2021.103947
558,1,58,1,10,0.0,,,,,,,298.0,200000.0,,,,0,,,0.0,,,,,,,0.1,250.0,,,,,,,,,,,,,,0.9,8.33333333333333,,,,,,,,permeability,table 6,EBADI R et al 2021 / LIU Y et al 2017,https://doi.org/10.1016/j.jngse.2021.103947
559,3,63,1,13,5.0,,,,,,,298.0,200000.0,,,,0,,,0.0,,,,,,,0.1,400.0,,,,,,,,,,,,,,0.9,8.33333333333333,,,,,,,,permeability,table 6,EBADI R et al 2021 / LIU Y et al 2017,https://doi.org/10.1016/j.jngse.2021.103947
560,1,58,1,10,0.0,,,,,,,298.0,200000.0,,,,0,,,0.0,,,,,,,0.2,160.0,,,,,,,,,,,,,,0.8,40.0,,,,,,,,permeability,table 6,EBADI R et al 2021 / JOMEKIAN A et al 2017,https://doi.org/10.1016/j.jngse.2021.103947
561,3,64,1,14,8.0,,,,,,,298.0,200000.0,,,,0,,,0.0,,,,,,,0.2,260.0,,,,,,,,,,,,,,0.8,21.6666666666667,,,,,,,,permeability,table 6,EBADI R et al 2021 / JOMEKIAN A et al 2017,https://doi.org/10.1016/j.jngse.2021.103947
562,1,58,1,10,0.0,,,,,,,298.0,600000.0,,,,0,,,0.0,,,,,,,0.5,14.0,,,,,,,,,,,,,,0.5,0.710299340436327,,,,,,,,permeability,table 6,EBADI R et al 2021 / MOUSAVINEJAD A et al 2020,https://doi.org/10.1016/j.jngse.2021.103947
563,3,65,1,15,5.0,,,,,,,298.0,600000.0,,,,0,,,0.0,,,,,,,0.5,18.69,,,,,,,,,,,,,,0.5,0.324029126213592,,,,,,,,permeability,table 6,EBADI R et al 2021 / MOUSAVINEJAD A et al 2020,https://doi.org/10.1016/j.jngse.2021.103947
564,3,66,1,16,0.5,,20.0,,,,5.2,301.0,233000.0,100000.0,133000.0,100.0,260,30.0,,0.0,,,,,,,0.1,7.55040907,1.26333656752282e-10,,,,,,,,,,,,,0.9,0.279618997,4.67859291608095e-12,,,,,,,permeability,fig 15,ESSER T et al 2021,https://doi.org/10.3390/nano11020280
565,3,67,1,16,2.0,,20.0,,,,5.2,301.0,233000.0,100000.0,133000.0,100.0,260,30.0,,0.0,,,,,,,0.1,5.390147798,9.01881044382407e-11,,,,,,,,,,,,,0.9,0.190971191,3.19533533477392e-12,,,,,,,permeability,fig 15,ESSER T et al 2021,https://doi.org/10.3390/nano11020280
566,3,68,1,16,0.5,,20.0,,,,5.2,301.0,233000.0,100000.0,133000.0,100.0,260,30.0,,0.0,,,,,,,0.1,10.48622631,1.75455833318749e-10,,,,,,,,,,,,,0.9,0.622477011,1.04153028418446e-11,,,,,,,permeability,fig 15,ESSER T et al 2021,https://doi.org/10.3390/nano11020280
567,3,69,1,16,2.0,,20.0,,,,5.2,301.0,233000.0,100000.0,133000.0,100.0,260,30.0,,0.0,,,,,,,0.1,7.896445584,1.32123549429373e-10,,,,,,,,,,,,,0.9,0.667784813,1.11733942582172e-11,,,,,,,permeability,fig 15,ESSER T et al 2021,https://doi.org/10.3390/nano11020280
568,3,70,1,16,0.5,,20.0,,,,5.2,301.0,233000.0,100000.0,133000.0,100.0,260,30.0,,0.0,,,,,,,0.1,10.17798956,1.70298407355212e-10,,,,,,,,,,,,,0.9,0.39982494,6.68988213256659e-12,,,,,,,permeability,fig 15,ESSER T et al 2021,https://doi.org/10.3390/nano11020280
569,3,71,1,16,0.5,,20.0,,,,5.2,301.0,233000.0,100000.0,133000.0,100.0,260,30.0,,0.0,,,,,,,0.1,9.067104485,1.51711047060536e-10,,,,,,,,,,,,,0.9,0.295555219,4.94523823044882e-12,,,,,,,permeability,fig 15,ESSER T et al 2021,https://doi.org/10.3390/nano11020280
570,3,72,1,16,2.0,,20.0,,,,5.2,301.0,233000.0,100000.0,133000.0,100.0,260,30.0,,0.0,,,,,,,0.1,39.27893151,6.57216185901399e-10,,,,,,,,,,,,,0.9,0.709399866,1.18696984945425e-11,,,,,,,permeability,fig 15,ESSER T et al 2021,https://doi.org/10.3390/nano11020280
571,3,73,1,16,2.0,,20.0,,,,5.2,301.0,233000.0,100000.0,133000.0,100.0,260,30.0,,0.0,,,,,,,0.1,9.658654885,1.61608884977982e-10,,,,,,,,,,,,,0.9,0.387688368,6.48681266878224e-12,,,,,,,permeability,fig 15,ESSER T et al 2021,https://doi.org/10.3390/nano11020280
572,3,74,1,16,0.5,,20.0,,,,5.2,301.0,233000.0,100000.0,133000.0,100.0,260,30.0,,0.0,,,,,,,0.1,8.290548847,1.38717696301576e-10,,,,,,,,,,,,,0.9,1.248599515,2.08916021750164e-11,,,,,,,permeability,fig 15,ESSER T et al 2021,https://doi.org/10.3390/nano11020280
573,1,75,1,8,0.0,,20.0,,,,5.2,301.0,233000.0,100000.0,133000.0,100.0,260,30.0,,0.0,,,,,,,0.1,4.063760491,6.79949547413699e-11,,,,,,,,,,,,,0.9,0.165187348,2.76391934908127e-12,,,,,,,permeability,fig 15,ESSER T et al 2021,https://doi.org/10.3390/nano11020280
574,1,76,1,8,0.0,,,0.6499999999999999,,,,298.0,1000000.0,0.0,1000000.0,1000.0,340,,,0.0,,,,,,,1.0,7.225352,,,,,,,,,,,,,,,,,,,,,,,permeability,fig 9,TARIQ AR et al 2020,https://doi.org/10.1016/j.arabjc.2020.10.021
575,3,77,1,17,10.0,,,0.6499999999999999,,,,298.0,1000000.0,0.0,1000000.0,1000.0,340,,,0.0,,,,,,,1.0,13.1831,,,,,,,,,,,,,,,,,,,,,,,permeability,fig 9,TARIQ AR et al 2020,https://doi.org/10.1016/j.arabjc.2020.10.021
576,3,77,1,17,20.0,,,0.6499999999999999,,,,298.0,1000000.0,0.0,1000000.0,1000.0,340,,,0.0,,,,,,,1.0,18.33803,,,,,,,,,,,,,,,,,,,,,,,permeability,fig 9,TARIQ AR et al 2020,https://doi.org/10.1016/j.arabjc.2020.10.021
577,3,77,1,17,30.0,,,0.6499999999999999,,,,298.0,1000000.0,0.0,1000000.0,1000.0,340,,,0.0,,,,,,,1.0,25.85915,,,,,,,,,,,,,,,,,,,,,,,permeability,fig 9,TARIQ AR et al 2020,https://doi.org/10.1016/j.arabjc.2020.10.021
578,1,76,1,8,0.0,,,0.6499999999999999,,,,298.0,1000000.0,0.0,1000000.0,1000.0,340,,,0.0,,,,,,,,,,,,,,,,,,,,,,1.0,0.199301,,,,,,,,permeability,fig 9,TARIQ AR et al 2020,https://doi.org/10.1016/j.arabjc.2020.10.021
579,3,77,1,17,10.0,,,0.6499999999999999,,,,298.0,1000000.0,0.0,1000000.0,1000.0,340,,,0.0,,,,,,,,,,,,,,,,,,,,,,1.0,0.317073,,,,,,,,permeability,fig 9,TARIQ AR et al 2020,https://doi.org/10.1016/j.arabjc.2020.10.021
580,3,77,1,17,20.0,,,0.6499999999999999,,,,298.0,1000000.0,0.0,1000000.0,1000.0,340,,,0.0,,,,,,,,,,,,,,,,,,,,,,1.0,0.398165,,,,,,,,permeability,fig 9,TARIQ AR et al 2020,https://doi.org/10.1016/j.arabjc.2020.10.021
581,3,77,1,17,30.0,,,0.6499999999999999,,,,298.0,1000000.0,0.0,1000000.0,1000.0,340,,,0.0,,,,,,,,,,,,,,,,,,,,,,1.0,0.451994,,,,,,,,permeability,fig 9,TARIQ AR et al 2020,https://doi.org/10.1016/j.arabjc.2020.10.021
582,1,76,1,8,0.0,,,0.6499999999999999,,,,308.0,1000000.0,0.0,1000000.0,1000.0,340,,,0.0,,,,,,,1.0,7.909836066,,,,,,,,,,,,,,,,,,,,,,,permeability,fig 14 and 15,TARIQ AR et al 2020,https://doi.org/10.1016/j.arabjc.2020.10.021
583,1,76,1,8,0.0,,,0.6499999999999999,,,,318.0,1000000.0,0.0,1000000.0,1000.0,340,,,0.0,,,,,,,1.0,9.754098361,,,,,,,,,,,,,,,,,,,,,,,permeability,fig 14 and 15,TARIQ AR et al 2020,https://doi.org/10.1016/j.arabjc.2020.10.021
584,1,76,1,8,0.0,,,0.6499999999999999,,,,328.0,1000000.0,0.0,1000000.0,1000.0,340,,,0.0,,,,,,,1.0,11.2295082,,,,,,,,,,,,,,,,,,,,,,,permeability,fig 14 and 15,TARIQ AR et al 2020,https://doi.org/10.1016/j.arabjc.2020.10.021
585,1,76,1,8,0.0,,,0.6499999999999999,,,,338.0,1000000.0,0.0,1000000.0,1000.0,340,,,0.0,,,,,,,1.0,12.82786885,,,,,,,,,,,,,,,,,,,,,,,permeability,fig 14 and 15,TARIQ AR et al 2020,https://doi.org/10.1016/j.arabjc.2020.10.021
586,1,76,1,8,0.0,,,0.6499999999999999,,,,308.0,1000000.0,0.0,1000000.0,1000.0,340,,,0.0,,,,,,,,,,,,,,,,,,,,,,1.0,0.227748728,,,,,,,,permeability,fig 14 and 15,TARIQ AR et al 2020,https://doi.org/10.1016/j.arabjc.2020.10.021
587,1,76,1,8,0.0,,,0.6499999999999999,,,,318.0,1000000.0,0.0,1000000.0,1000.0,340,,,0.0,,,,,,,,,,,,,,,,,,,,,,1.0,0.306622951,,,,,,,,permeability,fig 14 and 15,TARIQ AR et al 2020,https://doi.org/10.1016/j.arabjc.2020.10.021
588,1,76,1,8,0.0,,,0.6499999999999999,,,,328.0,1000000.0,0.0,1000000.0,1000.0,340,,,0.0,,,,,,,,,,,,,,,,,,,,,,1.0,0.374130248,,,,,,,,permeability,fig 14 and 15,TARIQ AR et al 2020,https://doi.org/10.1016/j.arabjc.2020.10.021
589,1,76,1,8,0.0,,,0.6499999999999999,,,,338.0,1000000.0,0.0,1000000.0,1000.0,340,,,0.0,,,,,,,,,,,,,,,,,,,,,,1.0,0.453387111,,,,,,,,permeability,fig 14 and 15,TARIQ AR et al 2020,https://doi.org/10.1016/j.arabjc.2020.10.021
590,3,77,1,17,10.0,,,0.6499999999999999,,,,308.0,1000000.0,0.0,1000000.0,1000.0,340,,,0.0,,,,,,,1.0,13.97540984,,,,,,,,,,,,,,,,,,,,,,,permeability,fig 14 and 15,TARIQ AR et al 2020,https://doi.org/10.1016/j.arabjc.2020.10.021
591,3,77,1,17,10.0,,,0.6499999999999999,,,,318.0,1000000.0,0.0,1000000.0,1000.0,340,,,0.0,,,,,,,1.0,15.94262295,,,,,,,,,,,,,,,,,,,,,,,permeability,fig 14 and 15,TARIQ AR et al 2020,https://doi.org/10.1016/j.arabjc.2020.10.021
592,3,77,1,17,10.0,,,0.6499999999999999,,,,328.0,1000000.0,0.0,1000000.0,1000.0,340,,,0.0,,,,,,,1.0,18.68852459,,,,,,,,,,,,,,,,,,,,,,,permeability,fig 14 and 15,TARIQ AR et al 2020,https://doi.org/10.1016/j.arabjc.2020.10.021
593,3,77,1,17,10.0,,,0.6499999999999999,,,,338.0,1000000.0,0.0,1000000.0,1000.0,340,,,0.0,,,,,,,1.0,20.45081967,,,,,,,,,,,,,,,,,,,,,,,permeability,fig 14 and 15,TARIQ AR et al 2020,https://doi.org/10.1016/j.arabjc.2020.10.021
594,3,77,1,17,10.0,,,0.6499999999999999,,,,308.0,1000000.0,0.0,1000000.0,1000.0,340,,,0.0,,,,,,,,,,,,,,,,,,,,,,1.0,0.344486117,,,,,,,,permeability,fig 14 and 15,TARIQ AR et al 2020,https://doi.org/10.1016/j.arabjc.2020.10.021
595,3,77,1,17,10.0,,,0.6499999999999999,,,,318.0,1000000.0,0.0,1000000.0,1000.0,340,,,0.0,,,,,,,,,,,,,,,,,,,,,,1.0,0.416816913,,,,,,,,permeability,fig 14 and 15,TARIQ AR et al 2020,https://doi.org/10.1016/j.arabjc.2020.10.021
596,3,77,1,17,10.0,,,0.6499999999999999,,,,328.0,1000000.0,0.0,1000000.0,1000.0,340,,,0.0,,,,,,,,,,,,,,,,,,,,,,1.0,0.519082513,,,,,,,,permeability,fig 14 and 15,TARIQ AR et al 2020,https://doi.org/10.1016/j.arabjc.2020.10.021
597,3,77,1,17,10.0,,,0.6499999999999999,,,,338.0,1000000.0,0.0,1000000.0,1000.0,340,,,0.0,,,,,,,,,,,,,,,,,,,,,,1.0,0.596556661,,,,,,,,permeability,fig 14 and 15,TARIQ AR et al 2020,https://doi.org/10.1016/j.arabjc.2020.10.021
598,1,76,1,8,0.0,,,0.6499999999999999,,,,298.0,1000000.0,0.0,1000000.0,1000.0,340,,,0.0,,,,,,,0.5,7.122642,,,,,,,,,,,,,,0.5,0.203504,,,,,,,,permeability,fig 12,TARIQ AR et al 2020,https://doi.org/10.1016/j.arabjc.2020.10.021
599,3,77,1,17,10.0,,,0.6499999999999999,,,,298.0,1000000.0,0.0,1000000.0,1000.0,340,,,0.0,,,,,,,0.5,9.009434,,,,,,,,,,,,,,0.5,0.235222,,,,,,,,permeability,fig 12,TARIQ AR et al 2020,https://doi.org/10.1016/j.arabjc.2020.10.021
600,3,77,1,17,20.0,,,0.6499999999999999,,,,298.0,1000000.0,0.0,1000000.0,1000.0,340,,,0.0,,,,,,,0.5,14.98428,,,,,,,,,,,,,,0.5,0.337823,,,,,,,,permeability,fig 12,TARIQ AR et al 2020,https://doi.org/10.1016/j.arabjc.2020.10.021
601,3,77,1,17,30.0,,,0.6499999999999999,,,,298.0,1000000.0,0.0,1000000.0,1000.0,340,,,0.0,,,,,,,0.5,22.2956,,,,,,,,,,,,,,0.5,0.398763,,,,,,,,permeability,fig 12,TARIQ AR et al 2020,https://doi.org/10.1016/j.arabjc.2020.10.021
602,1,78,1,8,0.0,,25.0,0.35,,,,298.0,,,200000.0,,260,,,0.0,,,,,,,0.5,199.0,2.66373887407974e-09,,,,,,,,,,,,,0.5,5.6,7.49594859037516e-11,,,,,,,permeability,table 4,AHMAD MZ et al 2021,https://doi.org/10.1016/j.seppur.2020.117582
603,3,79,1,18,5.0,,25.0,0.35,,,,298.0,,,200000.0,,260,,,0.0,,,,,,,0.5,365.0,4.88575220622666e-09,,,,,,,,,,,,,0.5,10.5,1.40549036069534e-10,,,,,,,permeability,table 4,AHMAD MZ et al 2021,https://doi.org/10.1016/j.seppur.2020.117582
604,3,79,1,18,10.0,,25.0,0.35,,,,298.0,,,200000.0,,260,,,0.0,,,,,,,0.5,340.0,4.55111164415634e-09,,,,,,,,,,,,,0.5,12.0,1.60627469793753e-10,,,,,,,permeability,table 4,AHMAD MZ et al 2021,https://doi.org/10.1016/j.seppur.2020.117582
605,3,79,1,18,15.0,,25.0,0.35,,,,298.0,,,200000.0,,260,,,0.0,,,,,,,0.5,315.0,4.21647108208602e-09,,,,,,,,,,,,,0.5,21.3,2.85113758883912e-10,,,,,,,permeability,table 4,AHMAD MZ et al 2021,https://doi.org/10.1016/j.seppur.2020.117582
606,1,80,1,8,0.0,,,,,,,303.0,,,690000.0,,0,,,0.0,,,,,,,0.5,158.9,,,,,,,,,,,,,,0.5,4.2,,,,,,,,permeability,table 4,AHMAD MZ et al 2021 / EGUCHI H et al 2015,https://doi.org/10.1016/j.seppur.2020.117582
607,1,80,1,8,0.0,,,,,,,303.0,,,690000.0,,0,,,0.0,,,,,,,1.0,143.9,,,,,,,,,,,,,,,,,,,,,,,permeability,table 4,AHMAD MZ et al 2021 / QIU W et al 2013,https://doi.org/10.1016/j.seppur.2020.117582
608,1,80,1,8,0.0,,,,,,,303.0,,,690000.0,,0,,,0.0,,,,,,,,,,,,,,,,,,,,,,1.0,4.2,,,,,,,,permeability,table 4,AHMAD MZ et al 2021 / QIU W et al 2013,https://doi.org/10.1016/j.seppur.2020.117582
609,1,80,1,8,0.0,,,,,,,303.0,,,100000.0,,0,,,0.0,,,,,,,1.0,134.0,,,,,,,,,,,,,,,,,,,,,,,permeability,table 4,AHMAD MZ et al 2021 / PARK S et al 2014,https://doi.org/10.1016/j.seppur.2020.117582
610,1,80,1,8,0.0,,,,,,,303.0,,,100000.0,,0,,,0.0,,,,,,,,,,,,,,,,,,,,,,1.0,3.5,,,,,,,,permeability,table 4,AHMAD MZ et al 2021 / PARK S et al 2014,https://doi.org/10.1016/j.seppur.2020.117582
611,3,81,1,19,10.0,,,,,,,303.0,,,100000.0,,0,,,0.0,,,,,,,1.0,202.1,,,,,,,,,,,,,,,,,,,,,,,permeability,table 4,AHMAD MZ et al 2021 / PARK S et al 2014,https://doi.org/10.1016/j.seppur.2020.117582
612,3,81,1,19,10.0,,,,,,,303.0,,,100000.0,,0,,,0.0,,,,,,,,,,,,,,,,,,,,,,1.0,5.6,,,,,,,,permeability,table 4,AHMAD MZ et al 2021 / PARK S et al 2014,https://doi.org/10.1016/j.seppur.2020.117582
613,3,81,1,19,20.0,,,,,,,303.0,,,100000.0,,0,,,0.0,,,,,,,1.0,365.0,,,,,,,,,,,,,,,,,,,,,,,permeability,table 4,AHMAD MZ et al 2021 / PARK S et al 2014,https://doi.org/10.1016/j.seppur.2020.117582
614,3,81,1,19,20.0,,,,,,,303.0,,,100000.0,,0,,,0.0,,,,,,,,,,,,,,,,,,,,,,1.0,11.1,,,,,,,,permeability,table 4,AHMAD MZ et al 2021 / PARK S et al 2014,https://doi.org/10.1016/j.seppur.2020.117582
615,1,82,1,8,0.0,,,,,,,303.0,,,690000.0,,0,,,0.0,,,,,,,0.5,,1.072e-07,,,,,,,,,,,,,0.5,,5.44162436548223e-09,,,,,,,permeance,table 4,AHMAD MZ et al 2021 / LIVELY RP et al 2012,https://doi.org/10.1016/j.seppur.2020.117582
616,3,83,1,18,20.0,,,,,,,303.0,,,690000.0,,0,,,0.0,,,,,,,0.5,,1.85255e-07,,,,,,,,,,,,,0.5,,9.59870466321242e-09,,,,,,,permeance,table 4,AHMAD MZ et al 2021 / LIVELY RP et al 2012,https://doi.org/10.1016/j.seppur.2020.117582
617,1,84,1,8,0.0,,,,,,,303.0,,,2000000.0,,0,,,0.0,,,,,,,0.5,140.0,,,,,,,,,,,,,,0.5,4.7,,,,,,,,permeability,table 4,AHMAD MZ et al 2021 / WIND JD et al 2004,https://doi.org/10.1016/j.seppur.2020.117582
618,1,78,1,8,0.0,,25.0,0.35,,,,298.0,,,200000.0,,260,,,0.0,,,,,,,0.25,191.99536,2.56997740741173e-09,,,,,,,,,,,,,0.75,5.6818182,7.60546734411748e-11,,,,,,,permeability,fig 8,AHMAD MZ et al 2021,https://doi.org/10.1016/j.seppur.2020.117582
619,1,78,1,8,0.0,,25.0,0.35,,,,298.0,,,200000.0,,260,,,0.0,,,,,,,0.75,212.29698,2.84172722852125e-09,,,,,,,,,,,,,0.25,5.7386364,7.68152204165278e-11,,,,,,,permeability,fig 8,AHMAD MZ et al 2021,https://doi.org/10.1016/j.seppur.2020.117582
620,3,79,1,18,5.0,,25.0,0.35,,,,298.0,,,200000.0,,260,,,0.0,,,,,,,0.25,378.7703,5.07007624350174e-09,,,,,,,,,,,,,0.75,11.420455,1.52869899211952e-10,,,,,,,permeability,fig 8,AHMAD MZ et al 2021,https://doi.org/10.1016/j.seppur.2020.117582
621,3,79,1,18,5.0,,25.0,0.35,,,,298.0,,,200000.0,,260,,,0.0,,,,,,,0.75,368.32947,4.93031923471451e-09,,,,,,,,,,,,,0.25,9.6590909,1.29292944314572e-10,,,,,,,permeability,fig 8,AHMAD MZ et al 2021,https://doi.org/10.1016/j.seppur.2020.117582
622,3,79,1,18,10.0,,25.0,0.35,,,,298.0,,,200000.0,,260,,,0.0,,,,,,,0.25,392.11137,5.24865477003852e-09,,,,,,,,,,,,,0.75,13.75,1.84052309138676e-10,,,,,,,permeability,fig 8,AHMAD MZ et al 2021,https://doi.org/10.1016/j.seppur.2020.117582
623,3,79,1,18,10.0,,25.0,0.35,,,,298.0,,,200000.0,,260,,,0.0,,,,,,,0.75,371.2297,4.96914061860784e-09,,,,,,,,,,,,,0.25,11.477273,1.5363044351018e-10,,,,,,,permeability,fig 8,AHMAD MZ et al 2021,https://doi.org/10.1016/j.seppur.2020.117582
624,3,79,1,18,15.0,,25.0,0.35,,,,298.0,,,200000.0,,260,,,0.0,,,,,,,0.25,301.62413,4.03742673588684e-09,,,,,,,,,,,,,0.75,25.568182,3.42246031823849e-10,,,,,,,permeability,fig 8,AHMAD MZ et al 2021,https://doi.org/10.1016/j.seppur.2020.117582
625,3,79,1,18,15.0,,25.0,0.35,,,,298.0,,,200000.0,,260,,,0.0,,,,,,,0.75,326.56613,4.37129093185316e-09,,,,,,,,,,,,,0.25,19.659091,2.63149170481262e-10,,,,,,,permeability,fig 8,AHMAD MZ et al 2021,https://doi.org/10.1016/j.seppur.2020.117582
626,1,78,1,8,0.0,,25.0,0.35,,,,298.0,,,800000.0,,260,,,0.0,,,,,,,0.25,129.62963,1.7351732897667e-09,,,,,,,,,,,,,0.75,4.5506257,6.09129576807856e-11,,,,,,,permeability,fig 8,AHMAD MZ et al 2021,https://doi.org/10.1016/j.seppur.2020.117582
627,1,78,1,8,0.0,,25.0,0.35,,,,298.0,,,800000.0,,260,,,0.0,,,,,,,0.5,129.62963,1.7351732897667e-09,,,,,,,,,,,,,0.5,4.8350398,6.47200174521746e-11,,,,,,,permeability,fig 8,AHMAD MZ et al 2021,https://doi.org/10.1016/j.seppur.2020.117582
628,1,78,1,8,0.0,,25.0,0.35,,,,298.0,,,800000.0,,260,,,0.0,,,,,,,0.75,135.41667,1.81263642249964e-09,,,,,,,,,,,,,0.25,5.0625711,6.77656655369982e-11,,,,,,,permeability,fig 8,AHMAD MZ et al 2021,https://doi.org/10.1016/j.seppur.2020.117582
629,3,79,1,18,5.0,,25.0,0.35,,,,298.0,,,800000.0,,260,,,0.0,,,,,,,0.25,249.4213,3.33865936097239e-09,,,,,,,,,,,,,0.75,7.7929465,1.04313439877757e-10,,,,,,,permeability,fig 8,AHMAD MZ et al 2021,https://doi.org/10.1016/j.seppur.2020.117582
630,3,79,1,18,5.0,,25.0,0.35,,,,298.0,,,800000.0,,260,,,0.0,,,,,,,0.5,229.74537,3.07528478999414e-09,,,,,,,,,,,,,0.5,7.1103527,9.51764969618485e-11,,,,,,,permeability,fig 8,AHMAD MZ et al 2021,https://doi.org/10.1016/j.seppur.2020.117582
631,3,79,1,18,5.0,,25.0,0.35,,,,298.0,,,800000.0,,260,,,0.0,,,,,,,0.75,233.7963,3.12950900967844e-09,,,,,,,,,,,,,0.25,6.9397042,9.28922605635903e-11,,,,,,,permeability,fig 8,AHMAD MZ et al 2021,https://doi.org/10.1016/j.seppur.2020.117582
632,3,79,1,18,10.0,,25.0,0.35,,,,298.0,,,800000.0,,260,,,0.0,,,,,,,0.25,230.90278,3.09077744331197e-09,,,,,,,,,,,,,0.75,7.6222981,1.02029204818061e-10,,,,,,,permeability,fig 8,AHMAD MZ et al 2021,https://doi.org/10.1016/j.seppur.2020.117582
633,3,79,1,18,10.0,,25.0,0.35,,,,298.0,,,800000.0,,260,,,0.0,,,,,,,0.5,234.375,3.13725526940924e-09,,,,,,,,,,,,,0.5,7.6222981,1.02029204818061e-10,,,,,,,permeability,fig 8,AHMAD MZ et al 2021,https://doi.org/10.1016/j.seppur.2020.117582
634,3,79,1,18,10.0,,25.0,0.35,,,,298.0,,,800000.0,,260,,,0.0,,,,,,,0.75,247.10648,3.30767405433673e-09,,,,,,,,,,,,,0.25,7.9067122,1.0583626458945e-10,,,,,,,permeability,fig 8,AHMAD MZ et al 2021,https://doi.org/10.1016/j.seppur.2020.117582
635,3,79,1,18,15.0,,25.0,0.35,,,,298.0,,,800000.0,,260,,,0.0,,,,,,,0.25,218.1713,2.92035865838449e-09,,,,,,,,,,,,,0.75,24.175199,3.23600087260873e-10,,,,,,,permeability,fig 8,AHMAD MZ et al 2021,https://doi.org/10.1016/j.seppur.2020.117582
636,3,79,1,18,15.0,,25.0,0.35,,,,298.0,,,800000.0,,260,,,0.0,,,,,,,0.5,210.64815,2.81965661260292e-09,,,,,,,,,,,,,0.5,20.136519,2.69539841451987e-10,,,,,,,permeability,fig 8,AHMAD MZ et al 2021,https://doi.org/10.1016/j.seppur.2020.117582
637,3,79,1,18,15.0,,25.0,0.35,,,,298.0,,,800000.0,,260,,,0.0,,,,,,,0.75,212.38426,2.84289552565155e-09,,,,,,,,,,,,,0.25,18.316268,2.45174648742024e-10,,,,,,,permeability,fig 8,AHMAD MZ et al 2021,https://doi.org/10.1016/j.seppur.2020.117582
638,1,78,1,8,0.0,,25.0,0.35,,,,298.0,,,400000.0,,260,,,0.0,,,,,,,0.25,155.4132712,2.0803033771022e-09,,,,,,,,,,,,,0.75,4.33295325,5.79992764401767e-11,,,,,,,permeability,fig 9,AHMAD MZ et al 2021,https://doi.org/10.1016/j.seppur.2020.117582
639,1,78,1,8,0.0,,25.0,0.35,,,,298.0,,,600000.0,,260,,,0.0,,,,,,,0.25,139.6973225,1.86993562084475e-09,,,,,,,,,,,,,0.75,4.218928164,5.64729796854104e-11,,,,,,,permeability,fig 9,AHMAD MZ et al 2021,https://doi.org/10.1016/j.seppur.2020.117582
640,3,79,1,18,5.0,,25.0,0.35,,,,298.0,,,400000.0,,260,,,0.0,,,,,,,0.25,302.677532,4.05152717738148e-09,,,,,,,,,,,,,0.75,8.950969213,1.19814294740498e-10,,,,,,,permeability,fig 9,AHMAD MZ et al 2021,https://doi.org/10.1016/j.seppur.2020.117582
641,3,79,1,18,5.0,,25.0,0.35,,,,298.0,,,600000.0,,260,,,0.0,,,,,,,0.25,249.7089639,3.34250992133972e-09,,,,,,,,,,,,,0.75,8.152793615,1.09130217510676e-10,,,,,,,permeability,fig 9,AHMAD MZ et al 2021,https://doi.org/10.1016/j.seppur.2020.117582
642,3,79,1,18,10.0,,25.0,0.35,,,,298.0,,,400000.0,,260,,,0.0,,,,,,,0.25,277.6484284,3.71649704550867e-09,,,,,,,,,,,,,0.75,9.407069555,1.25919481732792e-10,,,,,,,permeability,fig 9,AHMAD MZ et al 2021,https://doi.org/10.1016/j.seppur.2020.117582
643,3,79,1,18,10.0,,25.0,0.35,,,,298.0,,,600000.0,,260,,,0.0,,,,,,,0.25,246.2165308,3.29576153031664e-09,,,,,,,,,,,,,0.75,8.095781072,1.08367069133293e-10,,,,,,,permeability,fig 9,AHMAD MZ et al 2021,https://doi.org/10.1016/j.seppur.2020.117582
644,3,79,1,18,15.0,,25.0,0.35,,,,298.0,,,400000.0,,260,,,0.0,,,,,,,0.25,253.7834692,3.39704971108974e-09,,,,,,,,,,,,,0.75,25.71265678,3.44179916687216e-10,,,,,,,permeability,fig 9,AHMAD MZ et al 2021,https://doi.org/10.1016/j.seppur.2020.117582
645,3,79,1,18,15.0,,25.0,0.35,,,,298.0,,,600000.0,,260,,,0.0,,,,,,,0.25,232.8288708,3.11655936762839e-09,,,,,,,,,,,,,0.75,25.37058153,3.39601026530003e-10,,,,,,,permeability,fig 9,AHMAD MZ et al 2021,https://doi.org/10.1016/j.seppur.2020.117582
646,1,78,1,8,0.0,,25.0,0.35,,,,298.0,,,400000.0,,260,,,0.0,,,,,,,0.5,152.1493213,2.03661337593798e-09,,,,,,,,,,,,,0.5,4.488636364,6.00831918311294e-11,,,,,,,permeability,fig 9,AHMAD MZ et al 2021,https://doi.org/10.1016/j.seppur.2020.117582
647,1,78,1,8,0.0,,25.0,0.35,,,,298.0,,,600000.0,,260,,,0.0,,,,,,,0.5,136.3122172,1.82462387923438e-09,,,,,,,,,,,,,0.5,4.375,5.85620983623059e-11,,,,,,,permeability,fig 9,AHMAD MZ et al 2021,https://doi.org/10.1016/j.seppur.2020.117582
648,3,79,1,18,5.0,,25.0,0.35,,,,298.0,,,400000.0,,260,,,0.0,,,,,,,0.5,282.8054299,3.78552672073097e-09,,,,,,,,,,,,,0.5,8.011363636,1.0723708920403e-10,,,,,,,permeability,fig 9,AHMAD MZ et al 2021,https://doi.org/10.1016/j.seppur.2020.117582
649,3,79,1,18,5.0,,25.0,0.35,,,,298.0,,,600000.0,,260,,,0.0,,,,,,,0.5,247.7375566,3.31612140746206e-09,,,,,,,,,,,,,0.5,7.443181818,9.96316218866841e-11,,,,,,,permeability,fig 9,AHMAD MZ et al 2021,https://doi.org/10.1016/j.seppur.2020.117582
650,3,79,1,18,10.0,,25.0,0.35,,,,298.0,,,400000.0,,260,,,0.0,,,,,,,0.5,270.9276018,3.62653459786863e-09,,,,,,,,,,,,,0.5,8.977272727,1.20166383648873e-10,,,,,,,permeability,fig 9,AHMAD MZ et al 2021,https://doi.org/10.1016/j.seppur.2020.117582
651,3,79,1,18,10.0,,25.0,0.35,,,,298.0,,,600000.0,,260,,,0.0,,,,,,,0.5,247.1719457,3.3085503534825e-09,,,,,,,,,,,,,0.5,8.125,1.08758182672854e-10,,,,,,,permeability,fig 9,AHMAD MZ et al 2021,https://doi.org/10.1016/j.seppur.2020.117582
652,3,79,1,18,15.0,,25.0,0.35,,,,298.0,,,400000.0,,260,,,0.0,,,,,,,0.5,243.2126697,3.25555297964124e-09,,,,,,,,,,,,,0.5,21.875,2.92810491811529e-10,,,,,,,permeability,fig 9,AHMAD MZ et al 2021,https://doi.org/10.1016/j.seppur.2020.117582
653,3,79,1,18,15.0,,25.0,0.35,,,,298.0,,,600000.0,,260,,,0.0,,,,,,,0.5,224.5475113,3.00570821571694e-09,,,,,,,,,,,,,0.5,21.02272727,2.81402290795353e-10,,,,,,,permeability,fig 9,AHMAD MZ et al 2021,https://doi.org/10.1016/j.seppur.2020.117582
654,1,78,1,8,0.0,,25.0,0.35,,,,298.0,,,400000.0,,260,,,0.0,,,,,,,0.75,162.2093023,2.17127248378825e-09,,,,,,,,,,,,,0.25,4.524627721,6.05649585485755e-11,,,,,,,permeability,fig 9,AHMAD MZ et al 2021,https://doi.org/10.1016/j.seppur.2020.117582
655,1,78,1,8,0.0,,25.0,0.35,,,,298.0,,,600000.0,,260,,,0.0,,,,,,,0.75,144.1860465,1.93001998573829e-09,,,,,,,,,,,,,0.25,4.696449026,6.28648936718098e-11,,,,,,,permeability,fig 9,AHMAD MZ et al 2021,https://doi.org/10.1016/j.seppur.2020.117582
656,3,79,1,18,5.0,,25.0,0.35,,,,298.0,,,400000.0,,260,,,0.0,,,,,,,0.75,280.8139535,3.75886956945714e-09,,,,,,,,,,,,,0.25,7.674684994,1.02730436004192e-10,,,,,,,permeability,fig 9,AHMAD MZ et al 2021,https://doi.org/10.1016/j.seppur.2020.117582
657,3,79,1,18,5.0,,25.0,0.35,,,,298.0,,,600000.0,,260,,,0.0,,,,,,,0.75,247.6744186,3.31527626602974e-09,,,,,,,,,,,,,0.25,7.216494845,9.65972756443345e-11,,,,,,,permeability,fig 9,AHMAD MZ et al 2021,https://doi.org/10.1016/j.seppur.2020.117582
658,3,79,1,18,10.0,,25.0,0.35,,,,298.0,,,400000.0,,260,,,0.0,,,,,,,0.75,286.627907,3.83669295614077e-09,,,,,,,,,,,,,0.25,8.591065292,1.14996756723908e-10,,,,,,,permeability,fig 9,AHMAD MZ et al 2021,https://doi.org/10.1016/j.seppur.2020.117582
659,3,79,1,18,10.0,,25.0,0.35,,,,298.0,,,600000.0,,260,,,0.0,,,,,,,0.75,256.9767442,3.43979368472355e-09,,,,,,,,,,,,,0.25,8.24742268,1.10396886450668e-10,,,,,,,permeability,fig 9,AHMAD MZ et al 2021,https://doi.org/10.1016/j.seppur.2020.117582
660,3,79,1,18,15.0,,25.0,0.35,,,,298.0,,,400000.0,,260,,,0.0,,,,,,,0.75,253.4883721,3.39309965271337e-09,,,,,,,,,,,,,0.25,18.72852234,2.50692929704165e-10,,,,,,,permeability,fig 9,AHMAD MZ et al 2021,https://doi.org/10.1016/j.seppur.2020.117582
661,3,79,1,18,15.0,,25.0,0.35,,,,298.0,,,600000.0,,260,,,0.0,,,,,,,0.75,226.744186,3.03511207396868e-09,,,,,,,,,,,,,0.25,18.27033219,2.44559769330922e-10,,,,,,,permeability,fig 9,AHMAD MZ et al 2021,https://doi.org/10.1016/j.seppur.2020.117582
662,1,76,1,8,0.0,,,,,,,308.0,,,1000000.0,,0,,,0.0,,,,,,,0.5,11.3193588162762,,,,,,,,,,,,,,0.5,0.302561477793547,,,,,,,,permeability,fig 10 and 11,ESSEN M et al 2021,https://doi.org/10.1016/j.seppur.2020.118103
663,3,85,1,18,10.0,,,0.89,,,,308.0,,,1000000.0,,0,,,0.0,,,,,,,0.5,15.7953144266337,,,,,,,,,,,,,,0.5,0.403789992861313,,,,,,,,permeability,fig 10 and 11,ESSEN M et al 2021,https://doi.org/10.1016/j.seppur.2020.118103
664,3,86,1,18,10.0,,,0.61,,,,308.0,,,1000000.0,,0,,,0.0,,,,,,,0.5,15.2774352651048,,,,,,,,,,,,,,0.5,0.408359118721355,,,,,,,,permeability,fig 10 and 11,ESSEN M et al 2021,https://doi.org/10.1016/j.seppur.2020.118103
665,3,87,1,18,10.0,,,0.5449999999999999,,,,308.0,,,1000000.0,,0,,,0.0,,,,,,,0.5,12.5400739827373,,,,,,,,,,,,,,0.5,0.32398367432604,,,,,,,,permeability,fig 10 and 11,ESSEN M et al 2021,https://doi.org/10.1016/j.seppur.2020.118103
666,3,85,1,18,20.0,,,0.89,,,,308.0,,,1000000.0,,0,,,0.0,,,,,,,0.5,25.154130702836,,,,,,,,,,,,,,0.5,0.687492318244715,,,,,,,,permeability,fig 10 and 11,ESSEN M et al 2021,https://doi.org/10.1016/j.seppur.2020.118103
667,3,86,1,18,20.0,,,0.61,,,,308.0,,,1000000.0,,0,,,0.0,,,,,,,0.5,20.2712700369913,,,,,,,,,,,,,,0.5,0.555825146175568,,,,,,,,permeability,fig 10 and 11,ESSEN M et al 2021,https://doi.org/10.1016/j.seppur.2020.118103
668,3,87,1,18,20.0,,,0.5449999999999999,,,,308.0,,,1000000.0,,0,,,0.0,,,,,,,0.5,12.983970406905,,,,,,,,,,,,,,0.5,0.355438803409639,,,,,,,,permeability,fig 10 and 11,ESSEN M et al 2021,https://doi.org/10.1016/j.seppur.2020.118103
669,1,76,1,8,0.0,,,,,,,308.0,,,500000.0,,0,,,0.0,1.0,23.1,,,,,,,,,,,,,,,,,,,,,,,,,,,,,permeability,table 3,AKBARI A et al 2020,https://doi.org/10.1016/j.cep.2020.107804
670,3,88,1,17,5.0,,,1.12,,,,308.0,,,500000.0,,0,,,0.0,1.0,27.7,,,,,,,,,,,,,,,,,,,,,,,,,,,,,permeability,table 3,AKBARI A et al 2020,https://doi.org/10.1016/j.cep.2020.107804
671,3,88,1,17,10.0,,,1.12,,,,308.0,,,500000.0,,0,,,0.0,1.0,35.2,,,,,,,,,,,,,,,,,,,,,,,,,,,,,permeability,table 3,AKBARI A et al 2020,https://doi.org/10.1016/j.cep.2020.107804
672,3,88,1,17,20.0,,,1.12,,,,308.0,,,500000.0,,0,,,0.0,1.0,49.7,,,,,,,,,,,,,,,,,,,,,,,,,,,,,permeability,table 3,AKBARI A et al 2020,https://doi.org/10.1016/j.cep.2020.107804
673,3,88,1,17,30.0,,,1.12,,,,308.0,,,500000.0,,0,,,0.0,1.0,55.9,,,,,,,,,,,,,,,,,,,,,,,,,,,,,permeability,table 3,AKBARI A et al 2020,https://doi.org/10.1016/j.cep.2020.107804
674,3,89,1,17,5.0,,,1.05,,,,308.0,,,500000.0,,0,,,0.0,1.0,28.1,,,,,,,,,,,,,,,,,,,,,,,,,,,,,permeability,table 3,AKBARI A et al 2020,https://doi.org/10.1016/j.cep.2020.107804
675,3,89,1,17,10.0,,,1.05,,,,308.0,,,500000.0,,0,,,0.0,1.0,38.4,,,,,,,,,,,,,,,,,,,,,,,,,,,,,permeability,table 3,AKBARI A et al 2020,https://doi.org/10.1016/j.cep.2020.107804
676,3,89,1,17,20.0,,,1.05,,,,308.0,,,500000.0,,0,,,0.0,1.0,47.3,,,,,,,,,,,,,,,,,,,,,,,,,,,,,permeability,table 3,AKBARI A et al 2020,https://doi.org/10.1016/j.cep.2020.107804
677,3,89,1,17,30.0,,,1.05,,,,308.0,,,500000.0,,0,,,0.0,1.0,51.8,,,,,,,,,,,,,,,,,,,,,,,,,,,,,permeability,table 3,AKBARI A et al 2020,https://doi.org/10.1016/j.cep.2020.107804
678,3,89,1,17,35.0,,,1.05,,,,308.0,,,500000.0,,0,,,0.0,1.0,55.1,,,,,,,,,,,,,,,,,,,,,,,,,,,,,permeability,table 3,AKBARI A et al 2020,https://doi.org/10.1016/j.cep.2020.107804
679,1,76,1,8,0.0,,,,,,,308.0,,,500000.0,,0,,,0.0,,,,,,,,,,,,,,,,,,,,,,1.0,0.18,,,,,,,,permeability,table 3,AKBARI A et al 2020,https://doi.org/10.1016/j.cep.2020.107804
680,3,88,1,17,5.0,,,1.12,,,,308.0,,,500000.0,,0,,,0.0,,,,,,,,,,,,,,,,,,,,,,1.0,0.18,,,,,,,,permeability,table 3,AKBARI A et al 2020,https://doi.org/10.1016/j.cep.2020.107804
681,3,88,1,17,10.0,,,1.12,,,,308.0,,,500000.0,,0,,,0.0,,,,,,,,,,,,,,,,,,,,,,1.0,0.19,,,,,,,,permeability,table 3,AKBARI A et al 2020,https://doi.org/10.1016/j.cep.2020.107804
682,3,88,1,17,20.0,,,1.12,,,,308.0,,,500000.0,,0,,,0.0,,,,,,,,,,,,,,,,,,,,,,1.0,0.22,,,,,,,,permeability,table 3,AKBARI A et al 2020,https://doi.org/10.1016/j.cep.2020.107804
683,3,88,1,17,30.0,,,1.12,,,,308.0,,,500000.0,,0,,,0.0,,,,,,,,,,,,,,,,,,,,,,1.0,0.27,,,,,,,,permeability,table 3,AKBARI A et al 2020,https://doi.org/10.1016/j.cep.2020.107804
684,3,89,1,17,5.0,,,1.05,,,,308.0,,,500000.0,,0,,,0.0,,,,,,,,,,,,,,,,,,,,,,1.0,0.18,,,,,,,,permeability,table 3,AKBARI A et al 2020,https://doi.org/10.1016/j.cep.2020.107804
