Repository: tenoriolms/databank_CH4

File: 962_membrane_data.csv (part 4 of 7)
48,polymer,IPI-0.25,none,ionic copolyimides,0.0,,50.0,,,367.0,0.0,,308.0,200000.0,1000.0,199000.0,,none,,0.5,,,,,,,,,,,,,,,,,,,,,,1.0,5.3,3.54718995794539e-11,,,,,,,permeability,table 2,XIE W et al 2022,https://doi.org/10.1016/j.seppur.2021.120091
49,polymer,IPI-0.50,none,ionic copolyimides,0.0,,50.0,,,83.0,0.0,,308.0,200000.0,1000.0,199000.0,,none,,0.5,,,,,,,,,,,,,,,,,,,,,,1.0,0.97,6.4920269041642e-12,,,,,,,permeability,table 2,XIE W et al 2022,https://doi.org/10.1016/j.seppur.2021.120091
50,polymer,IPI-0.75,none,ionic copolyimides,0.0,,50.0,,,56.0,0.0,,308.0,200000.0,1000.0,199000.0,,none,,0.5,,,,,,,,,,,,,,,,,,,,,,1.0,0.25,1.6732028103516e-12,,,,,,,permeability,table 2,XIE W et al 2022,https://doi.org/10.1016/j.seppur.2021.120091
51,polymer,IPI-1.00,none,ionic copolyimides,0.0,,50.0,,,41.0,0.0,,308.0,200000.0,1000.0,199000.0,,none,,0.5,,,,,,,,,,,,,,,,,,,,,,1.0,0.03,2.00784337242192e-13,,,,,,,permeability,table 2,XIE W et al 2022,https://doi.org/10.1016/j.seppur.2021.120091
439,polymer,6FDA-DAM,flat sheet,PI,0.0,,55.0,1.2,,,0.0,,308.0,,,470000.0,,none,,1.0,,,,,,,,,,,,,,,,1.0,62.2607391950835,3.78817613802842e-10,,,,,,,,,,,,,permeability,fig S5a,BACHMAN et al 2016,https://doi.org/10.1038/nmat4621
440,polymer,6FDA-DAM,flat sheet,PI,0.0,,55.0,1.2,,,0.0,,308.0,,,960000.0,,none,,1.0,,,,,,,,,,,,,,,,1.0,59.1709482352197,3.60018170466685e-10,,,,,,,,,,,,,permeability,fig S5a,BACHMAN et al 2016,https://doi.org/10.1038/nmat4621
441,polymer,6FDA-DAM,flat sheet,PI,0.0,,55.0,1.2,,,0.0,,308.0,,,1450000.0,,none,,1.0,,,,,,,,,,,,,,,,1.0,57.1810550952797,3.47910916670151e-10,,,,,,,,,,,,,permeability,fig S5a,BACHMAN et al 2016,https://doi.org/10.1038/nmat4621
442,polymer,6FDA-DAM,flat sheet,PI,0.0,,55.0,1.2,,,0.0,,308.0,,,1950000.0,,none,,1.0,,,,,,,,,,,,,,,,1.0,55.9461297710459,3.40397169313488e-10,,,,,,,,,,,,,permeability,fig S5a,BACHMAN et al 2016,https://doi.org/10.1038/nmat4621
443,polymer,6FDA-DAM,flat sheet,PI,0.0,,55.0,1.2,,,0.0,,308.0,,,2430000.0,,none,,1.0,,,,,,,,,,,,,,,,1.0,54.4444840061681,3.31260595080956e-10,,,,,,,,,,,,,permeability,fig S5a,BACHMAN et al 2016,https://doi.org/10.1038/nmat4621
444,polymer,6FDA-DAM,flat sheet,PI,0.0,,55.0,1.2,,,0.0,,308.0,,,2910000.0,,none,,1.0,,,,,,,,,,,,,,,,1.0,53.7657532727803,3.27130943551587e-10,,,,,,,,,,,,,permeability,fig S5a,BACHMAN et al 2016,https://doi.org/10.1038/nmat4621
445,polymer,6FDA-DAM,flat sheet,PI,0.0,,55.0,1.2,,,0.0,,308.0,,,3410000.0,,none,,1.0,,,,,,,,,,,,,,,,1.0,52.7804369204784,3.21135910497926e-10,,,,,,,,,,,,,permeability,fig S5a,BACHMAN et al 2016,https://doi.org/10.1038/nmat4621
446,polymer,6FDA-DAM,flat sheet,PI,0.0,,55.0,1.2,,,0.0,,308.0,,,3890000.0,,none,,1.0,,,,,,,,,,,,,,,,1.0,51.9225915100208,3.15916458310199e-10,,,,,,,,,,,,,permeability,fig S5a,BACHMAN et al 2016,https://doi.org/10.1038/nmat4621
447,polymer,6FDA-DAM,flat sheet,PI,0.0,,55.0,1.2,,,0.0,,308.0,,,4320000.0,,none,,1.0,,,,,,,,,,,,,,,,1.0,51.272400266865,3.11960451709056e-10,,,,,,,,,,,,,permeability,fig S5a,BACHMAN et al 2016,https://doi.org/10.1038/nmat4621
448,polymer,6FDA-DAM,flat sheet,PI,0.0,,55.0,1.2,,,0.0,,308.0,,,4880000.0,,none,,1.0,,,,,,,,,,,,,,,,1.0,49.9658174965865,3.04010713661104e-10,,,,,,,,,,,,,permeability,fig S5a,BACHMAN et al 2016,https://doi.org/10.1038/nmat4621
449,polymer,6FDA-DAM,flat sheet,PI,0.0,,55.0,1.2,,,0.0,,308.0,,,5360000.0,,none,,1.0,,,,,,,,,,,,,,,,1.0,49.3401488292293,3.00203911579027e-10,,,,,,,,,,,,,permeability,fig S5a,BACHMAN et al 2016,https://doi.org/10.1038/nmat4621
450,polymer,6FDA-DAM,flat sheet,PI,0.0,,55.0,1.2,,,0.0,,308.0,,,5860000.0,,none,,1.0,,,,,,,,,,,,,,,,1.0,48.8885303500352,2.97456095911412e-10,,,,,,,,,,,,,permeability,fig S5a,BACHMAN et al 2016,https://doi.org/10.1038/nmat4621
451,polymer,6FDA-DAM,flat sheet,PI,0.0,,55.0,1.2,,,0.0,,308.0,,,6330000.0,,none,,1.0,,,,,,,,,,,,,,,,1.0,47.9388031840728,2.91677600772664e-10,,,,,,,,,,,,,permeability,fig S5a,BACHMAN et al 2016,https://doi.org/10.1038/nmat4621
452,MMM,6wt_Ni2(dobdc),flat sheet,MOF/PI,6.0,,55.0,1.2,,,0.0,,308.0,,,100000.0,,none,,1.0,,,,,,,,,,,,,,,,1.0,75.6143928214666,4.60066234806936e-10,,,,,,,,,,,,,permeability,fig S5d,BACHMAN et al 2016,https://doi.org/10.1038/nmat4621
453,MMM,6wt_Ni2(dobdc),flat sheet,MOF/PI,6.0,,55.0,1.2,,,0.0,,308.0,,,480000.0,,none,,1.0,,,,,,,,,,,,,,,,1.0,70.410485785486,4.28403718889078e-10,,,,,,,,,,,,,permeability,fig S5d,BACHMAN et al 2016,https://doi.org/10.1038/nmat4621
454,MMM,6wt_Ni2(dobdc),flat sheet,MOF/PI,6.0,,55.0,1.2,,,0.0,,308.0,,,970000.0,,none,,1.0,,,,,,,,,,,,,,,,1.0,67.3975901815168,4.1007213564596e-10,,,,,,,,,,,,,permeability,fig S5d,BACHMAN et al 2016,https://doi.org/10.1038/nmat4621
455,MMM,6wt_Ni2(dobdc),flat sheet,MOF/PI,6.0,,55.0,1.2,,,0.0,,308.0,,,1460000.0,,none,,1.0,,,,,,,,,,,,,,,,1.0,65.717091685394,3.99847354531399e-10,,,,,,,,,,,,,permeability,fig S5d,BACHMAN et al 2016,https://doi.org/10.1038/nmat4621
456,MMM,6wt_Ni2(dobdc),flat sheet,MOF/PI,6.0,,55.0,1.2,,,0.0,,308.0,,,1940000.0,,none,,1.0,,,,,,,,,,,,,,,,1.0,64.5444823381227,3.92712760875767e-10,,,,,,,,,,,,,permeability,fig S5d,BACHMAN et al 2016,https://doi.org/10.1038/nmat4621
457,MMM,6wt_Ni2(dobdc),flat sheet,MOF/PI,6.0,,55.0,1.2,,,0.0,,308.0,,,2440000.0,,none,,1.0,,,,,,,,,,,,,,,,1.0,62.7497361574255,3.81792854136093e-10,,,,,,,,,,,,,permeability,fig S5d,BACHMAN et al 2016,https://doi.org/10.1038/nmat4621
458,MMM,6wt_Ni2(dobdc),flat sheet,MOF/PI,6.0,,55.0,1.2,,,0.0,,308.0,,,2930000.0,,none,,1.0,,,,,,,,,,,,,,,,1.0,59.2725414835898,3.60636301770997e-10,,,,,,,,,,,,,permeability,fig S5d,BACHMAN et al 2016,https://doi.org/10.1038/nmat4621
459,MMM,6wt_Ni2(dobdc),flat sheet,MOF/PI,6.0,,55.0,1.2,,,0.0,,308.0,,,3420000.0,,none,,1.0,,,,,,,,,,,,,,,,1.0,60.5571095152746,3.68452093919007e-10,,,,,,,,,,,,,permeability,fig S5d,BACHMAN et al 2016,https://doi.org/10.1038/nmat4621
460,MMM,6wt_Ni2(dobdc),flat sheet,MOF/PI,6.0,,55.0,1.2,,,0.0,,308.0,,,3960000.0,,none,,1.0,,,,,,,,,,,,,,,,1.0,59.483843891373,3.61921944616585e-10,,,,,,,,,,,,,permeability,fig S5d,BACHMAN et al 2016,https://doi.org/10.1038/nmat4621
461,MMM,6wt_Ni2(dobdc),flat sheet,MOF/PI,6.0,,55.0,1.2,,,0.0,,308.0,,,4410000.0,,none,,1.0,,,,,,,,,,,,,,,,1.0,59.0734415747587,3.59424903491008e-10,,,,,,,,,,,,,permeability,fig S5d,BACHMAN et al 2016,https://doi.org/10.1038/nmat4621
462,MMM,6wt_Ni2(dobdc),flat sheet,MOF/PI,6.0,,55.0,1.2,,,0.0,,308.0,,,4890000.0,,none,,1.0,,,,,,,,,,,,,,,,1.0,57.9757181075633,3.52745943526279e-10,,,,,,,,,,,,,permeability,fig S5d,BACHMAN et al 2016,https://doi.org/10.1038/nmat4621
463,MMM,6wt_Ni2(dobdc),flat sheet,MOF/PI,6.0,,55.0,1.2,,,0.0,,308.0,,,5360000.0,,none,,1.0,,,,,,,,,,,,,,,,1.0,56.8882665148392,3.46129481486035e-10,,,,,,,,,,,,,permeability,fig S5d,BACHMAN et al 2016,https://doi.org/10.1038/nmat4621
464,MMM,6wt_Ni2(dobdc),flat sheet,MOF/PI,6.0,,55.0,1.2,,,0.0,,308.0,,,5860000.0,,none,,1.0,,,,,,,,,,,,,,,,1.0,56.0128504195012,3.40803122682593e-10,,,,,,,,,,,,,permeability,fig S5d,BACHMAN et al 2016,https://doi.org/10.1038/nmat4621
465,MMM,6wt_Ni2(dobdc),flat sheet,MOF/PI,6.0,,55.0,1.2,,,0.0,,308.0,,,6350000.0,,none,,1.0,,,,,,,,,,,,,,,,1.0,55.1529297528228,3.35571043860172e-10,,,,,,,,,,,,,permeability,fig S5d,BACHMAN et al 2016,https://doi.org/10.1038/nmat4621
466,MMM,25wt_Ni2(dobdc),flat sheet,MOF/PI,25.0,,55.0,1.2,,,0.0,,308.0,,,540000.0,,none,,1.0,,,,,,,,,,,,,,,,1.0,229.74079948599,1.39782891400866e-09,,,,,,,,,,,,,permeability,fig S5e,BACHMAN et al 2016,https://doi.org/10.1038/nmat4621
467,MMM,25wt_Ni2(dobdc),flat sheet,MOF/PI,25.0,,55.0,1.2,,,0.0,,308.0,,,1070000.0,,none,,1.0,,,,,,,,,,,,,,,,1.0,177.336188322779,1.0789796679226e-09,,,,,,,,,,,,,permeability,fig S5e,BACHMAN et al 2016,https://doi.org/10.1038/nmat4621
468,MMM,25wt_Ni2(dobdc),flat sheet,MOF/PI,25.0,,55.0,1.2,,,0.0,,308.0,,,1540000.0,,none,,1.0,,,,,,,,,,,,,,,,1.0,157.579840807438,9.58774663613682e-10,,,,,,,,,,,,,permeability,fig S5e,BACHMAN et al 2016,https://doi.org/10.1038/nmat4621
469,MMM,25wt_Ni2(dobdc),flat sheet,MOF/PI,25.0,,55.0,1.2,,,0.0,,308.0,,,2040000.0,,none,,1.0,,,,,,,,,,,,,,,,1.0,146.434194974584,8.90960387501991e-10,,,,,,,,,,,,,permeability,fig S5e,BACHMAN et al 2016,https://doi.org/10.1038/nmat4621
470,MMM,25wt_Ni2(dobdc),flat sheet,MOF/PI,25.0,,55.0,1.2,,,0.0,,308.0,,,2540000.0,,none,,1.0,,,,,,,,,,,,,,,,1.0,139.474451888971,8.48614708628636e-10,,,,,,,,,,,,,permeability,fig S5e,BACHMAN et al 2016,https://doi.org/10.1038/nmat4621
471,MMM,25wt_Ni2(dobdc),flat sheet,MOF/PI,25.0,,55.0,1.2,,,0.0,,308.0,,,3000000.0,,none,,1.0,,,,,,,,,,,,,,,,1.0,133.409754759255,8.11714823969101e-10,,,,,,,,,,,,,permeability,fig S5e,BACHMAN et al 2016,https://doi.org/10.1038/nmat4621
472,MMM,25wt_Ni2(dobdc),flat sheet,MOF/PI,25.0,,55.0,1.2,,,0.0,,308.0,,,3500000.0,,none,,1.0,,,,,,,,,,,,,,,,1.0,128.860342296399,7.8403449772074e-10,,,,,,,,,,,,,permeability,fig S5e,BACHMAN et al 2016,https://doi.org/10.1038/nmat4621
473,MMM,25wt_Ni2(dobdc),flat sheet,MOF/PI,25.0,,55.0,1.2,,,0.0,,308.0,,,4040000.0,,none,,1.0,,,,,,,,,,,,,,,,1.0,125.189820730174,7.61701672265963e-10,,,,,,,,,,,,,permeability,fig S5e,BACHMAN et al 2016,https://doi.org/10.1038/nmat4621
474,MMM,25wt_Ni2(dobdc),flat sheet,MOF/PI,25.0,,55.0,1.2,,,0.0,,308.0,,,4520000.0,,none,,1.0,,,,,,,,,,,,,,,,1.0,121.601596808278,7.39869576446736e-10,,,,,,,,,,,,,permeability,fig S5e,BACHMAN et al 2016,https://doi.org/10.1038/nmat4621
475,MMM,25wt_Ni2(dobdc),flat sheet,MOF/PI,25.0,,55.0,1.2,,,0.0,,308.0,,,5030000.0,,none,,1.0,,,,,,,,,,,,,,,,1.0,118.887769981356,7.23357639451778e-10,,,,,,,,,,,,,permeability,fig S5e,BACHMAN et al 2016,https://doi.org/10.1038/nmat4621
476,MMM,25wt_Ni2(dobdc),flat sheet,MOF/PI,25.0,,55.0,1.2,,,0.0,,308.0,,,5490000.0,,none,,1.0,,,,,,,,,,,,,,,,1.0,116.250287519273,7.07310210114286e-10,,,,,,,,,,,,,permeability,fig S5e,BACHMAN et al 2016,https://doi.org/10.1038/nmat4621
477,MMM,25wt_Ni2(dobdc),flat sheet,MOF/PI,25.0,,55.0,1.2,,,0.0,,308.0,,,5970000.0,,none,,1.0,,,,,,,,,,,,,,,,1.0,113.025336761905,6.87688404039837e-10,,,,,,,,,,,,,permeability,fig S5e,BACHMAN et al 2016,https://doi.org/10.1038/nmat4621
478,polymer,6FDA-DAM,flat sheet,PI,0.0,,55.0,1.2,,,0.0,,308.0,,,80000.0,,none,,1.0,,,,,,,,,,,,,,,,,,,,,,1.0,55.4325023368438,3.37272067981195e-10,,,,,,,permeability,fig S5a,BACHMAN et al 2016,https://doi.org/10.1038/nmat4621
479,polymer,6FDA-DAM,flat sheet,PI,0.0,,55.0,1.2,,,0.0,,308.0,,,470000.0,,none,,1.0,,,,,,,,,,,,,,,,,,,,,,1.0,47.9526435020941,2.91761810441789e-10,,,,,,,permeability,fig S5a,BACHMAN et al 2016,https://doi.org/10.1038/nmat4621
480,polymer,6FDA-DAM,flat sheet,PI,0.0,,55.0,1.2,,,0.0,,308.0,,,960000.0,,none,,1.0,,,,,,,,,,,,,,,,,,,,,,1.0,44.8042142714469,2.72605589943928e-10,,,,,,,permeability,fig S5a,BACHMAN et al 2016,https://doi.org/10.1038/nmat4621
481,polymer,6FDA-DAM,flat sheet,PI,0.0,,55.0,1.2,,,0.0,,308.0,,,1450000.0,,none,,1.0,,,,,,,,,,,,,,,,,,,,,,1.0,42.8801071186309,2.6089860268753e-10,,,,,,,permeability,fig S5a,BACHMAN et al 2016,https://doi.org/10.1038/nmat4621
482,polymer,6FDA-DAM,flat sheet,PI,0.0,,55.0,1.2,,,0.0,,308.0,,,1940000.0,,none,,1.0,,,,,,,,,,,,,,,,,,,,,,1.0,40.7286808660375,2.47808521043517e-10,,,,,,,permeability,fig S5a,BACHMAN et al 2016,https://doi.org/10.1038/nmat4621
483,polymer,6FDA-DAM,flat sheet,PI,0.0,,55.0,1.2,,,0.0,,308.0,,,2430000.0,,none,,1.0,,,,,,,,,,,,,,,,,,,,,,1.0,39.9082538848393,2.42816736568502e-10,,,,,,,permeability,fig S5a,BACHMAN et al 2016,https://doi.org/10.1038/nmat4621
484,polymer,6FDA-DAM,flat sheet,PI,0.0,,55.0,1.2,,,0.0,,308.0,,,2920000.0,,none,,1.0,,,,,,,,,,,,,,,,,,,,,,1.0,38.6979194566349,2.35452609416732e-10,,,,,,,permeability,fig S5a,BACHMAN et al 2016,https://doi.org/10.1038/nmat4621
485,polymer,6FDA-DAM,flat sheet,PI,0.0,,55.0,1.2,,,0.0,,308.0,,,3410000.0,,none,,1.0,,,,,,,,,,,,,,,,,,,,,,1.0,37.6082583421013,2.28822703819756e-10,,,,,,,permeability,fig S5a,BACHMAN et al 2016,https://doi.org/10.1038/nmat4621
486,polymer,6FDA-DAM,flat sheet,PI,0.0,,55.0,1.2,,,0.0,,308.0,,,3900000.0,,none,,1.0,,,,,,,,,,,,,,,,,,,,,,1.0,36.6459933377746,2.22967923785056e-10,,,,,,,permeability,fig S5a,BACHMAN et al 2016,https://doi.org/10.1038/nmat4621
487,polymer,6FDA-DAM,flat sheet,PI,0.0,,55.0,1.2,,,0.0,,308.0,,,4380000.0,,none,,1.0,,,,,,,,,,,,,,,,,,,,,,1.0,35.9577848082415,2.1878060580061e-10,,,,,,,permeability,fig S5a,BACHMAN et al 2016,https://doi.org/10.1038/nmat4621
488,polymer,6FDA-DAM,flat sheet,PI,0.0,,55.0,1.2,,,0.0,,308.0,,,4870000.0,,none,,1.0,,,,,,,,,,,,,,,,,,,,,,1.0,35.3976166582016,2.15372333353641e-10,,,,,,,permeability,fig S5a,BACHMAN et al 2016,https://doi.org/10.1038/nmat4621
489,polymer,6FDA-DAM,flat sheet,PI,0.0,,55.0,1.2,,,0.0,,308.0,,,5350000.0,,none,,1.0,,,,,,,,,,,,,,,,,,,,,,1.0,34.7239949377618,2.11273766969082e-10,,,,,,,permeability,fig S5a,BACHMAN et al 2016,https://doi.org/10.1038/nmat4621
490,polymer,6FDA-DAM,flat sheet,PI,0.0,,55.0,1.2,,,0.0,,308.0,,,5840000.0,,none,,1.0,,,,,,,,,,,,,,,,,,,,,,1.0,34.0983568409283,2.07467150889501e-10,,,,,,,permeability,fig S5a,BACHMAN et al 2016,https://doi.org/10.1038/nmat4621
491,polymer,6FDA-DAM,flat sheet,PI,0.0,,55.0,1.2,,,0.0,,308.0,,,6340000.0,,none,,1.0,,,,,,,,,,,,,,,,,,,,,,1.0,33.4834674258271,2.03725933808037e-10,,,,,,,permeability,fig S5a,BACHMAN et al 2016,https://doi.org/10.1038/nmat4621
492,MMM,6wt_Ni2(dobdc),flat sheet,MOF/PI,6.0,,55.0,1.2,,,0.0,,308.0,,,100000.0,,none,,1.0,,,,,,,,,,,,,,,,,,,,,,1.0,90.5991499282908,5.5123909918357e-10,,,,,,,permeability,fig S5d,BACHMAN et al 2016,https://doi.org/10.1038/nmat4621
493,MMM,6wt_Ni2(dobdc),flat sheet,MOF/PI,6.0,,55.0,1.2,,,0.0,,308.0,,,470000.0,,none,,1.0,,,,,,,,,,,,,,,,,,,,,,1.0,78.8080155080023,4.79497429186261e-10,,,,,,,permeability,fig S5d,BACHMAN et al 2016,https://doi.org/10.1038/nmat4621
494,MMM,6wt_Ni2(dobdc),flat sheet,MOF/PI,6.0,,55.0,1.2,,,0.0,,308.0,,,980000.0,,none,,1.0,,,,,,,,,,,,,,,,,,,,,,1.0,71.9160670249002,4.37564238019988e-10,,,,,,,permeability,fig S5d,BACHMAN et al 2016,https://doi.org/10.1038/nmat4621
495,MMM,6wt_Ni2(dobdc),flat sheet,MOF/PI,6.0,,55.0,1.2,,,0.0,,308.0,,,1460000.0,,none,,1.0,,,,,,,,,,,,,,,,,,,,,,1.0,66.5421133199118,4.04867094594949e-10,,,,,,,permeability,fig S5d,BACHMAN et al 2016,https://doi.org/10.1038/nmat4621
496,MMM,6wt_Ni2(dobdc),flat sheet,MOF/PI,6.0,,55.0,1.2,,,0.0,,308.0,,,1940000.0,,none,,1.0,,,,,,,,,,,,,,,,,,,,,,1.0,63.8031119234229,3.88201986107086e-10,,,,,,,permeability,fig S5d,BACHMAN et al 2016,https://doi.org/10.1038/nmat4621
497,MMM,6wt_Ni2(dobdc),flat sheet,MOF/PI,6.0,,55.0,1.2,,,0.0,,308.0,,,2430000.0,,none,,1.0,,,,,,,,,,,,,,,,,,,,,,1.0,61.1924926131218,3.72318002227981e-10,,,,,,,permeability,fig S5d,BACHMAN et al 2016,https://doi.org/10.1038/nmat4621
498,MMM,6wt_Ni2(dobdc),flat sheet,MOF/PI,6.0,,55.0,1.2,,,0.0,,308.0,,,2930000.0,,none,,1.0,,,,,,,,,,,,,,,,,,,,,,1.0,60.1358322304941,3.65888885421436e-10,,,,,,,permeability,fig S5d,BACHMAN et al 2016,https://doi.org/10.1038/nmat4621
499,MMM,6wt_Ni2(dobdc),flat sheet,MOF/PI,6.0,,55.0,1.2,,,0.0,,308.0,,,3430000.0,,none,,1.0,,,,,,,,,,,,,,,,,,,,,,1.0,58.7137623396898,3.57236480556672e-10,,,,,,,permeability,fig S5d,BACHMAN et al 2016,https://doi.org/10.1038/nmat4621
500,MMM,6wt_Ni2(dobdc),flat sheet,MOF/PI,6.0,,55.0,1.2,,,0.0,,308.0,,,3900000.0,,none,,1.0,,,,,,,,,,,,,,,,,,,,,,1.0,57.678855574045,3.50939720888567e-10,,,,,,,permeability,fig S5d,BACHMAN et al 2016,https://doi.org/10.1038/nmat4621
501,MMM,6wt_Ni2(dobdc),flat sheet,MOF/PI,6.0,,55.0,1.2,,,0.0,,308.0,,,4400000.0,,none,,1.0,,,,,,,,,,,,,,,,,,,,,,1.0,56.1390333408251,3.41570866750147e-10,,,,,,,permeability,fig S5d,BACHMAN et al 2016,https://doi.org/10.1038/nmat4621
502,MMM,6wt_Ni2(dobdc),flat sheet,MOF/PI,6.0,,55.0,1.2,,,0.0,,308.0,,,4870000.0,,none,,1.0,,,,,,,,,,,,,,,,,,,,,,1.0,54.8631185195156,3.33807723969114e-10,,,,,,,permeability,fig S5d,BACHMAN et al 2016,https://doi.org/10.1038/nmat4621
503,MMM,6wt_Ni2(dobdc),flat sheet,MOF/PI,6.0,,55.0,1.2,,,0.0,,308.0,,,5350000.0,,none,,1.0,,,,,,,,,,,,,,,,,,,,,,1.0,54.1755696979397,3.29624419894515e-10,,,,,,,permeability,fig S5d,BACHMAN et al 2016,https://doi.org/10.1038/nmat4621
504,MMM,6wt_Ni2(dobdc),flat sheet,MOF/PI,6.0,,55.0,1.2,,,0.0,,308.0,,,5840000.0,,none,,1.0,,,,,,,,,,,,,,,,,,,,,,1.0,53.4715657693676,3.25340996797113e-10,,,,,,,permeability,fig S5d,BACHMAN et al 2016,https://doi.org/10.1038/nmat4621
505,MMM,6wt_Ni2(dobdc),flat sheet,MOF/PI,6.0,,55.0,1.2,,,0.0,,308.0,,,6340000.0,,none,,1.0,,,,,,,,,,,,,,,,,,,,,,1.0,53.0756308050454,3.22931980451585e-10,,,,,,,permeability,fig S5d,BACHMAN et al 2016,https://doi.org/10.1038/nmat4621
506,MMM,25wt_Ni2(dobdc),flat sheet,MOF/PI,25.0,,55.0,1.2,,,0.0,,308.0,,,70000.0,,none,,1.0,,,,,,,,,,,,,,,,,,,,,,1.0,382.162388129708,2.32521884301565e-09,,,,,,,permeability,fig S5e,BACHMAN et al 2016,https://doi.org/10.1038/nmat4621
507,MMM,25wt_Ni2(dobdc),flat sheet,MOF/PI,25.0,,55.0,1.2,,,0.0,,308.0,,,480000.0,,none,,1.0,,,,,,,,,,,,,,,,,,,,,,1.0,330.66113753699,2.01186598036708e-09,,,,,,,permeability,fig S5e,BACHMAN et al 2016,https://doi.org/10.1038/nmat4621
508,MMM,25wt_Ni2(dobdc),flat sheet,MOF/PI,25.0,,55.0,1.2,,,0.0,,308.0,,,990000.0,,none,,1.0,,,,,,,,,,,,,,,,,,,,,,1.0,285.452272069117,1.73679834126289e-09,,,,,,,permeability,fig S5e,BACHMAN et al 2016,https://doi.org/10.1038/nmat4621
509,MMM,25wt_Ni2(dobdc),flat sheet,MOF/PI,25.0,,55.0,1.2,,,0.0,,308.0,,,1470000.0,,none,,1.0,,,,,,,,,,,,,,,,,,,,,,1.0,257.858516926765,1.56890761889076e-09,,,,,,,permeability,fig S5e,BACHMAN et al 2016,https://doi.org/10.1038/nmat4621
510,MMM,25wt_Ni2(dobdc),flat sheet,MOF/PI,25.0,,55.0,1.2,,,0.0,,308.0,,,1980000.0,,none,,1.0,,,,,,,,,,,,,,,,,,,,,,1.0,229.635548512419,1.39718852773676e-09,,,,,,,permeability,fig S5e,BACHMAN et al 2016,https://doi.org/10.1038/nmat4621
511,MMM,25wt_Ni2(dobdc),flat sheet,MOF/PI,25.0,,55.0,1.2,,,0.0,,308.0,,,2460000.0,,none,,1.0,,,,,,,,,,,,,,,,,,,,,,1.0,206.708594077064,1.25769236557662e-09,,,,,,,permeability,fig S5e,BACHMAN et al 2016,https://doi.org/10.1038/nmat4621
512,MMM,25wt_Ni2(dobdc),flat sheet,MOF/PI,25.0,,55.0,1.2,,,0.0,,308.0,,,2950000.0,,none,,1.0,,,,,,,,,,,,,,,,,,,,,,1.0,190.220003656186,1.15736961710044e-09,,,,,,,permeability,fig S5e,BACHMAN et al 2016,https://doi.org/10.1038/nmat4621
513,MMM,25wt_Ni2(dobdc),flat sheet,MOF/PI,25.0,,55.0,1.2,,,0.0,,308.0,,,3470000.0,,none,,1.0,,,,,,,,,,,,,,,,,,,,,,1.0,177.885692011042,1.08232305379714e-09,,,,,,,permeability,fig S5e,BACHMAN et al 2016,https://doi.org/10.1038/nmat4621
514,MMM,25wt_Ni2(dobdc),flat sheet,MOF/PI,25.0,,55.0,1.2,,,0.0,,308.0,,,3950000.0,,none,,1.0,,,,,,,,,,,,,,,,,,,,,,1.0,169.528930082919,1.03147739000233e-09,,,,,,,permeability,fig S5e,BACHMAN et al 2016,https://doi.org/10.1038/nmat4621
515,MMM,25wt_Ni2(dobdc),flat sheet,MOF/PI,25.0,,55.0,1.2,,,0.0,,308.0,,,4440000.0,,none,,1.0,,,,,,,,,,,,,,,,,,,,,,1.0,162.11009787808,9.86338441294458e-10,,,,,,,permeability,fig S5e,BACHMAN et al 2016,https://doi.org/10.1038/nmat4621
516,MMM,25wt_Ni2(dobdc),flat sheet,MOF/PI,25.0,,55.0,1.2,,,0.0,,308.0,,,4930000.0,,none,,1.0,,,,,,,,,,,,,,,,,,,,,,1.0,154.664074340153,9.41034050350445e-10,,,,,,,permeability,fig S5e,BACHMAN et al 2016,https://doi.org/10.1038/nmat4621
517,MMM,25wt_Ni2(dobdc),flat sheet,MOF/PI,25.0,,55.0,1.2,,,0.0,,308.0,,,5430000.0,,none,,1.0,,,,,,,,,,,,,,,,,,,,,,1.0,148.332482081529,9.02510275946335e-10,,,,,,,permeability,fig S5e,BACHMAN et al 2016,https://doi.org/10.1038/nmat4621
518,MMM,25wt_Ni2(dobdc),flat sheet,MOF/PI,25.0,,55.0,1.2,,,0.0,,308.0,,,5920000.0,,none,,1.0,,,,,,,,,,,,,,,,,,,,,,1.0,143.100296613308,8.70675703474669e-10,,,,,,,permeability,fig S5e,BACHMAN et al 2016,https://doi.org/10.1038/nmat4621
519,MMM,25wt_Ni2(dobdc),flat sheet,MOF/PI,25.0,,55.0,1.2,,,0.0,,308.0,,,6120000.0,,none,,1.0,,,,,,,,,,,,,,,,,,,,,,1.0,140.236218235592,8.53249579872263e-10,,,,,,,permeability,fig S5e,BACHMAN et al 2016,https://doi.org/10.1038/nmat4621
520,polymer,Pebax-1657,none,rubbery,0.0,,,,,,0.0,56.71,298.0,1000000.0,100000.0,900000.0,,none,,,,,,,,,0.048,80.1308188181471,,,,,,,,,,,,,,0.952,1.7231,,,,,,,,permeability,fig 6,GAMALI PA et al 2017,http://dx.doi.org/10.1016/j.cjche.2017.04.002
521,polymer,Pebax-1657,none,rubbery,0.0,,,,,,0.0,56.71,298.0,1500000.0,100000.0,1400000.0,,none,,,,,,,,,0.048,93.0077377593577,,,,,,,,,,,,,,0.952,1.8921,,,,,,,,permeability,fig 6,GAMALI PA et al 2017,http://dx.doi.org/10.1016/j.cjche.2017.04.002
522,polymer,Pebax-1657,none,rubbery,0.0,,,,,,0.0,56.71,298.0,2000000.0,100000.0,1900000.0,,none,,,,,,,,,0.048,100.243553072926,,,,,,,,,,,,,,0.952,2.0611,,,,,,,,permeability,fig 6,GAMALI PA et al 2017,http://dx.doi.org/10.1016/j.cjche.2017.04.002
523,polymer,Pebax-1657,none,rubbery,0.0,,,,,,0.0,56.71,298.0,2500000.0,100000.0,2400000.0,,none,,,,,,,,,0.048,132.32301965545,,,,,,,,,,,,,,0.952,2.2301,,,,,,,,permeability,fig 6,GAMALI PA et al 2017,http://dx.doi.org/10.1016/j.cjche.2017.04.002
524,polymer,Pebax-1657,none,rubbery,0.0,,,,,,0.0,56.71,298.0,3000000.0,100000.0,2900000.0,,none,,,,,,,,,0.048,144.170996050045,,,,,,,,,,,,,,0.952,2.3991,,,,,,,,permeability,fig 6,GAMALI PA et al 2017,http://dx.doi.org/10.1016/j.cjche.2017.04.002
525,polymer,Pebax-1657,none,rubbery,0.0,,,,,,0.0,56.71,298.0,3500000.0,100000.0,3400000.0,,none,,,,,,,,,0.048,162.020758156174,,,,,,,,,,,,,,0.952,2.5681,,,,,,,,permeability,fig 6,GAMALI PA et al 2017,http://dx.doi.org/10.1016/j.cjche.2017.04.002
526,MMM,PEBAX/4.6 wt% FS,none,Silica/PEBAX,4.6,,,,,,0.0,56.71,298.0,1000000.0,100000.0,900000.0,,none,,,,,,,,,0.048,131.318795112379,,,,,,,,,,,,,,0.952,2.7235,,,,,,,,permeability,fig 8,GAMALI PA et al 2017,http://dx.doi.org/10.1016/j.cjche.2017.04.002
527,MMM,PEBAX/4.6 wt% FS,none,Silica/PEBAX,4.6,,,,,,0.0,56.71,298.0,1500000.0,100000.0,1400000.0,,none,,,,,,,,,0.048,137.612240816063,,,,,,,,,,,,,,0.952,2.7685,,,,,,,,permeability,fig 8,GAMALI PA et al 2017,http://dx.doi.org/10.1016/j.cjche.2017.04.002
528,MMM,PEBAX/4.6 wt% FS,none,Silica/PEBAX,4.6,,,,,,0.0,56.71,298.0,2000000.0,100000.0,1900000.0,,none,,,,,,,,,0.048,175.789313680696,,,,,,,,,,,,,,0.952,2.8135,,,,,,,,permeability,fig 8,GAMALI PA et al 2017,http://dx.doi.org/10.1016/j.cjche.2017.04.002
529,MMM,PEBAX/4.6 wt% FS,none,Silica/PEBAX,4.6,,,,,,0.0,56.71,298.0,2500000.0,100000.0,2400000.0,,none,,,,,,,,,0.048,180.16641622881,,,,,,,,,,,,,,0.952,2.8585,,,,,,,,permeability,fig 8,GAMALI PA et al 2017,http://dx.doi.org/10.1016/j.cjche.2017.04.002
530,MMM,PEBAX/4.6 wt% FS,none,Silica/PEBAX,4.6,,,,,,0.0,56.71,298.0,3000000.0,100000.0,2900000.0,,none,,,,,,,,,0.048,212.387854304549,,,,,,,,,,,,,,0.952,2.9035,,,,,,,,permeability,fig 8,GAMALI PA et al 2017,http://dx.doi.org/10.1016/j.cjche.2017.04.002
531,MMM,PEBAX/4.6 wt% FS,none,Silica/PEBAX,4.6,,,,,,0.0,56.71,298.0,3500000.0,100000.0,3400000.0,,none,,,,,,,,,0.048,218.999075352652,,,,,,,,,,,,,,0.952,2.9485,,,,,,,,permeability,fig 8,GAMALI PA et al 2017,http://dx.doi.org/10.1016/j.cjche.2017.04.002
532,polymer,Pebax-1657,none,rubbery,0.0,,,,,,0.0,,298.0,500000.0,100000.0,400000.0,,none,,,,,,,,,1.0,57.3,,,,,,,,,,,,,,,,,,,,,,,permeability,table 3,EBADI R et al 2021,https://doi.org/10.1016/j.jngse.2021.103947
533,MMM,Pebax-1657/Si-CHA 5%,none,zeolite/PEBAX,5.0,,54.485,0.38,,,0.0,,298.0,500000.0,100000.0,400000.0,,none,,,,,,,,,1.0,88.09,5.41038581495355e-10,,,,,,,,,,,,,,,,,,,,,,permeability,table 3,EBADI R et al 2021,https://doi.org/10.1016/j.jngse.2021.103947
534,MMM,Pebax-1657/Si-CHA 10%,none,zeolite/PEBAX,10.0,,35.93,0.38,,,0.0,,298.0,500000.0,100000.0,400000.0,,none,,,,,,,,,1.0,116.11,1.08141151299707e-09,,,,,,,,,,,,,,,,,,,,,,permeability,table 3,EBADI R et al 2021,https://doi.org/10.1016/j.jngse.2021.103947
535,MMM,Pebax-1657/Si-CHA 15%,none,zeolite/PEBAX,15.0,,45.485,0.38,,,0.0,,298.0,500000.0,100000.0,400000.0,,none,,,,,,,,,1.0,124.19,9.13686081202879e-10,,,,,,,,,,,,,,,,,,,,,,permeability,table 3,EBADI R et al 2021,https://doi.org/10.1016/j.jngse.2021.103947
536,polymer,Pebax-1657,none,rubbery,0.0,,,,,,0.0,,298.0,500000.0,100000.0,400000.0,,none,,,,,,,,,,,,,,,,,,,,,,,,1.0,4.21323529411765,,,,,,,,permeability,table 3,EBADI R et al 2021,https://doi.org/10.1016/j.jngse.2021.103947
537,MMM,Pebax-1657/Si-CHA 5%,none,zeolite/PEBAX,5.0,,54.485,0.38,,,0.0,,298.0,500000.0,100000.0,400000.0,,none,,,,,,,,,,,,,,,,,,,,,,,,1.0,4.57372793354102,2.80913074504338e-11,,,,,,,permeability,table 3,EBADI R et al 2021,https://doi.org/10.1016/j.jngse.2021.103947
538,MMM,Pebax-1657/Si-CHA 10%,none,zeolite/PEBAX,10.0,,35.93,0.38,,,0.0,,298.0,500000.0,100000.0,400000.0,,none,,,,,,,,,,,,,,,,,,,,,,,,1.0,4.98754295532646,4.6452384578912e-11,,,,,,,permeability,table 3,EBADI R et al 2021,https://doi.org/10.1016/j.jngse.2021.103947
539,MMM,Pebax-1657/Si-CHA 15%,none,zeolite/PEBAX,15.0,,45.485,0.38,,,0.0,,298.0,500000.0,100000.0,400000.0,,none,,,,,,,,,,,,,,,,,,,,,,,,1.0,9.33759398496241,6.86982015942015e-11,,,,,,,permeability,table 3,EBADI R et al 2021,https://doi.org/10.1016/j.jngse.2021.103947
540,polymer,Pebax-1657,none,rubbery,0.0,,,,,,0.0,,298.0,300000.0,100000.0,200000.0,,none,,,,,,,,,1.0,45.8210645526613,,,,,,,,,,,,,,,,,,,,,,,permeability,fig 13a,EBADI R et al 2021,https://doi.org/10.1016/j.jngse.2021.103947
541,MMM,Pebax-1657/Si-CHA 5%,none,zeolite/PEBAX,5.0,,54.485,0.38,,,0.0,,298.0,300000.0,100000.0,200000.0,,none,,,,,,,,,1.0,53.1143827859569,3.26222389823084e-10,,,,,,,,,,,,,,,,,,,,,,permeability,fig 13a,EBADI R et al 2021,https://doi.org/10.1016/j.jngse.2021.103947
542,MMM,Pebax-1657/Si-CHA 10%,none,zeolite/PEBAX,10.0,,35.93,0.38,,,0.0,,298.0,300000.0,100000.0,200000.0,,none,,,,,,,,,1.0,71.6647791619478,6.67462899510146e-10,,,,,,,,,,,,,,,,,,,,,,permeability,fig 13a,EBADI R et al 2021,https://doi.org/10.1016/j.jngse.2021.103947
543,MMM,Pebax-1657/Si-CHA 15%,none,zeolite/PEBAX,15.0,,45.485,0.38,,,0.0,,298.0,300000.0,100000.0,200000.0,,none,,,,,,,,,1.0,75.9456398640996,5.58744456654113e-10,,,,,,,,,,,,,,,,,,,,,,permeability,fig 13a,EBADI R et al 2021,https://doi.org/10.1016/j.jngse.2021.103947
544,polymer,Pebax-1657,none,rubbery,0.0,,,,,,0.0,,298.0,300000.0,100000.0,200000.0,,none,,,,,,,,,,,,,,,,,,,,,,,,1.0,3.80246913580251,,,,,,,,permeability,fig 13a,EBADI R et al 2021,https://doi.org/10.1016/j.jngse.2021.103947
545,MMM,Pebax-1657/Si-CHA 5%,none,zeolite/PEBAX,5.0,,54.485,0.38,,,0.0,,298.0,300000.0,100000.0,200000.0,,none,,,,,,,,,,,,,,,,,,,,,,,,1.0,4.07182940516277,2.50087047957809e-11,,,,,,,permeability,fig 13a,EBADI R et al 2021,https://doi.org/10.1016/j.jngse.2021.103947
546,MMM,Pebax-1657/Si-CHA 10%,none,zeolite/PEBAX,10.0,,35.93,0.38,,,0.0,,298.0,300000.0,100000.0,200000.0,,none,,,,,,,,,,,,,,,,,,,,,,,,1.0,6.99887766554436,6.51853146634893e-11,,,,,,,permeability,fig 13a,EBADI R et al 2021,https://doi.org/10.1016/j.jngse.2021.103947
547,MMM,Pebax-1657/Si-CHA 15%,none,zeolite/PEBAX,15.0,,45.485,0.38,,,0.0,,298.0,300000.0,100000.0,200000.0,,none,,,,,,,,,,,,,,,,,,,,,,,,1.0,8.93827160493829,6.5760321728344e-11,,,,,,,permeability,fig 13a,EBADI R et al 2021,https://doi.org/10.1016/j.jngse.2021.103947
548,polymer,Pebax-1657,none,rubbery,0.0,,,,,,0.0,,298.0,700000.0,100000.0,600000.0,,none,,,,,,,,,1.0,80.7021517553794,,,,,,,,,,,,,,,,,,,,,,,permeability,fig 13a,EBADI R et al 2021,https://doi.org/10.1016/j.jngse.2021.103947
549,MMM,Pebax-1657/Si-CHA 5%,none,zeolite/PEBAX,5.0,,54.485,0.38,,,0.0,,298.0,700000.0,100000.0,600000.0,,none,,,,,,,,,1.0,97.5084937712344,5.98885879824468e-10,,,,,,,,,,,,,,,,,,,,,,permeability,fig 13a,EBADI R et al 2021,https://doi.org/10.1016/j.jngse.2021.103947
550,MMM,Pebax-1657/Si-CHA 10%,none,zeolite/PEBAX,10.0,,35.93,0.38,,,0.0,,298.0,700000.0,100000.0,600000.0,,none,,,,,,,,,1.0,129.377123442808,1.20497726991212e-09,,,,,,,,,,,,,,,,,,,,,,permeability,fig 13a,EBADI R et al 2021,https://doi.org/10.1016/j.jngse.2021.103947
551,MMM,Pebax-1657/Si-CHA 15%,none,zeolite/PEBAX,15.0,,45.485,0.38,,,0.0,,298.0,700000.0,100000.0,600000.0,,none,,,,,,,,,1.0,138.41449603624,1.01833801807733e-09,,,,,,,,,,,,,,,,,,,,,,permeability,fig 13a,EBADI R et al 2021,https://doi.org/10.1016/j.jngse.2021.103947
552,polymer,Pebax-1657,none,rubbery,0.0,,,,,,0.0,,298.0,700000.0,100000.0,600000.0,,none,,,,,,,,,,,,,,,,,,,,,,,,1.0,4.26936026936031,,,,,,,,permeability,fig 13a,EBADI R et al 2021,https://doi.org/10.1016/j.jngse.2021.103947
553,MMM,Pebax-1657/Si-CHA 5%,none,zeolite/PEBAX,5.0,,54.485,0.38,,,0.0,,298.0,700000.0,100000.0,600000.0,,none,,,,,,,,,,,,,,,,,,,,,,,,1.0,6.26262626262629,3.84643254576784e-11,,,,,,,permeability,fig 13a,EBADI R et al 2021,https://doi.org/10.1016/j.jngse.2021.103947
554,MMM,Pebax-1657/Si-CHA 10%,none,zeolite/PEBAX,10.0,,35.93,0.38,,,0.0,,298.0,700000.0,100000.0,600000.0,,none,,,,,,,,,,,,,,,,,,,,,,,,1.0,6.2446689113356,5.81608548408682e-11,,,,,,,permeability,fig 13a,EBADI R et al 2021,https://doi.org/10.1016/j.jngse.2021.103947
555,MMM,Pebax-1657/Si-CHA 15%,none,zeolite/PEBAX,15.0,,45.485,0.38,,,0.0,,298.0,700000.0,100000.0,600000.0,,none,,,,,,,,,,,,,,,,,,,,,,,,1.0,10.0157126823793,7.36872314293995e-11,,,,,,,permeability,fig 13a,EBADI R et al 2021,https://doi.org/10.1016/j.jngse.2021.103947
556,MMM,Pebax-1657/Si-CHA 10%,none,zeolite/PEBAX,10.0,,,0.38,,,0.0,,298.0,500000.0,,,,none,,,,,,,,,0.3,73.3,,,,,,,,,,,,,,0.7,3.6395233366435,,,,,,,,permeability,table 6,EBADI R et al 2021,https://doi.org/10.1016/j.jngse.2021.103947
557,MMM,Pebax-1657/Si-CHA 10%,none,zeolite/PEBAX,10.0,,,0.38,,,0.0,,298.0,500000.0,,,,none,,,,,,,,,0.7,100.35,,,,,,,,,,,,,,0.3,7.12207239176721,,,,,,,,permeability,table 6,EBADI R et al 2021,https://doi.org/10.1016/j.jngse.2021.103947
558,polymer,Pebax-1657,none,rubbery,0.0,,,,,,0.0,,298.0,200000.0,,,,none,,,,,,,,,0.1,250.0,,,,,,,,,,,,,,0.9,8.33333333333333,,,,,,,,permeability,table 6,EBADI R et al 2021 / LIU Y et al 2017,https://doi.org/10.1016/j.jngse.2021.103947
559,MMM,Pebax-1657/PDA,none,polymer/polymer,5.0,,,,,,0.0,,298.0,200000.0,,,,none,,,,,,,,,0.1,400.0,,,,,,,,,,,,,,0.9,8.33333333333333,,,,,,,,permeability,table 6,EBADI R et al 2021 / LIU Y et al 2017,https://doi.org/10.1016/j.jngse.2021.103947
560,polymer,Pebax-1657,none,rubbery,0.0,,,,,,0.0,,298.0,200000.0,,,,none,,,,,,,,,0.2,160.0,,,,,,,,,,,,,,0.8,40.0,,,,,,,,permeability,table 6,EBADI R et al 2021 / JOMEKIAN A et al 2017,https://doi.org/10.1016/j.jngse.2021.103947
561,MMM,Pebax-1657/ZIF-8,none,zeolite/polymer,8.0,,,,,,0.0,,298.0,200000.0,,,,none,,,,,,,,,0.2,260.0,,,,,,,,,,,,,,0.8,21.6666666666667,,,,,,,,permeability,table 6,EBADI R et al 2021 / JOMEKIAN A et al 2017,https://doi.org/10.1016/j.jngse.2021.103947
562,polymer,Pebax-1657,none,rubbery,0.0,,,,,,0.0,,298.0,600000.0,,,,none,,,,,,,,,0.5,14.0,,,,,,,,,,,,,,0.5,0.710299340436327,,,,,,,,permeability,table 6,EBADI R et al 2021 / MOUSAVINEJAD A et al 2020,https://doi.org/10.1016/j.jngse.2021.103947
563,MMM,Pebax-1657/MOF-Ni,none,MOF/PEBAX,5.0,,,,,,0.0,,298.0,600000.0,,,,none,,,,,,,,,0.5,18.69,,,,,,,,,,,,,,0.5,0.324029126213592,,,,,,,,permeability,table 6,EBADI R et al 2021 / MOUSAVINEJAD A et al 2020,https://doi.org/10.1016/j.jngse.2021.103947
564,MMM,RS1,none,CNT/CA,0.5,,20.0,,,,0.0,5.2,301.0,233000.0,100000.0,133000.0,100.0,He,30.0,,,,,,,,0.1,7.55040907,1.26333656752282e-10,,,,,,,,,,,,,0.9,0.279618997,4.67859291608095e-12,,,,,,,permeability,fig 15,ESSER T et al 2021,https://doi.org/10.3390/nano11020280
565,MMM,RS2,none,CNT/CA,2.0,,20.0,,,,0.0,5.2,301.0,233000.0,100000.0,133000.0,100.0,He,30.0,,,,,,,,0.1,5.390147798,9.01881044382407e-11,,,,,,,,,,,,,0.9,0.190971191,3.19533533477392e-12,,,,,,,permeability,fig 15,ESSER T et al 2021,https://doi.org/10.3390/nano11020280
566,MMM,RS3,none,CNT/CA,0.5,,20.0,,,,0.0,5.2,301.0,233000.0,100000.0,133000.0,100.0,He,30.0,,,,,,,,0.1,10.48622631,1.75455833318749e-10,,,,,,,,,,,,,0.9,0.622477011,1.04153028418446e-11,,,,,,,permeability,fig 15,ESSER T et al 2021,https://doi.org/10.3390/nano11020280
567,MMM,RS4,none,CNT/CA,2.0,,20.0,,,,0.0,5.2,301.0,233000.0,100000.0,133000.0,100.0,He,30.0,,,,,,,,0.1,7.896445584,1.32123549429373e-10,,,,,,,,,,,,,0.9,0.667784813,1.11733942582172e-11,,,,,,,permeability,fig 15,ESSER T et al 2021,https://doi.org/10.3390/nano11020280
568,MMM,USS1,none,CNT/CA,0.5,,20.0,,,,0.0,5.2,301.0,233000.0,100000.0,133000.0,100.0,He,30.0,,,,,,,,0.1,10.17798956,1.70298407355212e-10,,,,,,,,,,,,,0.9,0.39982494,6.68988213256659e-12,,,,,,,permeability,fig 15,ESSER T et al 2021,https://doi.org/10.3390/nano11020280
569,MMM,USS2,none,CNT/CA,0.5,,20.0,,,,0.0,5.2,301.0,233000.0,100000.0,133000.0,100.0,He,30.0,,,,,,,,0.1,9.067104485,1.51711047060536e-10,,,,,,,,,,,,,0.9,0.295555219,4.94523823044882e-12,,,,,,,permeability,fig 15,ESSER T et al 2021,https://doi.org/10.3390/nano11020280
570,MMM,USS3,none,CNT/CA,2.0,,20.0,,,,0.0,5.2,301.0,233000.0,100000.0,133000.0,100.0,He,30.0,,,,,,,,0.1,39.27893151,6.57216185901399e-10,,,,,,,,,,,,,0.9,0.709399866,1.18696984945425e-11,,,,,,,permeability,fig 15,ESSER T et al 2021,https://doi.org/10.3390/nano11020280
571,MMM,USS5,none,CNT/CA,2.0,,20.0,,,,0.0,5.2,301.0,233000.0,100000.0,133000.0,100.0,He,30.0,,,,,,,,0.1,9.658654885,1.61608884977982e-10,,,,,,,,,,,,,0.9,0.387688368,6.48681266878224e-12,,,,,,,permeability,fig 15,ESSER T et al 2021,https://doi.org/10.3390/nano11020280
572,MMM,USS6,none,CNT/CA,0.5,,20.0,,,,0.0,5.2,301.0,233000.0,100000.0,133000.0,100.0,He,30.0,,,,,,,,0.1,8.290548847,1.38717696301576e-10,,,,,,,,,,,,,0.9,1.248599515,2.08916021750164e-11,,,,,,,permeability,fig 15,ESSER T et al 2021,https://doi.org/10.3390/nano11020280
573,polymer,CA,none,glassy,0.0,,20.0,,,,0.0,5.2,301.0,233000.0,100000.0,133000.0,100.0,He,30.0,,,,,,,,0.1,4.063760491,6.79949547413699e-11,,,,,,,,,,,,,0.9,0.165187348,2.76391934908127e-12,,,,,,,permeability,fig 15,ESSER T et al 2021,https://doi.org/10.3390/nano11020280
574,polymer,Matrimid5218,none,glassy,0.0,,,0.6499999999999999,,,0.0,,298.0,1000000.0,0.0,1000000.0,1000.0,Ar,,,,,,,,,1.0,7.225352,,,,,,,,,,,,,,,,,,,,,,,permeability,fig 9,TARIQ AR et al 2020,https://doi.org/10.1016/j.arabjc.2020.10.021
575,MMM,Matrimid5218/MOF,none,MOF/glassy,10.0,,,0.6499999999999999,,,0.0,,298.0,1000000.0,0.0,1000000.0,1000.0,Ar,,,,,,,,,1.0,13.1831,,,,,,,,,,,,,,,,,,,,,,,permeability,fig 9,TARIQ AR et al 2020,https://doi.org/10.1016/j.arabjc.2020.10.021
576,MMM,Matrimid5218/MOF,none,MOF/glassy,20.0,,,0.6499999999999999,,,0.0,,298.0,1000000.0,0.0,1000000.0,1000.0,Ar,,,,,,,,,1.0,18.33803,,,,,,,,,,,,,,,,,,,,,,,permeability,fig 9,TARIQ AR et al 2020,https://doi.org/10.1016/j.arabjc.2020.10.021
577,MMM,Matrimid5218/MOF,none,MOF/glassy,30.0,,,0.6499999999999999,,,0.0,,298.0,1000000.0,0.0,1000000.0,1000.0,Ar,,,,,,,,,1.0,25.85915,,,,,,,,,,,,,,,,,,,,,,,permeability,fig 9,TARIQ AR et al 2020,https://doi.org/10.1016/j.arabjc.2020.10.021
578,polymer,Matrimid5218,none,glassy,0.0,,,0.6499999999999999,,,0.0,,298.0,1000000.0,0.0,1000000.0,1000.0,Ar,,,,,,,,,,,,,,,,,,,,,,,,1.0,0.199301,,,,,,,,permeability,fig 9,TARIQ AR et al 2020,https://doi.org/10.1016/j.arabjc.2020.10.021
579,MMM,Matrimid5218/MOF,none,MOF/glassy,10.0,,,0.6499999999999999,,,0.0,,298.0,1000000.0,0.0,1000000.0,1000.0,Ar,,,,,,,,,,,,,,,,,,,,,,,,1.0,0.317073,,,,,,,,permeability,fig 9,TARIQ AR et al 2020,https://doi.org/10.1016/j.arabjc.2020.10.021
580,MMM,Matrimid5218/MOF,none,MOF/glassy,20.0,,,0.6499999999999999,,,0.0,,298.0,1000000.0,0.0,1000000.0,1000.0,Ar,,,,,,,,,,,,,,,,,,,,,,,,1.0,0.398165,,,,,,,,permeability,fig 9,TARIQ AR et al 2020,https://doi.org/10.1016/j.arabjc.2020.10.021
581,MMM,Matrimid5218/MOF,none,MOF/glassy,30.0,,,0.6499999999999999,,,0.0,,298.0,1000000.0,0.0,1000000.0,1000.0,Ar,,,,,,,,,,,,,,,,,,,,,,,,1.0,0.451994,,,,,,,,permeability,fig 9,TARIQ AR et al 2020,https://doi.org/10.1016/j.arabjc.2020.10.021
582,polymer,Matrimid5218,none,glassy,0.0,,,0.6499999999999999,,,0.0,,308.0,1000000.0,0.0,1000000.0,1000.0,Ar,,,,,,,,,1.0,7.909836066,,,,,,,,,,,,,,,,,,,,,,,permeability,fig 14 and 15,TARIQ AR et al 2020,https://doi.org/10.1016/j.arabjc.2020.10.021
583,polymer,Matrimid5218,none,glassy,0.0,,,0.6499999999999999,,,0.0,,318.0,1000000.0,0.0,1000000.0,1000.0,Ar,,,,,,,,,1.0,9.754098361,,,,,,,,,,,,,,,,,,,,,,,permeability,fig 14 and 15,TARIQ AR et al 2020,https://doi.org/10.1016/j.arabjc.2020.10.021
584,polymer,Matrimid5218,none,glassy,0.0,,,0.6499999999999999,,,0.0,,328.0,1000000.0,0.0,1000000.0,1000.0,Ar,,,,,,,,,1.0,11.2295082,,,,,,,,,,,,,,,,,,,,,,,permeability,fig 14 and 15,TARIQ AR et al 2020,https://doi.org/10.1016/j.arabjc.2020.10.021
585,polymer,Matrimid5218,none,glassy,0.0,,,0.6499999999999999,,,0.0,,338.0,1000000.0,0.0,1000000.0,1000.0,Ar,,,,,,,,,1.0,12.82786885,,,,,,,,,,,,,,,,,,,,,,,permeability,fig 14 and 15,TARIQ AR et al 2020,https://doi.org/10.1016/j.arabjc.2020.10.021
586,polymer,Matrimid5218,none,glassy,0.0,,,0.6499999999999999,,,0.0,,308.0,1000000.0,0.0,1000000.0,1000.0,Ar,,,,,,,,,,,,,,,,,,,,,,,,1.0,0.227748728,,,,,,,,permeability,fig 14 and 15,TARIQ AR et al 2020,https://doi.org/10.1016/j.arabjc.2020.10.021
587,polymer,Matrimid5218,none,glassy,0.0,,,0.6499999999999999,,,0.0,,318.0,1000000.0,0.0,1000000.0,1000.0,Ar,,,,,,,,,,,,,,,,,,,,,,,,1.0,0.306622951,,,,,,,,permeability,fig 14 and 15,TARIQ AR et al 2020,https://doi.org/10.1016/j.arabjc.2020.10.021
588,polymer,Matrimid5218,none,glassy,0.0,,,0.6499999999999999,,,0.0,,328.0,1000000.0,0.0,1000000.0,1000.0,Ar,,,,,,,,,,,,,,,,,,,,,,,,1.0,0.374130248,,,,,,,,permeability,fig 14 and 15,TARIQ AR et al 2020,https://doi.org/10.1016/j.arabjc.2020.10.021
589,polymer,Matrimid5218,none,glassy,0.0,,,0.6499999999999999,,,0.0,,338.0,1000000.0,0.0,1000000.0,1000.0,Ar,,,,,,,,,,,,,,,,,,,,,,,,1.0,0.453387111,,,,,,,,permeability,fig 14 and 15,TARIQ AR et al 2020,https://doi.org/10.1016/j.arabjc.2020.10.021
590,MMM,Matrimid5218/MOF,none,MOF/glassy,10.0,,,0.6499999999999999,,,0.0,,308.0,1000000.0,0.0,1000000.0,1000.0,Ar,,,,,,,,,1.0,13.97540984,,,,,,,,,,,,,,,,,,,,,,,permeability,fig 14 and 15,TARIQ AR et al 2020,https://doi.org/10.1016/j.arabjc.2020.10.021
591,MMM,Matrimid5218/MOF,none,MOF/glassy,10.0,,,0.6499999999999999,,,0.0,,318.0,1000000.0,0.0,1000000.0,1000.0,Ar,,,,,,,,,1.0,15.94262295,,,,,,,,,,,,,,,,,,,,,,,permeability,fig 14 and 15,TARIQ AR et al 2020,https://doi.org/10.1016/j.arabjc.2020.10.021
592,MMM,Matrimid5218/MOF,none,MOF/glassy,10.0,,,0.6499999999999999,,,0.0,,328.0,1000000.0,0.0,1000000.0,1000.0,Ar,,,,,,,,,1.0,18.68852459,,,,,,,,,,,,,,,,,,,,,,,permeability,fig 14 and 15,TARIQ AR et al 2020,https://doi.org/10.1016/j.arabjc.2020.10.021
593,MMM,Matrimid5218/MOF,none,MOF/glassy,10.0,,,0.6499999999999999,,,0.0,,338.0,1000000.0,0.0,1000000.0,1000.0,Ar,,,,,,,,,1.0,20.45081967,,,,,,,,,,,,,,,,,,,,,,,permeability,fig 14 and 15,TARIQ AR et al 2020,https://doi.org/10.1016/j.arabjc.2020.10.021
594,MMM,Matrimid5218/MOF,none,MOF/glassy,10.0,,,0.6499999999999999,,,0.0,,308.0,1000000.0,0.0,1000000.0,1000.0,Ar,,,,,,,,,,,,,,,,,,,,,,,,1.0,0.344486117,,,,,,,,permeability,fig 14 and 15,TARIQ AR et al 2020,https://doi.org/10.1016/j.arabjc.2020.10.021
595,MMM,Matrimid5218/MOF,none,MOF/glassy,10.0,,,0.6499999999999999,,,0.0,,318.0,1000000.0,0.0,1000000.0,1000.0,Ar,,,,,,,,,,,,,,,,,,,,,,,,1.0,0.416816913,,,,,,,,permeability,fig 14 and 15,TARIQ AR et al 2020,https://doi.org/10.1016/j.arabjc.2020.10.021
596,MMM,Matrimid5218/MOF,none,MOF/glassy,10.0,,,0.6499999999999999,,,0.0,,328.0,1000000.0,0.0,1000000.0,1000.0,Ar,,,,,,,,,,,,,,,,,,,,,,,,1.0,0.519082513,,,,,,,,permeability,fig 14 and 15,TARIQ AR et al 2020,https://doi.org/10.1016/j.arabjc.2020.10.021
597,MMM,Matrimid5218/MOF,none,MOF/glassy,10.0,,,0.6499999999999999,,,0.0,,338.0,1000000.0,0.0,1000000.0,1000.0,Ar,,,,,,,,,,,,,,,,,,,,,,,,1.0,0.596556661,,,,,,,,permeability,fig 14 and 15,TARIQ AR et al 2020,https://doi.org/10.1016/j.arabjc.2020.10.021
598,polymer,Matrimid5218,none,glassy,0.0,,,0.6499999999999999,,,0.0,,298.0,1000000.0,0.0,1000000.0,1000.0,Ar,,,,,,,,,0.5,7.122642,,,,,,,,,,,,,,0.5,0.203504,,,,,,,,permeability,fig 12,TARIQ AR et al 2020,https://doi.org/10.1016/j.arabjc.2020.10.021
599,MMM,Matrimid5218/MOF,none,MOF/glassy,10.0,,,0.6499999999999999,,,0.0,,298.0,1000000.0,0.0,1000000.0,1000.0,Ar,,,,,,,,,0.5,9.009434,,,,,,,,,,,,,,0.5,0.235222,,,,,,,,permeability,fig 12,TARIQ AR et al 2020,https://doi.org/10.1016/j.arabjc.2020.10.021
600,MMM,Matrimid5218/MOF,none,MOF/glassy,20.0,,,0.6499999999999999,,,0.0,,298.0,1000000.0,0.0,1000000.0,1000.0,Ar,,,,,,,,,0.5,14.98428,,,,,,,,,,,,,,0.5,0.337823,,,,,,,,permeability,fig 12,TARIQ AR et al 2020,https://doi.org/10.1016/j.arabjc.2020.10.021
601,MMM,Matrimid5218/MOF,none,MOF/glassy,30.0,,,0.6499999999999999,,,0.0,,298.0,1000000.0,0.0,1000000.0,1000.0,Ar,,,,,,,,,0.5,22.2956,,,,,,,,,,,,,,0.5,0.398763,,,,,,,,permeability,fig 12,TARIQ AR et al 2020,https://doi.org/10.1016/j.arabjc.2020.10.021
602,polymer,6FDA-DAM:DABA(3:1),none,glassy,0.0,,25.0,0.35,,,0.0,,298.0,,,200000.0,,He,,,,,,,,,0.5,199.0,2.66373887407974e-09,,,,,,,,,,,,,0.5,5.6,7.49594859037516e-11,,,,,,,permeability,table 4,AHMAD MZ et al 2021,https://doi.org/10.1016/j.seppur.2020.117582
603,MMM,6FDA-DAM:DABA(3:1)/SSZ-16,none,zeolite/glassy,5.0,,25.0,0.35,,,0.0,,298.0,,,200000.0,,He,,,,,,,,,0.5,365.0,4.88575220622666e-09,,,,,,,,,,,,,0.5,10.5,1.40549036069534e-10,,,,,,,permeability,table 4,AHMAD MZ et al 2021,https://doi.org/10.1016/j.seppur.2020.117582
