Repository: tenoriolms/databank_CH4

File: 0_databank_CH4.csv (part 5 of 7)
type;description;support_material;subtype;filler_loadind;previous_thickness;min_thickness;max_thickness;min_pore_size;max_pore_size;pore_volume;specific_surface_area;surface_area;temperature;feed_pressure;permeate_pressure;delta_pressure;feed_flow_rate;sweep_gas;sweep_gas_flow;stage_cut;aging;x_He;P_He;P_He;x_H2;P_H2;P_H2;x_CO2;P_CO2;P_CO2;x_O2;P_O2;P_O2;x_H2S;P_H2S;P_H2S;x_N2;P_N2;P_N2;x_CO;P_CO;P_CO;x_CH4;P_CH4;P_CH4;x_C2H6;P_C2H6;P_C2H6;x_SF6;P_SF6;P_SF6;provided_data_type ;in_reference_data_location;reference;url
MMM;6wt_Ni2(dobdc);flat sheet;MOF/PI;6;none;40;70;1.2;1.2;NaN;NaN;NaN;308;NaN;NaN;2440000;NaN;NaN;NaN;1;NaN;none;none;none;none;none;none;none;none;none;none;none;none;none;none;none;1;62.74973616;;none;none;none;none;none;none;none;none;none;none;none;none;permeability;fig S5d;BACHMAN et al 2016;https://doi.org/10.1038/nmat4621
MMM;6wt_Ni2(dobdc);flat sheet;MOF/PI;6;none;40;70;1.2;1.2;NaN;NaN;NaN;308;NaN;NaN;2930000;NaN;NaN;NaN;1;NaN;none;none;none;none;none;none;none;none;none;none;none;none;none;none;none;1;59.27254148;;none;none;none;none;none;none;none;none;none;none;none;none;permeability;fig S5d;BACHMAN et al 2016;https://doi.org/10.1038/nmat4621
MMM;6wt_Ni2(dobdc);flat sheet;MOF/PI;6;none;40;70;1.2;1.2;NaN;NaN;NaN;308;NaN;NaN;3420000;NaN;NaN;NaN;1;NaN;none;none;none;none;none;none;none;none;none;none;none;none;none;none;none;1;60.55710952;;none;none;none;none;none;none;none;none;none;none;none;none;permeability;fig S5d;BACHMAN et al 2016;https://doi.org/10.1038/nmat4621
MMM;6wt_Ni2(dobdc);flat sheet;MOF/PI;6;none;40;70;1.2;1.2;NaN;NaN;NaN;308;NaN;NaN;3960000;NaN;NaN;NaN;1;NaN;none;none;none;none;none;none;none;none;none;none;none;none;none;none;none;1;59.48384389;;none;none;none;none;none;none;none;none;none;none;none;none;permeability;fig S5d;BACHMAN et al 2016;https://doi.org/10.1038/nmat4621
MMM;6wt_Ni2(dobdc);flat sheet;MOF/PI;6;none;40;70;1.2;1.2;NaN;NaN;NaN;308;NaN;NaN;4410000;NaN;NaN;NaN;1;NaN;none;none;none;none;none;none;none;none;none;none;none;none;none;none;none;1;59.07344157;;none;none;none;none;none;none;none;none;none;none;none;none;permeability;fig S5d;BACHMAN et al 2016;https://doi.org/10.1038/nmat4621
MMM;6wt_Ni2(dobdc);flat sheet;MOF/PI;6;none;40;70;1.2;1.2;NaN;NaN;NaN;308;NaN;NaN;4890000;NaN;NaN;NaN;1;NaN;none;none;none;none;none;none;none;none;none;none;none;none;none;none;none;1;57.97571811;;none;none;none;none;none;none;none;none;none;none;none;none;permeability;fig S5d;BACHMAN et al 2016;https://doi.org/10.1038/nmat4621
MMM;6wt_Ni2(dobdc);flat sheet;MOF/PI;6;none;40;70;1.2;1.2;NaN;NaN;NaN;308;NaN;NaN;5360000;NaN;NaN;NaN;1;NaN;none;none;none;none;none;none;none;none;none;none;none;none;none;none;none;1;56.88826651;;none;none;none;none;none;none;none;none;none;none;none;none;permeability;fig S5d;BACHMAN et al 2016;https://doi.org/10.1038/nmat4621
MMM;6wt_Ni2(dobdc);flat sheet;MOF/PI;6;none;40;70;1.2;1.2;NaN;NaN;NaN;308;NaN;NaN;5860000;NaN;NaN;NaN;1;NaN;none;none;none;none;none;none;none;none;none;none;none;none;none;none;none;1;56.01285042;;none;none;none;none;none;none;none;none;none;none;none;none;permeability;fig S5d;BACHMAN et al 2016;https://doi.org/10.1038/nmat4621
MMM;6wt_Ni2(dobdc);flat sheet;MOF/PI;6;none;40;70;1.2;1.2;NaN;NaN;NaN;308;NaN;NaN;6350000;NaN;NaN;NaN;1;NaN;none;none;none;none;none;none;none;none;none;none;none;none;none;none;none;1;55.15292975;;none;none;none;none;none;none;none;none;none;none;none;none;permeability;fig S5d;BACHMAN et al 2016;https://doi.org/10.1038/nmat4621
MMM;25wt_Ni2(dobdc);flat sheet;MOF/PI;25;none;40;70;1.2;1.2;NaN;NaN;NaN;308;NaN;NaN;540000;NaN;NaN;NaN;1;NaN;none;none;none;none;none;none;none;none;none;none;none;none;none;none;none;1;229.7407995;;none;none;none;none;none;none;none;none;none;none;none;none;permeability;fig S5e;BACHMAN et al 2016;https://doi.org/10.1038/nmat4621
MMM;25wt_Ni2(dobdc);flat sheet;MOF/PI;25;none;40;70;1.2;1.2;NaN;NaN;NaN;308;NaN;NaN;1070000;NaN;NaN;NaN;1;NaN;none;none;none;none;none;none;none;none;none;none;none;none;none;none;none;1;177.3361883;;none;none;none;none;none;none;none;none;none;none;none;none;permeability;fig S5e;BACHMAN et al 2016;https://doi.org/10.1038/nmat4621
MMM;25wt_Ni2(dobdc);flat sheet;MOF/PI;25;none;40;70;1.2;1.2;NaN;NaN;NaN;308;NaN;NaN;1540000;NaN;NaN;NaN;1;NaN;none;none;none;none;none;none;none;none;none;none;none;none;none;none;none;1;157.5798408;;none;none;none;none;none;none;none;none;none;none;none;none;permeability;fig S5e;BACHMAN et al 2016;https://doi.org/10.1038/nmat4621
MMM;25wt_Ni2(dobdc);flat sheet;MOF/PI;25;none;40;70;1.2;1.2;NaN;NaN;NaN;308;NaN;NaN;2040000;NaN;NaN;NaN;1;NaN;none;none;none;none;none;none;none;none;none;none;none;none;none;none;none;1;146.434195;;none;none;none;none;none;none;none;none;none;none;none;none;permeability;fig S5e;BACHMAN et al 2016;https://doi.org/10.1038/nmat4621
MMM;25wt_Ni2(dobdc);flat sheet;MOF/PI;25;none;40;70;1.2;1.2;NaN;NaN;NaN;308;NaN;NaN;2540000;NaN;NaN;NaN;1;NaN;none;none;none;none;none;none;none;none;none;none;none;none;none;none;none;1;139.4744519;;none;none;none;none;none;none;none;none;none;none;none;none;permeability;fig S5e;BACHMAN et al 2016;https://doi.org/10.1038/nmat4621
MMM;25wt_Ni2(dobdc);flat sheet;MOF/PI;25;none;40;70;1.2;1.2;NaN;NaN;NaN;308;NaN;NaN;3000000;NaN;NaN;NaN;1;NaN;none;none;none;none;none;none;none;none;none;none;none;none;none;none;none;1;133.4097548;;none;none;none;none;none;none;none;none;none;none;none;none;permeability;fig S5e;BACHMAN et al 2016;https://doi.org/10.1038/nmat4621
MMM;25wt_Ni2(dobdc);flat sheet;MOF/PI;25;none;40;70;1.2;1.2;NaN;NaN;NaN;308;NaN;NaN;3500000;NaN;NaN;NaN;1;NaN;none;none;none;none;none;none;none;none;none;none;none;none;none;none;none;1;128.8603423;;none;none;none;none;none;none;none;none;none;none;none;none;permeability;fig S5e;BACHMAN et al 2016;https://doi.org/10.1038/nmat4621
MMM;25wt_Ni2(dobdc);flat sheet;MOF/PI;25;none;40;70;1.2;1.2;NaN;NaN;NaN;308;NaN;NaN;4040000;NaN;NaN;NaN;1;NaN;none;none;none;none;none;none;none;none;none;none;none;none;none;none;none;1;125.1898207;;none;none;none;none;none;none;none;none;none;none;none;none;permeability;fig S5e;BACHMAN et al 2016;https://doi.org/10.1038/nmat4621
MMM;25wt_Ni2(dobdc);flat sheet;MOF/PI;25;none;40;70;1.2;1.2;NaN;NaN;NaN;308;NaN;NaN;4520000;NaN;NaN;NaN;1;NaN;none;none;none;none;none;none;none;none;none;none;none;none;none;none;none;1;121.6015968;;none;none;none;none;none;none;none;none;none;none;none;none;permeability;fig S5e;BACHMAN et al 2016;https://doi.org/10.1038/nmat4621
MMM;25wt_Ni2(dobdc);flat sheet;MOF/PI;25;none;40;70;1.2;1.2;NaN;NaN;NaN;308;NaN;NaN;5030000;NaN;NaN;NaN;1;NaN;none;none;none;none;none;none;none;none;none;none;none;none;none;none;none;1;118.88777;;none;none;none;none;none;none;none;none;none;none;none;none;permeability;fig S5e;BACHMAN et al 2016;https://doi.org/10.1038/nmat4621
MMM;25wt_Ni2(dobdc);flat sheet;MOF/PI;25;none;40;70;1.2;1.2;NaN;NaN;NaN;308;NaN;NaN;5490000;NaN;NaN;NaN;1;NaN;none;none;none;none;none;none;none;none;none;none;none;none;none;none;none;1;116.2502875;;none;none;none;none;none;none;none;none;none;none;none;none;permeability;fig S5e;BACHMAN et al 2016;https://doi.org/10.1038/nmat4621
MMM;25wt_Ni2(dobdc);flat sheet;MOF/PI;25;none;40;70;1.2;1.2;NaN;NaN;NaN;308;NaN;NaN;5970000;NaN;NaN;NaN;1;NaN;none;none;none;none;none;none;none;none;none;none;none;none;none;none;none;1;113.0253368;;none;none;none;none;none;none;none;none;none;none;none;none;permeability;fig S5e;BACHMAN et al 2016;https://doi.org/10.1038/nmat4621
polymer;6FDA-DAM;flat sheet;PI;0;none;40;70;1.2;1.2;NaN;NaN;NaN;308;NaN;NaN;80000;NaN;NaN;NaN;1;NaN;none;none;none;none;none;none;none;none;none;none;none;none;none;none;none;none;none;none;none;none;none;1;55.43250234;;none;none;none;none;none;none;permeability;fig S5a;BACHMAN et al 2016;https://doi.org/10.1038/nmat4621
polymer;6FDA-DAM;flat sheet;PI;0;none;40;70;1.2;1.2;NaN;NaN;NaN;308;NaN;NaN;470000;NaN;NaN;NaN;1;NaN;none;none;none;none;none;none;none;none;none;none;none;none;none;none;none;none;none;none;none;none;none;1;47.9526435;;none;none;none;none;none;none;permeability;fig S5a;BACHMAN et al 2016;https://doi.org/10.1038/nmat4621
polymer;6FDA-DAM;flat sheet;PI;0;none;40;70;1.2;1.2;NaN;NaN;NaN;308;NaN;NaN;960000;NaN;NaN;NaN;1;NaN;none;none;none;none;none;none;none;none;none;none;none;none;none;none;none;none;none;none;none;none;none;1;44.80421427;;none;none;none;none;none;none;permeability;fig S5a;BACHMAN et al 2016;https://doi.org/10.1038/nmat4621
polymer;6FDA-DAM;flat sheet;PI;0;none;40;70;1.2;1.2;NaN;NaN;NaN;308;NaN;NaN;1450000;NaN;NaN;NaN;1;NaN;none;none;none;none;none;none;none;none;none;none;none;none;none;none;none;none;none;none;none;none;none;1;42.88010712;;none;none;none;none;none;none;permeability;fig S5a;BACHMAN et al 2016;https://doi.org/10.1038/nmat4621
polymer;6FDA-DAM;flat sheet;PI;0;none;40;70;1.2;1.2;NaN;NaN;NaN;308;NaN;NaN;1940000;NaN;NaN;NaN;1;NaN;none;none;none;none;none;none;none;none;none;none;none;none;none;none;none;none;none;none;none;none;none;1;40.72868087;;none;none;none;none;none;none;permeability;fig S5a;BACHMAN et al 2016;https://doi.org/10.1038/nmat4621
polymer;6FDA-DAM;flat sheet;PI;0;none;40;70;1.2;1.2;NaN;NaN;NaN;308;NaN;NaN;2430000;NaN;NaN;NaN;1;NaN;none;none;none;none;none;none;none;none;none;none;none;none;none;none;none;none;none;none;none;none;none;1;39.90825388;;none;none;none;none;none;none;permeability;fig S5a;BACHMAN et al 2016;https://doi.org/10.1038/nmat4621
polymer;6FDA-DAM;flat sheet;PI;0;none;40;70;1.2;1.2;NaN;NaN;NaN;308;NaN;NaN;2920000;NaN;NaN;NaN;1;NaN;none;none;none;none;none;none;none;none;none;none;none;none;none;none;none;none;none;none;none;none;none;1;38.69791946;;none;none;none;none;none;none;permeability;fig S5a;BACHMAN et al 2016;https://doi.org/10.1038/nmat4621
polymer;6FDA-DAM;flat sheet;PI;0;none;40;70;1.2;1.2;NaN;NaN;NaN;308;NaN;NaN;3410000;NaN;NaN;NaN;1;NaN;none;none;none;none;none;none;none;none;none;none;none;none;none;none;none;none;none;none;none;none;none;1;37.60825834;;none;none;none;none;none;none;permeability;fig S5a;BACHMAN et al 2016;https://doi.org/10.1038/nmat4621
polymer;6FDA-DAM;flat sheet;PI;0;none;40;70;1.2;1.2;NaN;NaN;NaN;308;NaN;NaN;3900000;NaN;NaN;NaN;1;NaN;none;none;none;none;none;none;none;none;none;none;none;none;none;none;none;none;none;none;none;none;none;1;36.64599334;;none;none;none;none;none;none;permeability;fig S5a;BACHMAN et al 2016;https://doi.org/10.1038/nmat4621
polymer;6FDA-DAM;flat sheet;PI;0;none;40;70;1.2;1.2;NaN;NaN;NaN;308;NaN;NaN;4380000;NaN;NaN;NaN;1;NaN;none;none;none;none;none;none;none;none;none;none;none;none;none;none;none;none;none;none;none;none;none;1;35.95778481;;none;none;none;none;none;none;permeability;fig S5a;BACHMAN et al 2016;https://doi.org/10.1038/nmat4621
polymer;6FDA-DAM;flat sheet;PI;0;none;40;70;1.2;1.2;NaN;NaN;NaN;308;NaN;NaN;4870000;NaN;NaN;NaN;1;NaN;none;none;none;none;none;none;none;none;none;none;none;none;none;none;none;none;none;none;none;none;none;1;35.39761666;;none;none;none;none;none;none;permeability;fig S5a;BACHMAN et al 2016;https://doi.org/10.1038/nmat4621
polymer;6FDA-DAM;flat sheet;PI;0;none;40;70;1.2;1.2;NaN;NaN;NaN;308;NaN;NaN;5350000;NaN;NaN;NaN;1;NaN;none;none;none;none;none;none;none;none;none;none;none;none;none;none;none;none;none;none;none;none;none;1;34.72399494;;none;none;none;none;none;none;permeability;fig S5a;BACHMAN et al 2016;https://doi.org/10.1038/nmat4621
polymer;6FDA-DAM;flat sheet;PI;0;none;40;70;1.2;1.2;NaN;NaN;NaN;308;NaN;NaN;5840000;NaN;NaN;NaN;1;NaN;none;none;none;none;none;none;none;none;none;none;none;none;none;none;none;none;none;none;none;none;none;1;34.09835684;;none;none;none;none;none;none;permeability;fig S5a;BACHMAN et al 2016;https://doi.org/10.1038/nmat4621
polymer;6FDA-DAM;flat sheet;PI;0;none;40;70;1.2;1.2;NaN;NaN;NaN;308;NaN;NaN;6340000;NaN;NaN;NaN;1;NaN;none;none;none;none;none;none;none;none;none;none;none;none;none;none;none;none;none;none;none;none;none;1;33.48346743;;none;none;none;none;none;none;permeability;fig S5a;BACHMAN et al 2016;https://doi.org/10.1038/nmat4621
MMM;6wt_Ni2(dobdc);flat sheet;MOF/PI;6;none;40;70;1.2;1.2;NaN;NaN;NaN;308;NaN;NaN;100000;NaN;NaN;NaN;1;NaN;none;none;none;none;none;none;none;none;none;none;none;none;none;none;none;none;none;none;none;none;none;1;90.59914993;;none;none;none;none;none;none;permeability;fig S5d;BACHMAN et al 2016;https://doi.org/10.1038/nmat4621
MMM;6wt_Ni2(dobdc);flat sheet;MOF/PI;6;none;40;70;1.2;1.2;NaN;NaN;NaN;308;NaN;NaN;470000;NaN;NaN;NaN;1;NaN;none;none;none;none;none;none;none;none;none;none;none;none;none;none;none;none;none;none;none;none;none;1;78.80801551;;none;none;none;none;none;none;permeability;fig S5d;BACHMAN et al 2016;https://doi.org/10.1038/nmat4621
MMM;6wt_Ni2(dobdc);flat sheet;MOF/PI;6;none;40;70;1.2;1.2;NaN;NaN;NaN;308;NaN;NaN;980000;NaN;NaN;NaN;1;NaN;none;none;none;none;none;none;none;none;none;none;none;none;none;none;none;none;none;none;none;none;none;1;71.91606702;;none;none;none;none;none;none;permeability;fig S5d;BACHMAN et al 2016;https://doi.org/10.1038/nmat4621
MMM;6wt_Ni2(dobdc);flat sheet;MOF/PI;6;none;40;70;1.2;1.2;NaN;NaN;NaN;308;NaN;NaN;1460000;NaN;NaN;NaN;1;NaN;none;none;none;none;none;none;none;none;none;none;none;none;none;none;none;none;none;none;none;none;none;1;66.54211332;;none;none;none;none;none;none;permeability;fig S5d;BACHMAN et al 2016;https://doi.org/10.1038/nmat4621
MMM;6wt_Ni2(dobdc);flat sheet;MOF/PI;6;none;40;70;1.2;1.2;NaN;NaN;NaN;308;NaN;NaN;1940000;NaN;NaN;NaN;1;NaN;none;none;none;none;none;none;none;none;none;none;none;none;none;none;none;none;none;none;none;none;none;1;63.80311192;;none;none;none;none;none;none;permeability;fig S5d;BACHMAN et al 2016;https://doi.org/10.1038/nmat4621
MMM;6wt_Ni2(dobdc);flat sheet;MOF/PI;6;none;40;70;1.2;1.2;NaN;NaN;NaN;308;NaN;NaN;2430000;NaN;NaN;NaN;1;NaN;none;none;none;none;none;none;none;none;none;none;none;none;none;none;none;none;none;none;none;none;none;1;61.19249261;;none;none;none;none;none;none;permeability;fig S5d;BACHMAN et al 2016;https://doi.org/10.1038/nmat4621
MMM;6wt_Ni2(dobdc);flat sheet;MOF/PI;6;none;40;70;1.2;1.2;NaN;NaN;NaN;308;NaN;NaN;2930000;NaN;NaN;NaN;1;NaN;none;none;none;none;none;none;none;none;none;none;none;none;none;none;none;none;none;none;none;none;none;1;60.13583223;;none;none;none;none;none;none;permeability;fig S5d;BACHMAN et al 2016;https://doi.org/10.1038/nmat4621
MMM;6wt_Ni2(dobdc);flat sheet;MOF/PI;6;none;40;70;1.2;1.2;NaN;NaN;NaN;308;NaN;NaN;3430000;NaN;NaN;NaN;1;NaN;none;none;none;none;none;none;none;none;none;none;none;none;none;none;none;none;none;none;none;none;none;1;58.71376234;;none;none;none;none;none;none;permeability;fig S5d;BACHMAN et al 2016;https://doi.org/10.1038/nmat4621
MMM;6wt_Ni2(dobdc);flat sheet;MOF/PI;6;none;40;70;1.2;1.2;NaN;NaN;NaN;308;NaN;NaN;3900000;NaN;NaN;NaN;1;NaN;none;none;none;none;none;none;none;none;none;none;none;none;none;none;none;none;none;none;none;none;none;1;57.67885557;;none;none;none;none;none;none;permeability;fig S5d;BACHMAN et al 2016;https://doi.org/10.1038/nmat4621
MMM;6wt_Ni2(dobdc);flat sheet;MOF/PI;6;none;40;70;1.2;1.2;NaN;NaN;NaN;308;NaN;NaN;4400000;NaN;NaN;NaN;1;NaN;none;none;none;none;none;none;none;none;none;none;none;none;none;none;none;none;none;none;none;none;none;1;56.13903334;;none;none;none;none;none;none;permeability;fig S5d;BACHMAN et al 2016;https://doi.org/10.1038/nmat4621
MMM;6wt_Ni2(dobdc);flat sheet;MOF/PI;6;none;40;70;1.2;1.2;NaN;NaN;NaN;308;NaN;NaN;4870000;NaN;NaN;NaN;1;NaN;none;none;none;none;none;none;none;none;none;none;none;none;none;none;none;none;none;none;none;none;none;1;54.86311852;;none;none;none;none;none;none;permeability;fig S5d;BACHMAN et al 2016;https://doi.org/10.1038/nmat4621
MMM;6wt_Ni2(dobdc);flat sheet;MOF/PI;6;none;40;70;1.2;1.2;NaN;NaN;NaN;308;NaN;NaN;5350000;NaN;NaN;NaN;1;NaN;none;none;none;none;none;none;none;none;none;none;none;none;none;none;none;none;none;none;none;none;none;1;54.1755697;;none;none;none;none;none;none;permeability;fig S5d;BACHMAN et al 2016;https://doi.org/10.1038/nmat4621
MMM;6wt_Ni2(dobdc);flat sheet;MOF/PI;6;none;40;70;1.2;1.2;NaN;NaN;NaN;308;NaN;NaN;5840000;NaN;NaN;NaN;1;NaN;none;none;none;none;none;none;none;none;none;none;none;none;none;none;none;none;none;none;none;none;none;1;53.47156577;;none;none;none;none;none;none;permeability;fig S5d;BACHMAN et al 2016;https://doi.org/10.1038/nmat4621
MMM;6wt_Ni2(dobdc);flat sheet;MOF/PI;6;none;40;70;1.2;1.2;NaN;NaN;NaN;308;NaN;NaN;6340000;NaN;NaN;NaN;1;NaN;none;none;none;none;none;none;none;none;none;none;none;none;none;none;none;none;none;none;none;none;none;1;53.07563081;;none;none;none;none;none;none;permeability;fig S5d;BACHMAN et al 2016;https://doi.org/10.1038/nmat4621
MMM;25wt_Ni2(dobdc);flat sheet;MOF/PI;25;none;40;70;1.2;1.2;NaN;NaN;NaN;308;NaN;NaN;70000;NaN;NaN;NaN;1;NaN;none;none;none;none;none;none;none;none;none;none;none;none;none;none;none;none;none;none;none;none;none;1;382.1623881;;none;none;none;none;none;none;permeability;fig S5e;BACHMAN et al 2016;https://doi.org/10.1038/nmat4621
MMM;25wt_Ni2(dobdc);flat sheet;MOF/PI;25;none;40;70;1.2;1.2;NaN;NaN;NaN;308;NaN;NaN;480000;NaN;NaN;NaN;1;NaN;none;none;none;none;none;none;none;none;none;none;none;none;none;none;none;none;none;none;none;none;none;1;330.6611375;;none;none;none;none;none;none;permeability;fig S5e;BACHMAN et al 2016;https://doi.org/10.1038/nmat4621
MMM;25wt_Ni2(dobdc);flat sheet;MOF/PI;25;none;40;70;1.2;1.2;NaN;NaN;NaN;308;NaN;NaN;990000;NaN;NaN;NaN;1;NaN;none;none;none;none;none;none;none;none;none;none;none;none;none;none;none;none;none;none;none;none;none;1;285.4522721;;none;none;none;none;none;none;permeability;fig S5e;BACHMAN et al 2016;https://doi.org/10.1038/nmat4621
MMM;25wt_Ni2(dobdc);flat sheet;MOF/PI;25;none;40;70;1.2;1.2;NaN;NaN;NaN;308;NaN;NaN;1470000;NaN;NaN;NaN;1;NaN;none;none;none;none;none;none;none;none;none;none;none;none;none;none;none;none;none;none;none;none;none;1;257.8585169;;none;none;none;none;none;none;permeability;fig S5e;BACHMAN et al 2016;https://doi.org/10.1038/nmat4621
MMM;25wt_Ni2(dobdc);flat sheet;MOF/PI;25;none;40;70;1.2;1.2;NaN;NaN;NaN;308;NaN;NaN;1980000;NaN;NaN;NaN;1;NaN;none;none;none;none;none;none;none;none;none;none;none;none;none;none;none;none;none;none;none;none;none;1;229.6355485;;none;none;none;none;none;none;permeability;fig S5e;BACHMAN et al 2016;https://doi.org/10.1038/nmat4621
MMM;25wt_Ni2(dobdc);flat sheet;MOF/PI;25;none;40;70;1.2;1.2;NaN;NaN;NaN;308;NaN;NaN;2460000;NaN;NaN;NaN;1;NaN;none;none;none;none;none;none;none;none;none;none;none;none;none;none;none;none;none;none;none;none;none;1;206.7085941;;none;none;none;none;none;none;permeability;fig S5e;BACHMAN et al 2016;https://doi.org/10.1038/nmat4621
MMM;25wt_Ni2(dobdc);flat sheet;MOF/PI;25;none;40;70;1.2;1.2;NaN;NaN;NaN;308;NaN;NaN;2950000;NaN;NaN;NaN;1;NaN;none;none;none;none;none;none;none;none;none;none;none;none;none;none;none;none;none;none;none;none;none;1;190.2200037;;none;none;none;none;none;none;permeability;fig S5e;BACHMAN et al 2016;https://doi.org/10.1038/nmat4621
MMM;25wt_Ni2(dobdc);flat sheet;MOF/PI;25;none;40;70;1.2;1.2;NaN;NaN;NaN;308;NaN;NaN;3470000;NaN;NaN;NaN;1;NaN;none;none;none;none;none;none;none;none;none;none;none;none;none;none;none;none;none;none;none;none;none;1;177.885692;;none;none;none;none;none;none;permeability;fig S5e;BACHMAN et al 2016;https://doi.org/10.1038/nmat4621
MMM;25wt_Ni2(dobdc);flat sheet;MOF/PI;25;none;40;70;1.2;1.2;NaN;NaN;NaN;308;NaN;NaN;3950000;NaN;NaN;NaN;1;NaN;none;none;none;none;none;none;none;none;none;none;none;none;none;none;none;none;none;none;none;none;none;1;169.5289301;;none;none;none;none;none;none;permeability;fig S5e;BACHMAN et al 2016;https://doi.org/10.1038/nmat4621
MMM;25wt_Ni2(dobdc);flat sheet;MOF/PI;25;none;40;70;1.2;1.2;NaN;NaN;NaN;308;NaN;NaN;4440000;NaN;NaN;NaN;1;NaN;none;none;none;none;none;none;none;none;none;none;none;none;none;none;none;none;none;none;none;none;none;1;162.1100979;;none;none;none;none;none;none;permeability;fig S5e;BACHMAN et al 2016;https://doi.org/10.1038/nmat4621
MMM;25wt_Ni2(dobdc);flat sheet;MOF/PI;25;none;40;70;1.2;1.2;NaN;NaN;NaN;308;NaN;NaN;4930000;NaN;NaN;NaN;1;NaN;none;none;none;none;none;none;none;none;none;none;none;none;none;none;none;none;none;none;none;none;none;1;154.6640743;;none;none;none;none;none;none;permeability;fig S5e;BACHMAN et al 2016;https://doi.org/10.1038/nmat4621
MMM;25wt_Ni2(dobdc);flat sheet;MOF/PI;25;none;40;70;1.2;1.2;NaN;NaN;NaN;308;NaN;NaN;5430000;NaN;NaN;NaN;1;NaN;none;none;none;none;none;none;none;none;none;none;none;none;none;none;none;none;none;none;none;none;none;1;148.3324821;;none;none;none;none;none;none;permeability;fig S5e;BACHMAN et al 2016;https://doi.org/10.1038/nmat4621
MMM;25wt_Ni2(dobdc);flat sheet;MOF/PI;25;none;40;70;1.2;1.2;NaN;NaN;NaN;308;NaN;NaN;5920000;NaN;NaN;NaN;1;NaN;none;none;none;none;none;none;none;none;none;none;none;none;none;none;none;none;none;none;none;none;none;1;143.1002966;;none;none;none;none;none;none;permeability;fig S5e;BACHMAN et al 2016;https://doi.org/10.1038/nmat4621
MMM;25wt_Ni2(dobdc);flat sheet;MOF/PI;25;none;40;70;1.2;1.2;NaN;NaN;NaN;308;NaN;NaN;6120000;NaN;NaN;NaN;1;NaN;none;none;none;none;none;none;none;none;none;none;none;none;none;none;none;none;none;none;none;none;none;1;140.2362182;;none;none;none;none;none;none;permeability;fig S5e;BACHMAN et al 2016;https://doi.org/10.1038/nmat4621
polymer;Pebax-1657;NaN;rubbery;0;none;NaN;NaN;NaN;NaN;NaN;NaN;56.71;RT;1000000;100000;900000;NaN;NaN;NaN;NaN;NaN;none;none;none;none;none;none;0.048;80.13081882;;none;none;none;none;none;none;none;none;none;none;none;none;0.952;1.7231;;none;none;none;none;none;none;permeability;fig 6;GAMALI PA et al 2017;http://dx.doi.org/10.1016/j.cjche.2017.04.002
polymer;Pebax-1657;NaN;rubbery;0;none;NaN;NaN;NaN;NaN;NaN;NaN;56.71;RT;1500000;100000;1400000;NaN;NaN;NaN;NaN;NaN;none;none;none;none;none;none;0.048;93.00773776;;none;none;none;none;none;none;none;none;none;none;none;none;0.952;1.8921;;none;none;none;none;none;none;permeability;fig 6;GAMALI PA et al 2017;http://dx.doi.org/10.1016/j.cjche.2017.04.002
polymer;Pebax-1657;NaN;rubbery;0;none;NaN;NaN;NaN;NaN;NaN;NaN;56.71;RT;2000000;100000;1900000;NaN;NaN;NaN;NaN;NaN;none;none;none;none;none;none;0.048;100.2435531;;none;none;none;none;none;none;none;none;none;none;none;none;0.952;2.0611;;none;none;none;none;none;none;permeability;fig 6;GAMALI PA et al 2017;http://dx.doi.org/10.1016/j.cjche.2017.04.002
polymer;Pebax-1657;NaN;rubbery;0;none;NaN;NaN;NaN;NaN;NaN;NaN;56.71;RT;2500000;100000;2400000;NaN;NaN;NaN;NaN;NaN;none;none;none;none;none;none;0.048;132.3230197;;none;none;none;none;none;none;none;none;none;none;none;none;0.952;2.2301;;none;none;none;none;none;none;permeability;fig 6;GAMALI PA et al 2017;http://dx.doi.org/10.1016/j.cjche.2017.04.002
polymer;Pebax-1657;NaN;rubbery;0;none;NaN;NaN;NaN;NaN;NaN;NaN;56.71;RT;3000000;100000;2900000;NaN;NaN;NaN;NaN;NaN;none;none;none;none;none;none;0.048;144.1709961;;none;none;none;none;none;none;none;none;none;none;none;none;0.952;2.3991;;none;none;none;none;none;none;permeability;fig 6;GAMALI PA et al 2017;http://dx.doi.org/10.1016/j.cjche.2017.04.002
polymer;Pebax-1657;NaN;rubbery;0;none;NaN;NaN;NaN;NaN;NaN;NaN;56.71;RT;3500000;100000;3400000;NaN;NaN;NaN;NaN;NaN;none;none;none;none;none;none;0.048;162.0207582;;none;none;none;none;none;none;none;none;none;none;none;none;0.952;2.5681;;none;none;none;none;none;none;permeability;fig 6;GAMALI PA et al 2017;http://dx.doi.org/10.1016/j.cjche.2017.04.002
MMM;PEBAX/4.6 wt% FS;NaN;Silica/PEBAX;4.6;none;NaN;NaN;NaN;NaN;NaN;NaN;56.71;RT;1000000;100000;900000;NaN;NaN;NaN;NaN;NaN;none;none;none;none;none;none;0.048;131.3187951;;none;none;none;none;none;none;none;none;none;none;none;none;0.952;2.7235;;none;none;none;none;none;none;permeability;fig 8;GAMALI PA et al 2017;http://dx.doi.org/10.1016/j.cjche.2017.04.002
MMM;PEBAX/4.6 wt% FS;NaN;Silica/PEBAX;4.6;none;NaN;NaN;NaN;NaN;NaN;NaN;56.71;RT;1500000;100000;1400000;NaN;NaN;NaN;NaN;NaN;none;none;none;none;none;none;0.048;137.6122408;;none;none;none;none;none;none;none;none;none;none;none;none;0.952;2.7685;;none;none;none;none;none;none;permeability;fig 8;GAMALI PA et al 2017;http://dx.doi.org/10.1016/j.cjche.2017.04.002
MMM;PEBAX/4.6 wt% FS;NaN;Silica/PEBAX;4.6;none;NaN;NaN;NaN;NaN;NaN;NaN;56.71;RT;2000000;100000;1900000;NaN;NaN;NaN;NaN;NaN;none;none;none;none;none;none;0.048;175.7893137;;none;none;none;none;none;none;none;none;none;none;none;none;0.952;2.8135;;none;none;none;none;none;none;permeability;fig 8;GAMALI PA et al 2017;http://dx.doi.org/10.1016/j.cjche.2017.04.002
MMM;PEBAX/4.6 wt% FS;NaN;Silica/PEBAX;4.6;none;NaN;NaN;NaN;NaN;NaN;NaN;56.71;RT;2500000;100000;2400000;NaN;NaN;NaN;NaN;NaN;none;none;none;none;none;none;0.048;180.1664162;;none;none;none;none;none;none;none;none;none;none;none;none;0.952;2.8585;;none;none;none;none;none;none;permeability;fig 8;GAMALI PA et al 2017;http://dx.doi.org/10.1016/j.cjche.2017.04.002
MMM;PEBAX/4.6 wt% FS;NaN;Silica/PEBAX;4.6;none;NaN;NaN;NaN;NaN;NaN;NaN;56.71;RT;3000000;100000;2900000;NaN;NaN;NaN;NaN;NaN;none;none;none;none;none;none;0.048;212.3878543;;none;none;none;none;none;none;none;none;none;none;none;none;0.952;2.9035;;none;none;none;none;none;none;permeability;fig 8;GAMALI PA et al 2017;http://dx.doi.org/10.1016/j.cjche.2017.04.002
MMM;PEBAX/4.6 wt% FS;NaN;Silica/PEBAX;4.6;none;NaN;NaN;NaN;NaN;NaN;NaN;56.71;RT;3500000;100000;3400000;NaN;NaN;NaN;NaN;NaN;none;none;none;none;none;none;0.048;218.9990754;;none;none;none;none;none;none;none;none;none;none;none;none;0.952;2.9485;;none;none;none;none;none;none;permeability;fig 8;GAMALI PA et al 2017;http://dx.doi.org/10.1016/j.cjche.2017.04.002
polymer;Pebax-1657;NaN;rubbery;0;none;NaN;NaN;NaN;NaN;NaN;NaN;NaN;RT;500000;100000;400000;NaN;NaN;NaN;NaN;NaN;none;none;none;none;none;none;1;57.3;;none;none;none;none;none;none;none;none;none;none;none;none;none;none;none;none;none;none;none;none;none;permeability;table 3;EBADI R et al 2021;https://doi.org/10.1016/j.jngse.2021.103947
MMM;Pebax-1657/Si-CHA 5%;NaN;zeolite/PEBAX;5;none;54.45;54.52;0.38;0.38;NaN;NaN;NaN;RT;500000;100000;400000;NaN;NaN;NaN;NaN;NaN;none;none;none;none;none;none;1;88.09;;none;none;none;none;none;none;none;none;none;none;none;none;none;none;none;none;none;none;none;none;none;permeability;table 3;EBADI R et al 2021;https://doi.org/10.1016/j.jngse.2021.103947
MMM;Pebax-1657/Si-CHA 10%;NaN;zeolite/PEBAX;10;none;35.93;35.93;0.38;0.38;NaN;NaN;NaN;RT;500000;100000;400000;NaN;NaN;NaN;NaN;NaN;none;none;none;none;none;none;1;116.11;;none;none;none;none;none;none;none;none;none;none;none;none;none;none;none;none;none;none;none;none;none;permeability;table 3;EBADI R et al 2021;https://doi.org/10.1016/j.jngse.2021.103947
MMM;Pebax-1657/Si-CHA 15%;NaN;zeolite/PEBAX;15;none;45.37;45.6;0.38;0.38;NaN;NaN;NaN;RT;500000;100000;400000;NaN;NaN;NaN;NaN;NaN;none;none;none;none;none;none;1;124.19;;none;none;none;none;none;none;none;none;none;none;none;none;none;none;none;none;none;none;none;none;none;permeability;table 3;EBADI R et al 2021;https://doi.org/10.1016/j.jngse.2021.103947
polymer;Pebax-1657;NaN;rubbery;0;none;NaN;NaN;NaN;NaN;NaN;NaN;NaN;RT;500000;100000;400000;NaN;NaN;NaN;NaN;NaN;none;none;none;none;none;none;none;none;none;none;none;none;none;none;none;none;none;none;none;none;none;1;4.213235294;;none;none;none;none;none;none;permeability;table 3;EBADI R et al 2021;https://doi.org/10.1016/j.jngse.2021.103947
MMM;Pebax-1657/Si-CHA 5%;NaN;zeolite/PEBAX;5;none;54.45;54.52;0.38;0.38;NaN;NaN;NaN;RT;500000;100000;400000;NaN;NaN;NaN;NaN;NaN;none;none;none;none;none;none;none;none;none;none;none;none;none;none;none;none;none;none;none;none;none;1;4.573727934;;none;none;none;none;none;none;permeability;table 3;EBADI R et al 2021;https://doi.org/10.1016/j.jngse.2021.103947
MMM;Pebax-1657/Si-CHA 10%;NaN;zeolite/PEBAX;10;none;35.93;35.93;0.38;0.38;NaN;NaN;NaN;RT;500000;100000;400000;NaN;NaN;NaN;NaN;NaN;none;none;none;none;none;none;none;none;none;none;none;none;none;none;none;none;none;none;none;none;none;1;4.987542955;;none;none;none;none;none;none;permeability;table 3;EBADI R et al 2021;https://doi.org/10.1016/j.jngse.2021.103947
MMM;Pebax-1657/Si-CHA 15%;NaN;zeolite/PEBAX;15;none;45.37;45.6;0.38;0.38;NaN;NaN;NaN;RT;500000;100000;400000;NaN;NaN;NaN;NaN;NaN;none;none;none;none;none;none;none;none;none;none;none;none;none;none;none;none;none;none;none;none;none;1;9.337593985;;none;none;none;none;none;none;permeability;table 3;EBADI R et al 2021;https://doi.org/10.1016/j.jngse.2021.103947
polymer;Pebax-1657;NaN;rubbery;0;none;NaN;NaN;NaN;NaN;NaN;NaN;NaN;RT;300000;100000;200000;NaN;NaN;NaN;NaN;NaN;none;none;none;none;none;none;1;45.82106455;;none;none;none;none;none;none;none;none;none;none;none;none;none;none;none;none;none;none;none;none;none;permeability;fig 13a;EBADI R et al 2021;https://doi.org/10.1016/j.jngse.2021.103947
MMM;Pebax-1657/Si-CHA 5%;NaN;zeolite/PEBAX;5;none;54.45;54.52;0.38;0.38;NaN;NaN;NaN;RT;300000;100000;200000;NaN;NaN;NaN;NaN;NaN;none;none;none;none;none;none;1;53.11438279;;none;none;none;none;none;none;none;none;none;none;none;none;none;none;none;none;none;none;none;none;none;permeability;fig 13a;EBADI R et al 2021;https://doi.org/10.1016/j.jngse.2021.103947
MMM;Pebax-1657/Si-CHA 10%;NaN;zeolite/PEBAX;10;none;35.93;35.93;0.38;0.38;NaN;NaN;NaN;RT;300000;100000;200000;NaN;NaN;NaN;NaN;NaN;none;none;none;none;none;none;1;71.66477916;;none;none;none;none;none;none;none;none;none;none;none;none;none;none;none;none;none;none;none;none;none;permeability;fig 13a;EBADI R et al 2021;https://doi.org/10.1016/j.jngse.2021.103947
MMM;Pebax-1657/Si-CHA 15%;NaN;zeolite/PEBAX;15;none;45.37;45.6;0.38;0.38;NaN;NaN;NaN;RT;300000;100000;200000;NaN;NaN;NaN;NaN;NaN;none;none;none;none;none;none;1;75.94563986;;none;none;none;none;none;none;none;none;none;none;none;none;none;none;none;none;none;none;none;none;none;permeability;fig 13a;EBADI R et al 2021;https://doi.org/10.1016/j.jngse.2021.103947
polymer;Pebax-1657;NaN;rubbery;0;none;NaN;NaN;NaN;NaN;NaN;NaN;NaN;RT;300000;100000;200000;NaN;NaN;NaN;NaN;NaN;none;none;none;none;none;none;none;none;none;none;none;none;none;none;none;none;none;none;none;none;none;1;3.802469136;;none;none;none;none;none;none;permeability;fig 13a;EBADI R et al 2021;https://doi.org/10.1016/j.jngse.2021.103947
MMM;Pebax-1657/Si-CHA 5%;NaN;zeolite/PEBAX;5;none;54.45;54.52;0.38;0.38;NaN;NaN;NaN;RT;300000;100000;200000;NaN;NaN;NaN;NaN;NaN;none;none;none;none;none;none;none;none;none;none;none;none;none;none;none;none;none;none;none;none;none;1;4.071829405;;none;none;none;none;none;none;permeability;fig 13a;EBADI R et al 2021;https://doi.org/10.1016/j.jngse.2021.103947
MMM;Pebax-1657/Si-CHA 10%;NaN;zeolite/PEBAX;10;none;35.93;35.93;0.38;0.38;NaN;NaN;NaN;RT;300000;100000;200000;NaN;NaN;NaN;NaN;NaN;none;none;none;none;none;none;none;none;none;none;none;none;none;none;none;none;none;none;none;none;none;1;6.998877666;;none;none;none;none;none;none;permeability;fig 13a;EBADI R et al 2021;https://doi.org/10.1016/j.jngse.2021.103947
MMM;Pebax-1657/Si-CHA 15%;NaN;zeolite/PEBAX;15;none;45.37;45.6;0.38;0.38;NaN;NaN;NaN;RT;300000;100000;200000;NaN;NaN;NaN;NaN;NaN;none;none;none;none;none;none;none;none;none;none;none;none;none;none;none;none;none;none;none;none;none;1;8.938271605;;none;none;none;none;none;none;permeability;fig 13a;EBADI R et al 2021;https://doi.org/10.1016/j.jngse.2021.103947
polymer;Pebax-1657;NaN;rubbery;0;none;NaN;NaN;NaN;NaN;NaN;NaN;NaN;RT;700000;100000;600000;NaN;NaN;NaN;NaN;NaN;none;none;none;none;none;none;1;80.70215176;;none;none;none;none;none;none;none;none;none;none;none;none;none;none;none;none;none;none;none;none;none;permeability;fig 13a;EBADI R et al 2021;https://doi.org/10.1016/j.jngse.2021.103947
MMM;Pebax-1657/Si-CHA 5%;NaN;zeolite/PEBAX;5;none;54.45;54.52;0.38;0.38;NaN;NaN;NaN;RT;700000;100000;600000;NaN;NaN;NaN;NaN;NaN;none;none;none;none;none;none;1;97.50849377;;none;none;none;none;none;none;none;none;none;none;none;none;none;none;none;none;none;none;none;none;none;permeability;fig 13a;EBADI R et al 2021;https://doi.org/10.1016/j.jngse.2021.103947
MMM;Pebax-1657/Si-CHA 10%;NaN;zeolite/PEBAX;10;none;35.93;35.93;0.38;0.38;NaN;NaN;NaN;RT;700000;100000;600000;NaN;NaN;NaN;NaN;NaN;none;none;none;none;none;none;1;129.3771234;;none;none;none;none;none;none;none;none;none;none;none;none;none;none;none;none;none;none;none;none;none;permeability;fig 13a;EBADI R et al 2021;https://doi.org/10.1016/j.jngse.2021.103947
MMM;Pebax-1657/Si-CHA 15%;NaN;zeolite/PEBAX;15;none;45.37;45.6;0.38;0.38;NaN;NaN;NaN;RT;700000;100000;600000;NaN;NaN;NaN;NaN;NaN;none;none;none;none;none;none;1;138.414496;;none;none;none;none;none;none;none;none;none;none;none;none;none;none;none;none;none;none;none;none;none;permeability;fig 13a;EBADI R et al 2021;https://doi.org/10.1016/j.jngse.2021.103947
polymer;Pebax-1657;NaN;rubbery;0;none;NaN;NaN;NaN;NaN;NaN;NaN;NaN;RT;700000;100000;600000;NaN;NaN;NaN;NaN;NaN;none;none;none;none;none;none;none;none;none;none;none;none;none;none;none;none;none;none;none;none;none;1;4.269360269;;none;none;none;none;none;none;permeability;fig 13a;EBADI R et al 2021;https://doi.org/10.1016/j.jngse.2021.103947
MMM;Pebax-1657/Si-CHA 5%;NaN;zeolite/PEBAX;5;none;54.45;54.52;0.38;0.38;NaN;NaN;NaN;RT;700000;100000;600000;NaN;NaN;NaN;NaN;NaN;none;none;none;none;none;none;none;none;none;none;none;none;none;none;none;none;none;none;none;none;none;1;6.262626263;;none;none;none;none;none;none;permeability;fig 13a;EBADI R et al 2021;https://doi.org/10.1016/j.jngse.2021.103947
MMM;Pebax-1657/Si-CHA 10%;NaN;zeolite/PEBAX;10;none;35.93;35.93;0.38;0.38;NaN;NaN;NaN;RT;700000;100000;600000;NaN;NaN;NaN;NaN;NaN;none;none;none;none;none;none;none;none;none;none;none;none;none;none;none;none;none;none;none;none;none;1;6.244668911;;none;none;none;none;none;none;permeability;fig 13a;EBADI R et al 2021;https://doi.org/10.1016/j.jngse.2021.103947
MMM;Pebax-1657/Si-CHA 15%;NaN;zeolite/PEBAX;15;none;45.37;45.6;0.38;0.38;NaN;NaN;NaN;RT;700000;100000;600000;NaN;NaN;NaN;NaN;NaN;none;none;none;none;none;none;none;none;none;none;none;none;none;none;none;none;none;none;none;none;none;1;10.01571268;;none;none;none;none;none;none;permeability;fig 13a;EBADI R et al 2021;https://doi.org/10.1016/j.jngse.2021.103947
MMM;Pebax-1657/Si-CHA 10%;NaN;zeolite/PEBAX;10;none;NaN;NaN;0.38;0.38;NaN;NaN;NaN;RT;500000;NaN;NaN;NaN;NaN;NaN;NaN;NaN;none;none;none;none;none;none;0.3;73.3;;none;none;none;none;none;none;none;none;none;none;none;none;0.7;3.639523337;;none;none;none;none;none;none;permeability;table 6;EBADI R et al 2021;https://doi.org/10.1016/j.jngse.2021.103947
MMM;Pebax-1657/Si-CHA 10%;NaN;zeolite/PEBAX;10;none;NaN;NaN;0.38;0.38;NaN;NaN;NaN;RT;500000;NaN;NaN;NaN;NaN;NaN;NaN;NaN;none;none;none;none;none;none;0.7;100.35;;none;none;none;none;none;none;none;none;none;none;none;none;0.3;7.122072392;;none;none;none;none;none;none;permeability;table 6;EBADI R et al 2021;https://doi.org/10.1016/j.jngse.2021.103947
polymer;Pebax-1657;NaN;rubbery;0;none;NaN;NaN;NaN;NaN;NaN;NaN;NaN;RT;200000;NaN;NaN;NaN;NaN;NaN;NaN;NaN;none;none;none;none;none;none;0.1;250;;none;none;none;none;none;none;none;none;none;none;none;none;0.9;8.333333333;;none;none;none;none;none;none;permeability;table 6;EBADI R et al 2021 / LIU Y et al 2017;https://doi.org/10.1016/j.jngse.2021.103947
MMM;Pebax-1657/PDA;NaN;polymer/polymer;5;none;NaN;NaN;NaN;NaN;NaN;NaN;NaN;RT;200000;NaN;NaN;NaN;NaN;NaN;NaN;NaN;none;none;none;none;none;none;0.1;400;;none;none;none;none;none;none;none;none;none;none;none;none;0.9;8.333333333;;none;none;none;none;none;none;permeability;table 6;EBADI R et al 2021 / LIU Y et al 2017;https://doi.org/10.1016/j.jngse.2021.103947
polymer;Pebax-1657;NaN;rubbery;0;none;NaN;NaN;NaN;NaN;NaN;NaN;NaN;RT;200000;NaN;NaN;NaN;NaN;NaN;NaN;NaN;none;none;none;none;none;none;0.2;160;;none;none;none;none;none;none;none;none;none;none;none;none;0.8;40;;none;none;none;none;none;none;permeability;table 6;EBADI R et al 2021 / JOMEKIAN A et al 2017;https://doi.org/10.1016/j.jngse.2021.103947
MMM;Pebax-1657/ZIF-8;NaN;zeolite/polymer;8;none;NaN;NaN;NaN;NaN;NaN;NaN;NaN;RT;200000;NaN;NaN;NaN;NaN;NaN;NaN;NaN;none;none;none;none;none;none;0.2;260;;none;none;none;none;none;none;none;none;none;none;none;none;0.8;21.66666667;;none;none;none;none;none;none;permeability;table 6;EBADI R et al 2021 / JOMEKIAN A et al 2017;https://doi.org/10.1016/j.jngse.2021.103947
polymer;Pebax-1657;NaN;rubbery;0;none;NaN;NaN;NaN;NaN;NaN;NaN;NaN;RT;600000;NaN;NaN;NaN;NaN;NaN;NaN;NaN;none;none;none;none;none;none;0.5;14;;none;none;none;none;none;none;none;none;none;none;none;none;0.5;0.71029934;;none;none;none;none;none;none;permeability;table 6;EBADI R et al 2021 / MOUSAVINEJAD A et al 2020;https://doi.org/10.1016/j.jngse.2021.103947
MMM;Pebax-1657/MOF-Ni;NaN;MOF/PEBAX;5;none;NaN;NaN;NaN;NaN;NaN;NaN;NaN;RT;600000;NaN;NaN;NaN;NaN;NaN;NaN;NaN;none;none;none;none;none;none;0.5;18.69;;none;none;none;none;none;none;none;none;none;none;none;none;0.5;0.324029126;;none;none;none;none;none;none;permeability;table 6;EBADI R et al 2021 / MOUSAVINEJAD A et al 2020;https://doi.org/10.1016/j.jngse.2021.103947
MMM;RS1;NaN;CNT/CA;0.5;none;20;20;NaN;NaN;NaN;NaN;5.2;301;233000;100000;133000;100;He;30;NaN;NaN;none;none;none;none;none;none;0.1;7.55040907;;none;none;none;none;none;none;none;none;none;none;none;none;0.9;0.279618997;;none;none;none;none;none;none;permeability;fig 15;ESSER T et al 2021;https://doi.org/10.3390/nano11020280
MMM;RS2;NaN;CNT/CA;2;none;20;20;NaN;NaN;NaN;NaN;5.2;301;233000;100000;133000;100;He;30;NaN;NaN;none;none;none;none;none;none;0.1;5.390147798;;none;none;none;none;none;none;none;none;none;none;none;none;0.9;0.190971191;;none;none;none;none;none;none;permeability;fig 15;ESSER T et al 2021;https://doi.org/10.3390/nano11020280
MMM;RS3;NaN;CNT/CA;0.5;none;20;20;NaN;NaN;NaN;NaN;5.2;301;233000;100000;133000;100;He;30;NaN;NaN;none;none;none;none;none;none;0.1;10.48622631;;none;none;none;none;none;none;none;none;none;none;none;none;0.9;0.622477011;;none;none;none;none;none;none;permeability;fig 15;ESSER T et al 2021;https://doi.org/10.3390/nano11020280
MMM;RS4;NaN;CNT/CA;2;none;20;20;NaN;NaN;NaN;NaN;5.2;301;233000;100000;133000;100;He;30;NaN;NaN;none;none;none;none;none;none;0.1;7.896445584;;none;none;none;none;none;none;none;none;none;none;none;none;0.9;0.667784813;;none;none;none;none;none;none;permeability;fig 15;ESSER T et al 2021;https://doi.org/10.3390/nano11020280
MMM;USS1;NaN;CNT/CA;0.5;none;20;20;NaN;NaN;NaN;NaN;5.2;301;233000;100000;133000;100;He;30;NaN;NaN;none;none;none;none;none;none;0.1;10.17798956;;none;none;none;none;none;none;none;none;none;none;none;none;0.9;0.39982494;;none;none;none;none;none;none;permeability;fig 15;ESSER T et al 2021;https://doi.org/10.3390/nano11020280
MMM;USS2;NaN;CNT/CA;0.5;none;20;20;NaN;NaN;NaN;NaN;5.2;301;233000;100000;133000;100;He;30;NaN;NaN;none;none;none;none;none;none;0.1;9.067104485;;none;none;none;none;none;none;none;none;none;none;none;none;0.9;0.295555219;;none;none;none;none;none;none;permeability;fig 15;ESSER T et al 2021;https://doi.org/10.3390/nano11020280
MMM;USS3;NaN;CNT/CA;2;none;20;20;NaN;NaN;NaN;NaN;5.2;301;233000;100000;133000;100;He;30;NaN;NaN;none;none;none;none;none;none;0.1;39.27893151;;none;none;none;none;none;none;none;none;none;none;none;none;0.9;0.709399866;;none;none;none;none;none;none;permeability;fig 15;ESSER T et al 2021;https://doi.org/10.3390/nano11020280
MMM;USS5;NaN;CNT/CA;2;none;20;20;NaN;NaN;NaN;NaN;5.2;301;233000;100000;133000;100;He;30;NaN;NaN;none;none;none;none;none;none;0.1;9.658654885;;none;none;none;none;none;none;none;none;none;none;none;none;0.9;0.387688368;;none;none;none;none;none;none;permeability;fig 15;ESSER T et al 2021;https://doi.org/10.3390/nano11020280
MMM;USS6;NaN;CNT/CA;0.5;none;20;20;NaN;NaN;NaN;NaN;5.2;301;233000;100000;133000;100;He;30;NaN;NaN;none;none;none;none;none;none;0.1;8.290548847;;none;none;none;none;none;none;none;none;none;none;none;none;0.9;1.248599515;;none;none;none;none;none;none;permeability;fig 15;ESSER T et al 2021;https://doi.org/10.3390/nano11020280
polymer;CA;NaN;glassy;0;none;20;20;NaN;NaN;NaN;NaN;5.2;301;233000;100000;133000;100;He;30;NaN;NaN;none;none;none;none;none;none;0.1;4.063760491;;none;none;none;none;none;none;none;none;none;none;none;none;0.9;0.165187348;;none;none;none;none;none;none;permeability;fig 15;ESSER T et al 2021;https://doi.org/10.3390/nano11020280
