Repository: tenoriolms/databank_CH4

File: 765_membrane_data.csv (part 5 of 5)
,type,description,support_material,subtype,filler_loading,previous_thickness,mean_thickness,mean_pore_size,pore_volume,specific_surface_area,surface_area,temperature,feed_pressure,permeate_pressure,delta_pressure,feed_flow_rate,sweep_gas,sweep_gas_flow,stage_cut,aging,x_He,Py_He,Pe_He,x_H2,Py_H2,Pe_H2,x_CO2,Py_CO2,Pe_CO2,x_O2,Py_O2,Pe_O2,x_H2S,Py_H2S,Pe_H2S,x_N2,Py_N2,Pe_N2,x_CO,Py_CO,Pe_CO,x_CH4,Py_CH4,Pe_CH4,x_C2H6,Py_C2H6,Pe_C2H6,x_SF6,Py_SF6,Pe_SF6,provided_data_type,in_reference_data_location,reference,url
685,3,89,1,17,10.0,,,1.05,,,,308.0,,,500000.0,,0,,,0.0,,,,,,,,,,,,,,,,,,,,,,1.0,0.21,,,,,,,,permeability,table 3,AKBARI A et al 2020,https://doi.org/10.1016/j.cep.2020.107804
686,3,89,1,17,20.0,,,1.05,,,,308.0,,,500000.0,,0,,,0.0,,,,,,,,,,,,,,,,,,,,,,1.0,0.21,,,,,,,,permeability,table 3,AKBARI A et al 2020,https://doi.org/10.1016/j.cep.2020.107804
687,3,89,1,17,30.0,,,1.05,,,,308.0,,,500000.0,,0,,,0.0,,,,,,,,,,,,,,,,,,,,,,1.0,0.21,,,,,,,,permeability,table 3,AKBARI A et al 2020,https://doi.org/10.1016/j.cep.2020.107804
688,3,89,1,17,35.0,,,1.05,,,,308.0,,,500000.0,,0,,,0.0,,,,,,,,,,,,,,,,,,,,,,1.0,0.25,,,,,,,,permeability,table 3,AKBARI A et al 2020,https://doi.org/10.1016/j.cep.2020.107804
689,3,89,1,17,30.0,,,1.05,,,,318.0,,,500000.0,,0,,,0.0,1.0,54.2274052478136,,,,,,,,,,,,,,,,,,,,,,,,,,,,,permeability,fig 6a,AKBARI A et al 2020,https://doi.org/10.1016/j.cep.2020.107804
690,3,89,1,17,30.0,,,1.05,,,,328.0,,,500000.0,,0,,,0.0,1.0,58.1632653061227,,,,,,,,,,,,,,,,,,,,,,,,,,,,,permeability,fig 6a,AKBARI A et al 2020,https://doi.org/10.1016/j.cep.2020.107804
691,3,89,1,17,30.0,,,1.05,,,,338.0,,,500000.0,,0,,,0.0,1.0,66.0349854227409,,,,,,,,,,,,,,,,,,,,,,,,,,,,,permeability,fig 6a,AKBARI A et al 2020,https://doi.org/10.1016/j.cep.2020.107804
692,3,89,1,17,30.0,,,1.05,,,,318.0,,,500000.0,,0,,,0.0,,,,,,,,,,,,,,,,,,,,,,1.0,0.214904679376084,,,,,,,,permeability,fig 6a,AKBARI A et al 2020,https://doi.org/10.1016/j.cep.2020.107804
693,3,89,1,17,30.0,,,1.05,,,,328.0,,,500000.0,,0,,,0.0,,,,,,,,,,,,,,,,,,,,,,1.0,0.233743409490335,,,,,,,,permeability,fig 6a,AKBARI A et al 2020,https://doi.org/10.1016/j.cep.2020.107804
694,3,89,1,17,30.0,,,1.05,,,,338.0,,,500000.0,,0,,,0.0,,,,,,,,,,,,,,,,,,,,,,1.0,0.271095152603234,,,,,,,,permeability,fig 6a,AKBARI A et al 2020,https://doi.org/10.1016/j.cep.2020.107804
695,3,88,1,17,20.0,,,1.12,,,,318.0,,,500000.0,,0,,,0.0,1.0,52.4553571428571,,,,,,,,,,,,,,,,,,,,,,,,,,,,,permeability,fig 6b,AKBARI A et al 2020,https://doi.org/10.1016/j.cep.2020.107804
696,3,88,1,17,20.0,,,1.12,,,,328.0,,,500000.0,,0,,,0.0,1.0,55.0595238095237,,,,,,,,,,,,,,,,,,,,,,,,,,,,,permeability,fig 6b,AKBARI A et al 2020,https://doi.org/10.1016/j.cep.2020.107804
697,3,88,1,17,20.0,,,1.12,,,,338.0,,,500000.0,,0,,,0.0,1.0,58.0357142857143,,,,,,,,,,,,,,,,,,,,,,,,,,,,,permeability,fig 6b,AKBARI A et al 2020,https://doi.org/10.1016/j.cep.2020.107804
698,3,88,1,17,20.0,,,1.12,,,,318.0,,,500000.0,,0,,,0.0,,,,,,,,,,,,,,,,,,,,,,1.0,0.248239436619719,,,,,,,,permeability,fig 6b,AKBARI A et al 2020,https://doi.org/10.1016/j.cep.2020.107804
699,3,88,1,17,20.0,,,1.12,,,,328.0,,,500000.0,,0,,,0.0,,,,,,,,,,,,,,,,,,,,,,1.0,0.267148014440433,,,,,,,,permeability,fig 6b,AKBARI A et al 2020,https://doi.org/10.1016/j.cep.2020.107804
700,3,88,1,17,20.0,,,1.12,,,,338.0,,,500000.0,,0,,,0.0,,,,,,,,,,,,,,,,,,,,,,1.0,0.288888888888889,,,,,,,,permeability,fig 6b,AKBARI A et al 2020,https://doi.org/10.1016/j.cep.2020.107804
701,3,89,1,17,30.0,,,1.05,,,,308.0,,,100000.0,,0,,,0.0,1.0,59.8240469208211,,,,,,,,,,,,,,,,,,,,,,,,,,,,,permeability,fig 8a,AKBARI A et al 2020,https://doi.org/10.1016/j.cep.2020.107804
702,3,89,1,17,30.0,,,1.05,,,,308.0,,,200000.0,,0,,,0.0,1.0,58.9442815249266,,,,,,,,,,,,,,,,,,,,,,,,,,,,,permeability,fig 8a,AKBARI A et al 2020,https://doi.org/10.1016/j.cep.2020.107804
703,3,89,1,17,30.0,,,1.05,,,,308.0,,,300000.0,,0,,,0.0,1.0,58.0645161290322,,,,,,,,,,,,,,,,,,,,,,,,,,,,,permeability,fig 8a,AKBARI A et al 2020,https://doi.org/10.1016/j.cep.2020.107804
704,3,89,1,17,30.0,,,1.05,,,,308.0,,,400000.0,,0,,,0.0,1.0,52.7859237536656,,,,,,,,,,,,,,,,,,,,,,,,,,,,,permeability,fig 8a,AKBARI A et al 2020,https://doi.org/10.1016/j.cep.2020.107804
705,3,89,1,17,30.0,,,1.05,,,,308.0,,,100000.0,,0,,,0.0,,,,,,,,,,,,,,,,,,,,,,1.0,0.259047619047619,,,,,,,,permeability,fig 8a,AKBARI A et al 2020,https://doi.org/10.1016/j.cep.2020.107804
706,3,89,1,17,30.0,,,1.05,,,,308.0,,,200000.0,,0,,,0.0,,,,,,,,,,,,,,,,,,,,,,1.0,0.245421245421246,,,,,,,,permeability,fig 8a,AKBARI A et al 2020,https://doi.org/10.1016/j.cep.2020.107804
707,3,89,1,17,30.0,,,1.05,,,,308.0,,,300000.0,,0,,,0.0,,,,,,,,,,,,,,,,,,,,,,1.0,0.235714285714285,,,,,,,,permeability,fig 8a,AKBARI A et al 2020,https://doi.org/10.1016/j.cep.2020.107804
708,3,89,1,17,30.0,,,1.05,,,,308.0,,,400000.0,,0,,,0.0,,,,,,,,,,,,,,,,,,,,,,1.0,0.209424083769634,,,,,,,,permeability,fig 8a,AKBARI A et al 2020,https://doi.org/10.1016/j.cep.2020.107804
709,3,88,1,17,20.0,,,1.12,,,,308.0,,,100000.0,,0,,,0.0,1.0,59.9850968703428,,,,,,,,,,,,,,,,,,,,,,,,,,,,,permeability,fig 8b,AKBARI A et al 2020,https://doi.org/10.1016/j.cep.2020.107804
710,3,88,1,17,20.0,,,1.12,,,,308.0,,,200000.0,,0,,,0.0,1.0,60.7302533532042,,,,,,,,,,,,,,,,,,,,,,,,,,,,,permeability,fig 8b,AKBARI A et al 2020,https://doi.org/10.1016/j.cep.2020.107804
711,3,88,1,17,20.0,,,1.12,,,,308.0,,,300000.0,,0,,,0.0,1.0,57.3770491803279,,,,,,,,,,,,,,,,,,,,,,,,,,,,,permeability,fig 8b,AKBARI A et al 2020,https://doi.org/10.1016/j.cep.2020.107804
712,3,88,1,17,20.0,,,1.12,,,,308.0,,,400000.0,,0,,,0.0,1.0,52.9061102831595,,,,,,,,,,,,,,,,,,,,,,,,,,,,,permeability,fig 8b,AKBARI A et al 2020,https://doi.org/10.1016/j.cep.2020.107804
713,3,88,1,17,20.0,,,1.12,,,,308.0,,,100000.0,,0,,,0.0,,,,,,,,,,,,,,,,,,,,,,1.0,0.31630648330059,,,,,,,,permeability,fig 8b,AKBARI A et al 2020,https://doi.org/10.1016/j.cep.2020.107804
714,3,88,1,17,20.0,,,1.12,,,,308.0,,,200000.0,,0,,,0.0,,,,,,,,,,,,,,,,,,,,,,1.0,0.309297912713473,,,,,,,,permeability,fig 8b,AKBARI A et al 2020,https://doi.org/10.1016/j.cep.2020.107804
715,3,88,1,17,20.0,,,1.12,,,,308.0,,,300000.0,,0,,,0.0,,,,,,,,,,,,,,,,,,,,,,1.0,0.280510018214937,,,,,,,,permeability,fig 8b,AKBARI A et al 2020,https://doi.org/10.1016/j.cep.2020.107804
716,3,88,1,17,20.0,,,1.12,,,,308.0,,,400000.0,,0,,,0.0,,,,,,,,,,,,,,,,,,,,,,1.0,0.250883392226149,,,,,,,,permeability,fig 8b,AKBARI A et al 2020,https://doi.org/10.1016/j.cep.2020.107804
717,1,76,1,8,0.0,,,,,,,308.0,,,500000.0,,0,,,0.0,0.1,22.3,,,,,,,,,,,,,,,,,,,,0.9,0.18,,,,,,,,permeability,table 7,AKBARI A et al 2020,https://doi.org/10.1016/j.cep.2020.107804
718,3,88,1,17,20.0,,,1.12,,,,308.0,,,500000.0,,0,,,0.0,0.1,46.9,,,,,,,,,,,,,,,,,,,,0.9,0.24,,,,,,,,permeability,table 7,AKBARI A et al 2020,https://doi.org/10.1016/j.cep.2020.107804
719,3,88,1,17,30.0,,,1.12,,,,308.0,,,500000.0,,0,,,0.0,0.1,53.7,,,,,,,,,,,,,,,,,,,,0.9,0.29,,,,,,,,permeability,table 7,AKBARI A et al 2020,https://doi.org/10.1016/j.cep.2020.107804
720,3,89,1,17,20.0,,,1.05,,,,308.0,,,500000.0,,0,,,0.0,0.1,44.2,,,,,,,,,,,,,,,,,,,,0.9,0.21,,,,,,,,permeability,table 7,AKBARI A et al 2020,https://doi.org/10.1016/j.cep.2020.107804
721,3,89,1,17,30.0,,,1.05,,,,308.0,,,500000.0,,0,,,0.0,0.1,50.7,,,,,,,,,,,,,,,,,,,,0.9,0.22,,,,,,,,permeability,table 7,AKBARI A et al 2020,https://doi.org/10.1016/j.cep.2020.107804
722,1,90,6,8,0.0,,,,,,,303.0,,,100000.0,,340,,,0.0,,,,1.0,,2.79304820598042e-09,,,,,,,,,,,,,,,,,,,,,,,,,permeance,fig 7,MESSAOUD AB et al 2015,http://dx.doi.org/10.1016/j.seppur.2015.04.017
723,1,90,6,8,0.0,,,,,,,303.0,,,100000.0,,340,,,0.0,,,,,,,1.0,,6.89025498729724e-10,,,,,,,,,,,,,,,,,,,,,,permeance,fig 7,MESSAOUD AB et al 2015,http://dx.doi.org/10.1016/j.seppur.2015.04.017
724,1,90,6,8,0.0,,,,,,,303.0,,,100000.0,,340,,,0.0,,,,,,,,,,,,,,,,1.0,,3.91865703204128e-10,,,,,,,,,,,,,permeance,fig 7,MESSAOUD AB et al 2015,http://dx.doi.org/10.1016/j.seppur.2015.04.017
725,1,90,6,8,0.0,,,,,,,303.0,,,100000.0,,340,,,0.0,,,,,,,,,,,,,,,,,,,,,,1.0,,5.43618362015384e-10,,,,,,,permeance,fig 7,MESSAOUD AB et al 2015,http://dx.doi.org/10.1016/j.seppur.2015.04.017
726,3,91,6,18,5.0,,1.0,,,,,303.0,,,100000.0,,340,,,0.0,,,,1.0,3.27067284536041,1.09449979931954e-09,,,,,,,,,,,,,,,,,,,,,,,,,permeance,fig 7,MESSAOUD AB et al 2015,http://dx.doi.org/10.1016/j.seppur.2015.04.017
727,3,91,6,18,5.0,,1.0,,,,,303.0,,,100000.0,,340,,,0.0,,,,,,,1.0,1.2530558794349,4.19323323799613e-10,,,,,,,,,,,,,,,,,,,,,,permeance,fig 7,MESSAOUD AB et al 2015,http://dx.doi.org/10.1016/j.seppur.2015.04.017
728,3,91,6,18,5.0,,1.0,,,,,303.0,,,100000.0,,340,,,0.0,,,,,,,,,,,,,,,,1.0,0.029882809,1e-11,,,,,,,,,,,,,permeance,fig 7,MESSAOUD AB et al 2015,http://dx.doi.org/10.1016/j.seppur.2015.04.017
729,3,91,6,18,5.0,,1.0,,,,,303.0,,,100000.0,,340,,,0.0,,,,,,,,,,,,,,,,,,,,,,1.0,0.02154093529712,7.20847069534855e-12,,,,,,,permeance,fig 7,MESSAOUD AB et al 2015,http://dx.doi.org/10.1016/j.seppur.2015.04.017
730,3,91,6,18,10.0,,,,,,,303.0,,,100000.0,,340,,,0.0,,,,1.0,,2.98875417697416e-09,,,,,,,,,,,,,,,,,,,,,,,,,permeance,fig 7,MESSAOUD AB et al 2015,http://dx.doi.org/10.1016/j.seppur.2015.04.017
731,3,91,6,18,10.0,,,,,,,303.0,,,100000.0,,340,,,0.0,,,,,,,1.0,,6.81292069057965e-10,,,,,,,,,,,,,,,,,,,,,,permeance,fig 7,MESSAOUD AB et al 2015,http://dx.doi.org/10.1016/j.seppur.2015.04.017
732,3,91,6,18,10.0,,,,,,,303.0,,,100000.0,,340,,,0.0,,,,,,,,,,,,,,,,1.0,,7.45674032861933e-11,,,,,,,,,,,,,permeance,fig 7,MESSAOUD AB et al 2015,http://dx.doi.org/10.1016/j.seppur.2015.04.017
733,3,91,6,18,10.0,,,,,,,303.0,,,100000.0,,340,,,0.0,,,,,,,,,,,,,,,,,,,,,,1.0,,9.45127056558033e-11,,,,,,,permeance,fig 7,MESSAOUD AB et al 2015,http://dx.doi.org/10.1016/j.seppur.2015.04.017
734,1,90,6,8,0.0,,,,,,,303.0,,,100000.0,,340,,,0.0,,,,,,,0.5,,6.94695734026373e-10,,,,,,,,,,,,,0.5,,4.87297417995974e-10,,,,,,,permeance,fig 11a,MESSAOUD AB et al 2015,http://dx.doi.org/10.1016/j.seppur.2015.04.017
735,1,90,6,8,0.0,,,,,,,323.0,,,100000.0,,340,,,0.0,,,,,,,0.5,,6.79613330854623e-10,,,,,,,,,,,,,0.5,,4.80680943970468e-10,,,,,,,permeance,fig 11a,MESSAOUD AB et al 2015,http://dx.doi.org/10.1016/j.seppur.2015.04.017
736,1,90,6,8,0.0,,,,,,,353.0,,,100000.0,,340,,,0.0,,,,,,,0.5,,7.40183312667021e-10,,,,,,,,,,,,,0.5,,4.86650985601255e-10,,,,,,,permeance,fig 11a,MESSAOUD AB et al 2015,http://dx.doi.org/10.1016/j.seppur.2015.04.017
737,1,90,6,8,0.0,,,,,,,393.0,,,100000.0,,340,,,0.0,,,,,,,0.5,,7.55146027411342e-10,,,,,,,,,,,,,0.5,,5.14200302650089e-10,,,,,,,permeance,fig 11a,MESSAOUD AB et al 2015,http://dx.doi.org/10.1016/j.seppur.2015.04.017
738,3,91,6,18,5.0,,1.0,,,,,303.0,,,100000.0,,340,,,0.0,,,,,,,0.5,1.31012430699794,4.38420734475778e-10,,,,,,,,,,,,,0.5,0.021483491132006,7.18924754764716e-12,,,,,,,permeance,fig 11b,MESSAOUD AB et al 2015,http://dx.doi.org/10.1016/j.seppur.2015.04.017
739,3,91,6,18,5.0,,1.0,,,,,323.0,,,100000.0,,340,,,0.0,,,,,,,0.5,0.927455665785258,3.10364285293681e-10,,,,,,,,,,,,,0.5,0.022847547674333,7.64571619566721e-12,,,,,,,permeance,fig 11b,MESSAOUD AB et al 2015,http://dx.doi.org/10.1016/j.seppur.2015.04.017
740,3,91,6,18,5.0,,1.0,,,,,353.0,,,100000.0,,340,,,0.0,,,,,,,0.5,1.30356682431183,4.36226334783932e-10,,,,,,,,,,,,,0.5,0.045748334654848,1.53092484226794e-11,,,,,,,permeance,fig 11b,MESSAOUD AB et al 2015,http://dx.doi.org/10.1016/j.seppur.2015.04.017
741,3,91,6,18,5.0,,1.0,,,,,393.0,,,100000.0,,340,,,0.0,,,,,,,0.5,1.33840551170044,4.4788477271345e-10,,,,,,,,,,,,,0.5,0.071787800637807,2.40231099552279e-11,,,,,,,permeance,fig 11b,MESSAOUD AB et al 2015,http://dx.doi.org/10.1016/j.seppur.2015.04.017
742,3,91,6,18,10.0,,,,,,,303.0,,,100000.0,,340,,,0.0,,,,,,,0.5,,9.04128326442495e-10,,,,,,,,,,,,,0.5,,7.46724950949363e-11,,,,,,,permeance,fig 11c,MESSAOUD AB et al 2015,http://dx.doi.org/10.1016/j.seppur.2015.04.017
743,3,91,6,18,10.0,,,,,,,323.0,,,100000.0,,340,,,0.0,,,,,,,0.5,,8.35580911974232e-10,,,,,,,,,,,,,0.5,,7.47280594513755e-11,,,,,,,permeance,fig 11c,MESSAOUD AB et al 2015,http://dx.doi.org/10.1016/j.seppur.2015.04.017
744,3,91,6,18,10.0,,,,,,,353.0,,,100000.0,,340,,,0.0,,,,,,,0.5,,1.01920171015277e-09,,,,,,,,,,,,,0.5,,8.47451900048808e-11,,,,,,,permeance,fig 11c,MESSAOUD AB et al 2015,http://dx.doi.org/10.1016/j.seppur.2015.04.017
745,3,91,6,18,10.0,,,,,,,393.0,,,100000.0,,340,,,0.0,,,,,,,0.5,,1.08529787789583e-09,,,,,,,,,,,,,0.5,,2.25525375751155e-10,,,,,,,permeance,fig 11c,MESSAOUD AB et al 2015,http://dx.doi.org/10.1016/j.seppur.2015.04.017
746,1,90,6,8,0.0,,,,,,,303.0,,,50000.0,,340,,,0.0,,,,,,,0.5,,5.56689290513781e-10,,,,,,,,,,,,,0.5,,4.33367436436378e-10,,,,,,,permeance,fig 12a,MESSAOUD AB et al 2015,http://dx.doi.org/10.1016/j.seppur.2015.04.017
747,1,90,6,8,0.0,,,,,,,303.0,,,150000.0,,340,,,0.0,,,,,,,0.5,,7.59792227123272e-10,,,,,,,,,,,,,0.5,,5.183504464873e-10,,,,,,,permeance,fig 12a,MESSAOUD AB et al 2015,http://dx.doi.org/10.1016/j.seppur.2015.04.017
748,1,90,6,8,0.0,,,,,,,303.0,,,200000.0,,340,,,0.0,,,,,,,0.5,,8.00603829610166e-10,,,,,,,,,,,,,0.5,,5.62185281641109e-10,,,,,,,permeance,fig 12a,MESSAOUD AB et al 2015,http://dx.doi.org/10.1016/j.seppur.2015.04.017
749,3,91,6,18,5.0,,1.0,,,,,303.0,,,50000.0,,340,,,0.0,,,,,,,0.5,1.53182107110603,5.12609464226079e-10,,,,,,,,,,,,,0.5,0.034646928784508,1.1594267722458e-11,,,,,,,permeance,fig 12b,MESSAOUD AB et al 2015,http://dx.doi.org/10.1016/j.seppur.2015.04.017
750,3,91,6,18,5.0,,1.0,,,,,303.0,,,150000.0,,340,,,0.0,,,,,,,0.5,1.45244505930803,4.86047031023096e-10,,,,,,,,,,,,,0.5,0.024705645238442,8.26751100890198e-12,,,,,,,permeance,fig 12b,MESSAOUD AB et al 2015,http://dx.doi.org/10.1016/j.seppur.2015.04.017
751,3,91,6,18,5.0,,1.0,,,,,303.0,,,200000.0,,340,,,0.0,,,,,,,0.5,1.33510251020219,4.46779454435554e-10,,,,,,,,,,,,,0.5,0.01700336714511,5.69001633852745e-12,,,,,,,permeance,fig 12b,MESSAOUD AB et al 2015,http://dx.doi.org/10.1016/j.seppur.2015.04.017
752,3,91,6,18,10.0,,,,,,,303.0,,,50000.0,,340,,,0.0,,,,,,,0.5,,9.2494345998953e-10,,,,,,,,,,,,,0.5,,5.89897208994466e-11,,,,,,,permeance,fig 12c,MESSAOUD AB et al 2015,http://dx.doi.org/10.1016/j.seppur.2015.04.017
753,3,91,6,18,10.0,,,,,,,303.0,,,150000.0,,340,,,0.0,,,,,,,0.5,,7.00062282321135e-10,,,,,,,,,,,,,0.5,,8.6973211948242e-11,,,,,,,permeance,fig 12c,MESSAOUD AB et al 2015,http://dx.doi.org/10.1016/j.seppur.2015.04.017
754,3,91,6,18,10.0,,,,,,,303.0,,,200000.0,,340,,,0.0,,,,,,,0.5,,7.65387347098146e-10,,,,,,,,,,,,,0.5,,9.83644953664409e-11,,,,,,,permeance,fig 12c,MESSAOUD AB et al 2015,http://dx.doi.org/10.1016/j.seppur.2015.04.017
755,3,92,1,20,10.0,,15.0,0.394,,,2.01,298.0,,,100000.0,100.0,364,50.0,,0.0,,,,0.5,428.1,9.55064164148692e-09,,,,,,,,,,,,,,,,0.5,6.9,1.53934658552347e-10,,,,,,,permeability,table S3,LI W et al 2022,https://doi.org/10.1016/j.memsci.2021.120021
756,3,92,1,20,10.0,,15.0,0.394,,,2.01,298.0,,,100000.0,50.0,364,50.0,,0.0,,,,1.0,432.8,9.65549568426895e-09,,,,,,,,,,,,,,,,,,,,,,,,,permeability,table S3,LI W et al 2022,https://doi.org/10.1016/j.memsci.2021.120021
757,3,92,1,20,10.0,,15.0,0.394,,,2.01,298.0,,,100000.0,50.0,364,50.0,,0.0,,,,,,,,,,,,,,,,,,,,,,1.0,4.6,1.02623105701565e-10,,,,,,,permeability,table S3,LI W et al 2022,https://doi.org/10.1016/j.memsci.2021.120021
758,3,92,1,20,10.0,,15.0,0.394,,,2.01,298.0,,,100000.0,50.0,364,50.0,,0.0,,,,,,,1.0,10.4784079131195,2.3376668757656e-10,,,,,,,,,,,,,,,,,,,,,,permeability,fig 8,LI W et al 2022,https://doi.org/10.1016/j.memsci.2021.120021
759,1,93,1,8,0.0,,15.0,0.394,,,2.01,298.0,,,100000.0,100.0,364,50.0,,0.0,,,,0.5,55.7742197648533,1.24428775007627e-09,,,,,,,,,,,,,,,,0.5,2.4236651292667,5.40704440752028e-11,,,,,,,permeability,fig 7,LI W et al 2022,https://doi.org/10.1016/j.memsci.2021.120021
760,3,92,1,20,5.0,,15.0,0.394,,,2.01,298.0,,,100000.0,100.0,364,50.0,,0.0,,,,0.5,225.38500456848,5.02819764073451e-09,,,,,,,,,,,,,,,,0.5,5.4856326232112,1.22381012289512e-10,,,,,,,permeability,fig 7,LI W et al 2022,https://doi.org/10.1016/j.memsci.2021.120021
761,3,92,1,20,20.0,,15.0,0.394,,,2.01,298.0,,,100000.0,100.0,364,50.0,,0.0,,,,0.5,728.295212966318,1.62478079613448e-08,,,,,,,,,,,,,,,,0.5,12.8690908050331,2.87101318688684e-10,,,,,,,permeability,fig 7,LI W et al 2022,https://doi.org/10.1016/j.memsci.2021.120021
762,3,92,1,20,30.0,,15.0,0.394,,,2.01,298.0,,,100000.0,100.0,364,50.0,,0.0,,,,0.5,1230.61336483795,2.74542098733746e-08,,,,,,,,,,,,,,,,0.5,31.8669061866605,7.10930626516415e-10,,,,,,,permeability,fig 7,LI W et al 2022,https://doi.org/10.1016/j.memsci.2021.120021
763,3,92,1,20,10.0,,15.0,0.394,,,2.01,298.0,,,200000.0,100.0,364,50.0,,0.0,,,,0.5,479.842957568968,1.07049944684243e-08,,,,,,,,,,,,,,,,0.5,7.44183588830743,1.66022676299885e-10,,,,,,,permeability,fig 9,LI W et al 2022,https://doi.org/10.1016/j.memsci.2021.120021
764,3,92,1,20,10.0,,15.0,0.394,,,2.01,298.0,,,300000.0,100.0,364,50.0,,0.0,,,,0.5,580.389519804923,1.29481250084828e-08,,,,,,,,,,,,,,,,0.5,8.03834478403485,1.79330414442963e-10,,,,,,,permeability,fig 9,LI W et al 2022,https://doi.org/10.1016/j.memsci.2021.120021
765,3,92,1,20,10.0,,15.0,0.394,,,2.01,323.0,,,100000.0,100.0,364,50.0,,0.0,,,,0.5,443.994250803072,9.90523237631536e-09,,,,,,,,,,,,,,,,0.5,7.49757769628237,1.67266240963322e-10,,,,,,,permeability,fig S8,LI W et al 2022,https://doi.org/10.1016/j.memsci.2021.120021
766,3,92,1,20,10.0,,15.0,0.394,,,2.01,348.0,,,100000.0,100.0,364,50.0,,0.0,,,,0.5,449.869038296015,1.00362951888942e-08,,,,,,,,,,,,,,,,0.5,8.10284768900133,1.8076943366784e-10,,,,,,,permeability,fig S8,LI W et al 2022,https://doi.org/10.1016/j.memsci.2021.120021
767,3,92,1,20,10.0,,15.0,0.394,,,2.01,373.0,,,100000.0,100.0,364,50.0,,0.0,,,,0.5,458.367250343876,1.02258849526468e-08,,,,,,,,,,,,,,,,0.5,8.98083776957537,2.00356839938204e-10,,,,,,,permeability,fig S8,LI W et al 2022,https://doi.org/10.1016/j.memsci.2021.120021
768,3,92,1,20,10.0,,15.0,0.394,,,2.01,398.0,,,100000.0,100.0,364,50.0,,0.0,,,,0.5,499.061212035275,1.1133741633532e-08,,,,,,,,,,,,,,,,0.5,10.3038717772852,2.29872896203414e-10,,,,,,,permeability,fig S8,LI W et al 2022,https://doi.org/10.1016/j.memsci.2021.120021
