Repository: tenoriolms/databank_CH4

File: 962_membrane_data.csv (part 5 of 7)
48,polymer,IPI-0.25,none,ionic copolyimides,0.0,,50.0,,,367.0,0.0,,308.0,200000.0,1000.0,199000.0,,none,,0.5,,,,,,,,,,,,,,,,,,,,,,1.0,5.3,3.54718995794539e-11,,,,,,,permeability,table 2,XIE W et al 2022,https://doi.org/10.1016/j.seppur.2021.120091
49,polymer,IPI-0.50,none,ionic copolyimides,0.0,,50.0,,,83.0,0.0,,308.0,200000.0,1000.0,199000.0,,none,,0.5,,,,,,,,,,,,,,,,,,,,,,1.0,0.97,6.4920269041642e-12,,,,,,,permeability,table 2,XIE W et al 2022,https://doi.org/10.1016/j.seppur.2021.120091
50,polymer,IPI-0.75,none,ionic copolyimides,0.0,,50.0,,,56.0,0.0,,308.0,200000.0,1000.0,199000.0,,none,,0.5,,,,,,,,,,,,,,,,,,,,,,1.0,0.25,1.6732028103516e-12,,,,,,,permeability,table 2,XIE W et al 2022,https://doi.org/10.1016/j.seppur.2021.120091
51,polymer,IPI-1.00,none,ionic copolyimides,0.0,,50.0,,,41.0,0.0,,308.0,200000.0,1000.0,199000.0,,none,,0.5,,,,,,,,,,,,,,,,,,,,,,1.0,0.03,2.00784337242192e-13,,,,,,,permeability,table 2,XIE W et al 2022,https://doi.org/10.1016/j.seppur.2021.120091
604,MMM,6FDA-DAM:DABA(3:1)/SSZ-16,none,zeolite/glassy,10.0,,25.0,0.35,,,0.0,,298.0,,,200000.0,,He,,,,,,,,,0.5,340.0,4.55111164415634e-09,,,,,,,,,,,,,0.5,12.0,1.60627469793753e-10,,,,,,,permeability,table 4,AHMAD MZ et al 2021,https://doi.org/10.1016/j.seppur.2020.117582
605,MMM,6FDA-DAM:DABA(3:1)/SSZ-16,none,zeolite/glassy,15.0,,25.0,0.35,,,0.0,,298.0,,,200000.0,,He,,,,,,,,,0.5,315.0,4.21647108208602e-09,,,,,,,,,,,,,0.5,21.3,2.85113758883912e-10,,,,,,,permeability,table 4,AHMAD MZ et al 2021,https://doi.org/10.1016/j.seppur.2020.117582
606,polymer,6FDA-DAM:DABA(3:2),none,glassy,0.0,,,,,,0.0,,303.0,,,690000.0,,none,,,,,,,,,0.5,158.9,,,,,,,,,,,,,,0.5,4.2,,,,,,,,permeability,table 4,AHMAD MZ et al 2021 / EGUCHI H et al 2015,https://doi.org/10.1016/j.seppur.2020.117582
607,polymer,6FDA-DAM:DABA(3:2),none,glassy,0.0,,,,,,0.0,,303.0,,,690000.0,,none,,,,,,,,,1.0,143.9,,,,,,,,,,,,,,,,,,,,,,,permeability,table 4,AHMAD MZ et al 2021 / QIU W et al 2013,https://doi.org/10.1016/j.seppur.2020.117582
608,polymer,6FDA-DAM:DABA(3:2),none,glassy,0.0,,,,,,0.0,,303.0,,,690000.0,,none,,,,,,,,,,,,,,,,,,,,,,,,1.0,4.2,,,,,,,,permeability,table 4,AHMAD MZ et al 2021 / QIU W et al 2013,https://doi.org/10.1016/j.seppur.2020.117582
609,polymer,6FDA-DAM:DABA(3:2),none,glassy,0.0,,,,,,0.0,,303.0,,,100000.0,,none,,,,,,,,,1.0,134.0,,,,,,,,,,,,,,,,,,,,,,,permeability,table 4,AHMAD MZ et al 2021 / PARK S et al 2014,https://doi.org/10.1016/j.seppur.2020.117582
610,polymer,6FDA-DAM:DABA(3:2),none,glassy,0.0,,,,,,0.0,,303.0,,,100000.0,,none,,,,,,,,,,,,,,,,,,,,,,,,1.0,3.5,,,,,,,,permeability,table 4,AHMAD MZ et al 2021 / PARK S et al 2014,https://doi.org/10.1016/j.seppur.2020.117582
611,MMM,6FDA-DAM:DABA(3:2)/DMS,none,DMS/glassy,10.0,,,,,,0.0,,303.0,,,100000.0,,none,,,,,,,,,1.0,202.1,,,,,,,,,,,,,,,,,,,,,,,permeability,table 4,AHMAD MZ et al 2021 / PARK S et al 2014,https://doi.org/10.1016/j.seppur.2020.117582
612,MMM,6FDA-DAM:DABA(3:2)/DMS,none,DMS/glassy,10.0,,,,,,0.0,,303.0,,,100000.0,,none,,,,,,,,,,,,,,,,,,,,,,,,1.0,5.6,,,,,,,,permeability,table 4,AHMAD MZ et al 2021 / PARK S et al 2014,https://doi.org/10.1016/j.seppur.2020.117582
613,MMM,6FDA-DAM:DABA(3:2)/DMS,none,DMS/glassy,20.0,,,,,,0.0,,303.0,,,100000.0,,none,,,,,,,,,1.0,365.0,,,,,,,,,,,,,,,,,,,,,,,permeability,table 4,AHMAD MZ et al 2021 / PARK S et al 2014,https://doi.org/10.1016/j.seppur.2020.117582
614,MMM,6FDA-DAM:DABA(3:2)/DMS,none,DMS/glassy,20.0,,,,,,0.0,,303.0,,,100000.0,,none,,,,,,,,,,,,,,,,,,,,,,,,1.0,11.1,,,,,,,,permeability,table 4,AHMAD MZ et al 2021 / PARK S et al 2014,https://doi.org/10.1016/j.seppur.2020.117582
615,polymer,6FDA-DAM:DABA (4:1),none,glassy,0.0,,,,,,0.0,,303.0,,,690000.0,,none,,,,,,,,,0.5,,1.072e-07,,,,,,,,,,,,,0.5,,5.44162436548223e-09,,,,,,,permeance,table 4,AHMAD MZ et al 2021 / LIVELY RP et al 2012,https://doi.org/10.1016/j.seppur.2020.117582
616,MMM,6FDA-DAM:DABA (4:1)/ZIF-8,none,zeolite/glassy,20.0,,,,,,0.0,,303.0,,,690000.0,,none,,,,,,,,,0.5,,1.85255e-07,,,,,,,,,,,,,0.5,,9.59870466321242e-09,,,,,,,permeance,table 4,AHMAD MZ et al 2021 / LIVELY RP et al 2012,https://doi.org/10.1016/j.seppur.2020.117582
617,polymer,6FDA-DAM:DABA (2:1),none,glassy,0.0,,,,,,0.0,,303.0,,,2000000.0,,none,,,,,,,,,0.5,140.0,,,,,,,,,,,,,,0.5,4.7,,,,,,,,permeability,table 4,AHMAD MZ et al 2021 / WIND JD et al 2004,https://doi.org/10.1016/j.seppur.2020.117582
618,polymer,6FDA-DAM:DABA(3:1),none,glassy,0.0,,25.0,0.35,,,0.0,,298.0,,,200000.0,,He,,,,,,,,,0.25,191.99536,2.56997740741173e-09,,,,,,,,,,,,,0.75,5.6818182,7.60546734411748e-11,,,,,,,permeability,fig 8,AHMAD MZ et al 2021,https://doi.org/10.1016/j.seppur.2020.117582
619,polymer,6FDA-DAM:DABA(3:1),none,glassy,0.0,,25.0,0.35,,,0.0,,298.0,,,200000.0,,He,,,,,,,,,0.75,212.29698,2.84172722852125e-09,,,,,,,,,,,,,0.25,5.7386364,7.68152204165278e-11,,,,,,,permeability,fig 8,AHMAD MZ et al 2021,https://doi.org/10.1016/j.seppur.2020.117582
620,MMM,6FDA-DAM:DABA(3:1)/SSZ-16,none,zeolite/glassy,5.0,,25.0,0.35,,,0.0,,298.0,,,200000.0,,He,,,,,,,,,0.25,378.7703,5.07007624350174e-09,,,,,,,,,,,,,0.75,11.420455,1.52869899211952e-10,,,,,,,permeability,fig 8,AHMAD MZ et al 2021,https://doi.org/10.1016/j.seppur.2020.117582
621,MMM,6FDA-DAM:DABA(3:1)/SSZ-16,none,zeolite/glassy,5.0,,25.0,0.35,,,0.0,,298.0,,,200000.0,,He,,,,,,,,,0.75,368.32947,4.93031923471451e-09,,,,,,,,,,,,,0.25,9.6590909,1.29292944314572e-10,,,,,,,permeability,fig 8,AHMAD MZ et al 2021,https://doi.org/10.1016/j.seppur.2020.117582
622,MMM,6FDA-DAM:DABA(3:1)/SSZ-16,none,zeolite/glassy,10.0,,25.0,0.35,,,0.0,,298.0,,,200000.0,,He,,,,,,,,,0.25,392.11137,5.24865477003852e-09,,,,,,,,,,,,,0.75,13.75,1.84052309138676e-10,,,,,,,permeability,fig 8,AHMAD MZ et al 2021,https://doi.org/10.1016/j.seppur.2020.117582
623,MMM,6FDA-DAM:DABA(3:1)/SSZ-16,none,zeolite/glassy,10.0,,25.0,0.35,,,0.0,,298.0,,,200000.0,,He,,,,,,,,,0.75,371.2297,4.96914061860784e-09,,,,,,,,,,,,,0.25,11.477273,1.5363044351018e-10,,,,,,,permeability,fig 8,AHMAD MZ et al 2021,https://doi.org/10.1016/j.seppur.2020.117582
624,MMM,6FDA-DAM:DABA(3:1)/SSZ-16,none,zeolite/glassy,15.0,,25.0,0.35,,,0.0,,298.0,,,200000.0,,He,,,,,,,,,0.25,301.62413,4.03742673588684e-09,,,,,,,,,,,,,0.75,25.568182,3.42246031823849e-10,,,,,,,permeability,fig 8,AHMAD MZ et al 2021,https://doi.org/10.1016/j.seppur.2020.117582
625,MMM,6FDA-DAM:DABA(3:1)/SSZ-16,none,zeolite/glassy,15.0,,25.0,0.35,,,0.0,,298.0,,,200000.0,,He,,,,,,,,,0.75,326.56613,4.37129093185316e-09,,,,,,,,,,,,,0.25,19.659091,2.63149170481262e-10,,,,,,,permeability,fig 8,AHMAD MZ et al 2021,https://doi.org/10.1016/j.seppur.2020.117582
626,polymer,6FDA-DAM:DABA(3:1),none,glassy,0.0,,25.0,0.35,,,0.0,,298.0,,,800000.0,,He,,,,,,,,,0.25,129.62963,1.7351732897667e-09,,,,,,,,,,,,,0.75,4.5506257,6.09129576807856e-11,,,,,,,permeability,fig 8,AHMAD MZ et al 2021,https://doi.org/10.1016/j.seppur.2020.117582
627,polymer,6FDA-DAM:DABA(3:1),none,glassy,0.0,,25.0,0.35,,,0.0,,298.0,,,800000.0,,He,,,,,,,,,0.5,129.62963,1.7351732897667e-09,,,,,,,,,,,,,0.5,4.8350398,6.47200174521746e-11,,,,,,,permeability,fig 8,AHMAD MZ et al 2021,https://doi.org/10.1016/j.seppur.2020.117582
628,polymer,6FDA-DAM:DABA(3:1),none,glassy,0.0,,25.0,0.35,,,0.0,,298.0,,,800000.0,,He,,,,,,,,,0.75,135.41667,1.81263642249964e-09,,,,,,,,,,,,,0.25,5.0625711,6.77656655369982e-11,,,,,,,permeability,fig 8,AHMAD MZ et al 2021,https://doi.org/10.1016/j.seppur.2020.117582
629,MMM,6FDA-DAM:DABA(3:1)/SSZ-16,none,zeolite/glassy,5.0,,25.0,0.35,,,0.0,,298.0,,,800000.0,,He,,,,,,,,,0.25,249.4213,3.33865936097239e-09,,,,,,,,,,,,,0.75,7.7929465,1.04313439877757e-10,,,,,,,permeability,fig 8,AHMAD MZ et al 2021,https://doi.org/10.1016/j.seppur.2020.117582
630,MMM,6FDA-DAM:DABA(3:1)/SSZ-16,none,zeolite/glassy,5.0,,25.0,0.35,,,0.0,,298.0,,,800000.0,,He,,,,,,,,,0.5,229.74537,3.07528478999414e-09,,,,,,,,,,,,,0.5,7.1103527,9.51764969618485e-11,,,,,,,permeability,fig 8,AHMAD MZ et al 2021,https://doi.org/10.1016/j.seppur.2020.117582
631,MMM,6FDA-DAM:DABA(3:1)/SSZ-16,none,zeolite/glassy,5.0,,25.0,0.35,,,0.0,,298.0,,,800000.0,,He,,,,,,,,,0.75,233.7963,3.12950900967844e-09,,,,,,,,,,,,,0.25,6.9397042,9.28922605635903e-11,,,,,,,permeability,fig 8,AHMAD MZ et al 2021,https://doi.org/10.1016/j.seppur.2020.117582
632,MMM,6FDA-DAM:DABA(3:1)/SSZ-16,none,zeolite/glassy,10.0,,25.0,0.35,,,0.0,,298.0,,,800000.0,,He,,,,,,,,,0.25,230.90278,3.09077744331197e-09,,,,,,,,,,,,,0.75,7.6222981,1.02029204818061e-10,,,,,,,permeability,fig 8,AHMAD MZ et al 2021,https://doi.org/10.1016/j.seppur.2020.117582
633,MMM,6FDA-DAM:DABA(3:1)/SSZ-16,none,zeolite/glassy,10.0,,25.0,0.35,,,0.0,,298.0,,,800000.0,,He,,,,,,,,,0.5,234.375,3.13725526940924e-09,,,,,,,,,,,,,0.5,7.6222981,1.02029204818061e-10,,,,,,,permeability,fig 8,AHMAD MZ et al 2021,https://doi.org/10.1016/j.seppur.2020.117582
634,MMM,6FDA-DAM:DABA(3:1)/SSZ-16,none,zeolite/glassy,10.0,,25.0,0.35,,,0.0,,298.0,,,800000.0,,He,,,,,,,,,0.75,247.10648,3.30767405433673e-09,,,,,,,,,,,,,0.25,7.9067122,1.0583626458945e-10,,,,,,,permeability,fig 8,AHMAD MZ et al 2021,https://doi.org/10.1016/j.seppur.2020.117582
635,MMM,6FDA-DAM:DABA(3:1)/SSZ-16,none,zeolite/glassy,15.0,,25.0,0.35,,,0.0,,298.0,,,800000.0,,He,,,,,,,,,0.25,218.1713,2.92035865838449e-09,,,,,,,,,,,,,0.75,24.175199,3.23600087260873e-10,,,,,,,permeability,fig 8,AHMAD MZ et al 2021,https://doi.org/10.1016/j.seppur.2020.117582
636,MMM,6FDA-DAM:DABA(3:1)/SSZ-16,none,zeolite/glassy,15.0,,25.0,0.35,,,0.0,,298.0,,,800000.0,,He,,,,,,,,,0.5,210.64815,2.81965661260292e-09,,,,,,,,,,,,,0.5,20.136519,2.69539841451987e-10,,,,,,,permeability,fig 8,AHMAD MZ et al 2021,https://doi.org/10.1016/j.seppur.2020.117582
637,MMM,6FDA-DAM:DABA(3:1)/SSZ-16,none,zeolite/glassy,15.0,,25.0,0.35,,,0.0,,298.0,,,800000.0,,He,,,,,,,,,0.75,212.38426,2.84289552565155e-09,,,,,,,,,,,,,0.25,18.316268,2.45174648742024e-10,,,,,,,permeability,fig 8,AHMAD MZ et al 2021,https://doi.org/10.1016/j.seppur.2020.117582
638,polymer,6FDA-DAM:DABA(3:1),none,glassy,0.0,,25.0,0.35,,,0.0,,298.0,,,400000.0,,He,,,,,,,,,0.25,155.4132712,2.0803033771022e-09,,,,,,,,,,,,,0.75,4.33295325,5.79992764401767e-11,,,,,,,permeability,fig 9,AHMAD MZ et al 2021,https://doi.org/10.1016/j.seppur.2020.117582
639,polymer,6FDA-DAM:DABA(3:1),none,glassy,0.0,,25.0,0.35,,,0.0,,298.0,,,600000.0,,He,,,,,,,,,0.25,139.6973225,1.86993562084475e-09,,,,,,,,,,,,,0.75,4.218928164,5.64729796854104e-11,,,,,,,permeability,fig 9,AHMAD MZ et al 2021,https://doi.org/10.1016/j.seppur.2020.117582
640,MMM,6FDA-DAM:DABA(3:1)/SSZ-16,none,zeolite/glassy,5.0,,25.0,0.35,,,0.0,,298.0,,,400000.0,,He,,,,,,,,,0.25,302.677532,4.05152717738148e-09,,,,,,,,,,,,,0.75,8.950969213,1.19814294740498e-10,,,,,,,permeability,fig 9,AHMAD MZ et al 2021,https://doi.org/10.1016/j.seppur.2020.117582
641,MMM,6FDA-DAM:DABA(3:1)/SSZ-16,none,zeolite/glassy,5.0,,25.0,0.35,,,0.0,,298.0,,,600000.0,,He,,,,,,,,,0.25,249.7089639,3.34250992133972e-09,,,,,,,,,,,,,0.75,8.152793615,1.09130217510676e-10,,,,,,,permeability,fig 9,AHMAD MZ et al 2021,https://doi.org/10.1016/j.seppur.2020.117582
642,MMM,6FDA-DAM:DABA(3:1)/SSZ-16,none,zeolite/glassy,10.0,,25.0,0.35,,,0.0,,298.0,,,400000.0,,He,,,,,,,,,0.25,277.6484284,3.71649704550867e-09,,,,,,,,,,,,,0.75,9.407069555,1.25919481732792e-10,,,,,,,permeability,fig 9,AHMAD MZ et al 2021,https://doi.org/10.1016/j.seppur.2020.117582
643,MMM,6FDA-DAM:DABA(3:1)/SSZ-16,none,zeolite/glassy,10.0,,25.0,0.35,,,0.0,,298.0,,,600000.0,,He,,,,,,,,,0.25,246.2165308,3.29576153031664e-09,,,,,,,,,,,,,0.75,8.095781072,1.08367069133293e-10,,,,,,,permeability,fig 9,AHMAD MZ et al 2021,https://doi.org/10.1016/j.seppur.2020.117582
644,MMM,6FDA-DAM:DABA(3:1)/SSZ-16,none,zeolite/glassy,15.0,,25.0,0.35,,,0.0,,298.0,,,400000.0,,He,,,,,,,,,0.25,253.7834692,3.39704971108974e-09,,,,,,,,,,,,,0.75,25.71265678,3.44179916687216e-10,,,,,,,permeability,fig 9,AHMAD MZ et al 2021,https://doi.org/10.1016/j.seppur.2020.117582
645,MMM,6FDA-DAM:DABA(3:1)/SSZ-16,none,zeolite/glassy,15.0,,25.0,0.35,,,0.0,,298.0,,,600000.0,,He,,,,,,,,,0.25,232.8288708,3.11655936762839e-09,,,,,,,,,,,,,0.75,25.37058153,3.39601026530003e-10,,,,,,,permeability,fig 9,AHMAD MZ et al 2021,https://doi.org/10.1016/j.seppur.2020.117582
646,polymer,6FDA-DAM:DABA(3:1),none,glassy,0.0,,25.0,0.35,,,0.0,,298.0,,,400000.0,,He,,,,,,,,,0.5,152.1493213,2.03661337593798e-09,,,,,,,,,,,,,0.5,4.488636364,6.00831918311294e-11,,,,,,,permeability,fig 9,AHMAD MZ et al 2021,https://doi.org/10.1016/j.seppur.2020.117582
647,polymer,6FDA-DAM:DABA(3:1),none,glassy,0.0,,25.0,0.35,,,0.0,,298.0,,,600000.0,,He,,,,,,,,,0.5,136.3122172,1.82462387923438e-09,,,,,,,,,,,,,0.5,4.375,5.85620983623059e-11,,,,,,,permeability,fig 9,AHMAD MZ et al 2021,https://doi.org/10.1016/j.seppur.2020.117582
648,MMM,6FDA-DAM:DABA(3:1)/SSZ-16,none,zeolite/glassy,5.0,,25.0,0.35,,,0.0,,298.0,,,400000.0,,He,,,,,,,,,0.5,282.8054299,3.78552672073097e-09,,,,,,,,,,,,,0.5,8.011363636,1.0723708920403e-10,,,,,,,permeability,fig 9,AHMAD MZ et al 2021,https://doi.org/10.1016/j.seppur.2020.117582
649,MMM,6FDA-DAM:DABA(3:1)/SSZ-16,none,zeolite/glassy,5.0,,25.0,0.35,,,0.0,,298.0,,,600000.0,,He,,,,,,,,,0.5,247.7375566,3.31612140746206e-09,,,,,,,,,,,,,0.5,7.443181818,9.96316218866841e-11,,,,,,,permeability,fig 9,AHMAD MZ et al 2021,https://doi.org/10.1016/j.seppur.2020.117582
650,MMM,6FDA-DAM:DABA(3:1)/SSZ-16,none,zeolite/glassy,10.0,,25.0,0.35,,,0.0,,298.0,,,400000.0,,He,,,,,,,,,0.5,270.9276018,3.62653459786863e-09,,,,,,,,,,,,,0.5,8.977272727,1.20166383648873e-10,,,,,,,permeability,fig 9,AHMAD MZ et al 2021,https://doi.org/10.1016/j.seppur.2020.117582
651,MMM,6FDA-DAM:DABA(3:1)/SSZ-16,none,zeolite/glassy,10.0,,25.0,0.35,,,0.0,,298.0,,,600000.0,,He,,,,,,,,,0.5,247.1719457,3.3085503534825e-09,,,,,,,,,,,,,0.5,8.125,1.08758182672854e-10,,,,,,,permeability,fig 9,AHMAD MZ et al 2021,https://doi.org/10.1016/j.seppur.2020.117582
652,MMM,6FDA-DAM:DABA(3:1)/SSZ-16,none,zeolite/glassy,15.0,,25.0,0.35,,,0.0,,298.0,,,400000.0,,He,,,,,,,,,0.5,243.2126697,3.25555297964124e-09,,,,,,,,,,,,,0.5,21.875,2.92810491811529e-10,,,,,,,permeability,fig 9,AHMAD MZ et al 2021,https://doi.org/10.1016/j.seppur.2020.117582
653,MMM,6FDA-DAM:DABA(3:1)/SSZ-16,none,zeolite/glassy,15.0,,25.0,0.35,,,0.0,,298.0,,,600000.0,,He,,,,,,,,,0.5,224.5475113,3.00570821571694e-09,,,,,,,,,,,,,0.5,21.02272727,2.81402290795353e-10,,,,,,,permeability,fig 9,AHMAD MZ et al 2021,https://doi.org/10.1016/j.seppur.2020.117582
654,polymer,6FDA-DAM:DABA(3:1),none,glassy,0.0,,25.0,0.35,,,0.0,,298.0,,,400000.0,,He,,,,,,,,,0.75,162.2093023,2.17127248378825e-09,,,,,,,,,,,,,0.25,4.524627721,6.05649585485755e-11,,,,,,,permeability,fig 9,AHMAD MZ et al 2021,https://doi.org/10.1016/j.seppur.2020.117582
655,polymer,6FDA-DAM:DABA(3:1),none,glassy,0.0,,25.0,0.35,,,0.0,,298.0,,,600000.0,,He,,,,,,,,,0.75,144.1860465,1.93001998573829e-09,,,,,,,,,,,,,0.25,4.696449026,6.28648936718098e-11,,,,,,,permeability,fig 9,AHMAD MZ et al 2021,https://doi.org/10.1016/j.seppur.2020.117582
656,MMM,6FDA-DAM:DABA(3:1)/SSZ-16,none,zeolite/glassy,5.0,,25.0,0.35,,,0.0,,298.0,,,400000.0,,He,,,,,,,,,0.75,280.8139535,3.75886956945714e-09,,,,,,,,,,,,,0.25,7.674684994,1.02730436004192e-10,,,,,,,permeability,fig 9,AHMAD MZ et al 2021,https://doi.org/10.1016/j.seppur.2020.117582
657,MMM,6FDA-DAM:DABA(3:1)/SSZ-16,none,zeolite/glassy,5.0,,25.0,0.35,,,0.0,,298.0,,,600000.0,,He,,,,,,,,,0.75,247.6744186,3.31527626602974e-09,,,,,,,,,,,,,0.25,7.216494845,9.65972756443345e-11,,,,,,,permeability,fig 9,AHMAD MZ et al 2021,https://doi.org/10.1016/j.seppur.2020.117582
658,MMM,6FDA-DAM:DABA(3:1)/SSZ-16,none,zeolite/glassy,10.0,,25.0,0.35,,,0.0,,298.0,,,400000.0,,He,,,,,,,,,0.75,286.627907,3.83669295614077e-09,,,,,,,,,,,,,0.25,8.591065292,1.14996756723908e-10,,,,,,,permeability,fig 9,AHMAD MZ et al 2021,https://doi.org/10.1016/j.seppur.2020.117582
659,MMM,6FDA-DAM:DABA(3:1)/SSZ-16,none,zeolite/glassy,10.0,,25.0,0.35,,,0.0,,298.0,,,600000.0,,He,,,,,,,,,0.75,256.9767442,3.43979368472355e-09,,,,,,,,,,,,,0.25,8.24742268,1.10396886450668e-10,,,,,,,permeability,fig 9,AHMAD MZ et al 2021,https://doi.org/10.1016/j.seppur.2020.117582
660,MMM,6FDA-DAM:DABA(3:1)/SSZ-16,none,zeolite/glassy,15.0,,25.0,0.35,,,0.0,,298.0,,,400000.0,,He,,,,,,,,,0.75,253.4883721,3.39309965271337e-09,,,,,,,,,,,,,0.25,18.72852234,2.50692929704165e-10,,,,,,,permeability,fig 9,AHMAD MZ et al 2021,https://doi.org/10.1016/j.seppur.2020.117582
661,MMM,6FDA-DAM:DABA(3:1)/SSZ-16,none,zeolite/glassy,15.0,,25.0,0.35,,,0.0,,298.0,,,600000.0,,He,,,,,,,,,0.75,226.744186,3.03511207396868e-09,,,,,,,,,,,,,0.25,18.27033219,2.44559769330922e-10,,,,,,,permeability,fig 9,AHMAD MZ et al 2021,https://doi.org/10.1016/j.seppur.2020.117582
662,polymer,Matrimid5218,none,glassy,0.0,,,,,,0.0,,308.0,,,1000000.0,,none,,,,,,,,,0.5,11.3193588162762,,,,,,,,,,,,,,0.5,0.302561477793547,,,,,,,,permeability,fig 10 and 11,ESSEN M et al 2021,https://doi.org/10.1016/j.seppur.2020.118103
663,MMM,Matrimid5218/ZIF-68,none,zeolite/glassy,10.0,,,0.89,,,0.0,,308.0,,,1000000.0,,none,,,,,,,,,0.5,15.7953144266337,,,,,,,,,,,,,,0.5,0.403789992861313,,,,,,,,permeability,fig 10 and 11,ESSEN M et al 2021,https://doi.org/10.1016/j.seppur.2020.118103
664,MMM,Matrimid5218/ZIF-69,none,zeolite/glassy,10.0,,,0.61,,,0.0,,308.0,,,1000000.0,,none,,,,,,,,,0.5,15.2774352651048,,,,,,,,,,,,,,0.5,0.408359118721355,,,,,,,,permeability,fig 10 and 11,ESSEN M et al 2021,https://doi.org/10.1016/j.seppur.2020.118103
665,MMM,Matrimid5218/ZIF-78,none,zeolite/glassy,10.0,,,0.5449999999999999,,,0.0,,308.0,,,1000000.0,,none,,,,,,,,,0.5,12.5400739827373,,,,,,,,,,,,,,0.5,0.32398367432604,,,,,,,,permeability,fig 10 and 11,ESSEN M et al 2021,https://doi.org/10.1016/j.seppur.2020.118103
666,MMM,Matrimid5218/ZIF-68,none,zeolite/glassy,20.0,,,0.89,,,0.0,,308.0,,,1000000.0,,none,,,,,,,,,0.5,25.154130702836,,,,,,,,,,,,,,0.5,0.687492318244715,,,,,,,,permeability,fig 10 and 11,ESSEN M et al 2021,https://doi.org/10.1016/j.seppur.2020.118103
667,MMM,Matrimid5218/ZIF-69,none,zeolite/glassy,20.0,,,0.61,,,0.0,,308.0,,,1000000.0,,none,,,,,,,,,0.5,20.2712700369913,,,,,,,,,,,,,,0.5,0.555825146175568,,,,,,,,permeability,fig 10 and 11,ESSEN M et al 2021,https://doi.org/10.1016/j.seppur.2020.118103
668,MMM,Matrimid5218/ZIF-78,none,zeolite/glassy,20.0,,,0.5449999999999999,,,0.0,,308.0,,,1000000.0,,none,,,,,,,,,0.5,12.983970406905,,,,,,,,,,,,,,0.5,0.355438803409639,,,,,,,,permeability,fig 10 and 11,ESSEN M et al 2021,https://doi.org/10.1016/j.seppur.2020.118103
669,polymer,Matrimid5218,none,glassy,0.0,,,,,,0.0,,308.0,,,500000.0,,none,,,1.0,23.1,,,,,,,,,,,,,,,,,,,,,,,,,,,,,permeability,table 3,AKBARI A et al 2020,https://doi.org/10.1016/j.cep.2020.107804
670,MMM,Cu-BTC/Matrimid5218,none,MOF/glassy,5.0,,,1.12,,,0.0,,308.0,,,500000.0,,none,,,1.0,27.7,,,,,,,,,,,,,,,,,,,,,,,,,,,,,permeability,table 3,AKBARI A et al 2020,https://doi.org/10.1016/j.cep.2020.107804
671,MMM,Cu-BTC/Matrimid5218,none,MOF/glassy,10.0,,,1.12,,,0.0,,308.0,,,500000.0,,none,,,1.0,35.2,,,,,,,,,,,,,,,,,,,,,,,,,,,,,permeability,table 3,AKBARI A et al 2020,https://doi.org/10.1016/j.cep.2020.107804
672,MMM,Cu-BTC/Matrimid5218,none,MOF/glassy,20.0,,,1.12,,,0.0,,308.0,,,500000.0,,none,,,1.0,49.7,,,,,,,,,,,,,,,,,,,,,,,,,,,,,permeability,table 3,AKBARI A et al 2020,https://doi.org/10.1016/j.cep.2020.107804
673,MMM,Cu-BTC/Matrimid5218,none,MOF/glassy,30.0,,,1.12,,,0.0,,308.0,,,500000.0,,none,,,1.0,55.9,,,,,,,,,,,,,,,,,,,,,,,,,,,,,permeability,table 3,AKBARI A et al 2020,https://doi.org/10.1016/j.cep.2020.107804
674,MMM,Cu-BDC/Matrimid5218,none,MOF/glassy,5.0,,,1.05,,,0.0,,308.0,,,500000.0,,none,,,1.0,28.1,,,,,,,,,,,,,,,,,,,,,,,,,,,,,permeability,table 3,AKBARI A et al 2020,https://doi.org/10.1016/j.cep.2020.107804
675,MMM,Cu-BDC/Matrimid5218,none,MOF/glassy,10.0,,,1.05,,,0.0,,308.0,,,500000.0,,none,,,1.0,38.4,,,,,,,,,,,,,,,,,,,,,,,,,,,,,permeability,table 3,AKBARI A et al 2020,https://doi.org/10.1016/j.cep.2020.107804
676,MMM,Cu-BDC/Matrimid5218,none,MOF/glassy,20.0,,,1.05,,,0.0,,308.0,,,500000.0,,none,,,1.0,47.3,,,,,,,,,,,,,,,,,,,,,,,,,,,,,permeability,table 3,AKBARI A et al 2020,https://doi.org/10.1016/j.cep.2020.107804
677,MMM,Cu-BDC/Matrimid5218,none,MOF/glassy,30.0,,,1.05,,,0.0,,308.0,,,500000.0,,none,,,1.0,51.8,,,,,,,,,,,,,,,,,,,,,,,,,,,,,permeability,table 3,AKBARI A et al 2020,https://doi.org/10.1016/j.cep.2020.107804
678,MMM,Cu-BDC/Matrimid5218,none,MOF/glassy,35.0,,,1.05,,,0.0,,308.0,,,500000.0,,none,,,1.0,55.1,,,,,,,,,,,,,,,,,,,,,,,,,,,,,permeability,table 3,AKBARI A et al 2020,https://doi.org/10.1016/j.cep.2020.107804
679,polymer,Matrimid5218,none,glassy,0.0,,,,,,0.0,,308.0,,,500000.0,,none,,,,,,,,,,,,,,,,,,,,,,,,1.0,0.18,,,,,,,,permeability,table 3,AKBARI A et al 2020,https://doi.org/10.1016/j.cep.2020.107804
680,MMM,Cu-BTC/Matrimid5218,none,MOF/glassy,5.0,,,1.12,,,0.0,,308.0,,,500000.0,,none,,,,,,,,,,,,,,,,,,,,,,,,1.0,0.18,,,,,,,,permeability,table 3,AKBARI A et al 2020,https://doi.org/10.1016/j.cep.2020.107804
681,MMM,Cu-BTC/Matrimid5218,none,MOF/glassy,10.0,,,1.12,,,0.0,,308.0,,,500000.0,,none,,,,,,,,,,,,,,,,,,,,,,,,1.0,0.19,,,,,,,,permeability,table 3,AKBARI A et al 2020,https://doi.org/10.1016/j.cep.2020.107804
682,MMM,Cu-BTC/Matrimid5218,none,MOF/glassy,20.0,,,1.12,,,0.0,,308.0,,,500000.0,,none,,,,,,,,,,,,,,,,,,,,,,,,1.0,0.22,,,,,,,,permeability,table 3,AKBARI A et al 2020,https://doi.org/10.1016/j.cep.2020.107804
683,MMM,Cu-BTC/Matrimid5218,none,MOF/glassy,30.0,,,1.12,,,0.0,,308.0,,,500000.0,,none,,,,,,,,,,,,,,,,,,,,,,,,1.0,0.27,,,,,,,,permeability,table 3,AKBARI A et al 2020,https://doi.org/10.1016/j.cep.2020.107804
684,MMM,Cu-BDC/Matrimid5218,none,MOF/glassy,5.0,,,1.05,,,0.0,,308.0,,,500000.0,,none,,,,,,,,,,,,,,,,,,,,,,,,1.0,0.18,,,,,,,,permeability,table 3,AKBARI A et al 2020,https://doi.org/10.1016/j.cep.2020.107804
685,MMM,Cu-BDC/Matrimid5218,none,MOF/glassy,10.0,,,1.05,,,0.0,,308.0,,,500000.0,,none,,,,,,,,,,,,,,,,,,,,,,,,1.0,0.21,,,,,,,,permeability,table 3,AKBARI A et al 2020,https://doi.org/10.1016/j.cep.2020.107804
686,MMM,Cu-BDC/Matrimid5218,none,MOF/glassy,20.0,,,1.05,,,0.0,,308.0,,,500000.0,,none,,,,,,,,,,,,,,,,,,,,,,,,1.0,0.21,,,,,,,,permeability,table 3,AKBARI A et al 2020,https://doi.org/10.1016/j.cep.2020.107804
687,MMM,Cu-BDC/Matrimid5218,none,MOF/glassy,30.0,,,1.05,,,0.0,,308.0,,,500000.0,,none,,,,,,,,,,,,,,,,,,,,,,,,1.0,0.21,,,,,,,,permeability,table 3,AKBARI A et al 2020,https://doi.org/10.1016/j.cep.2020.107804
688,MMM,Cu-BDC/Matrimid5218,none,MOF/glassy,35.0,,,1.05,,,0.0,,308.0,,,500000.0,,none,,,,,,,,,,,,,,,,,,,,,,,,1.0,0.25,,,,,,,,permeability,table 3,AKBARI A et al 2020,https://doi.org/10.1016/j.cep.2020.107804
689,MMM,Cu-BDC/Matrimid5218,none,MOF/glassy,30.0,,,1.05,,,0.0,,318.0,,,500000.0,,none,,,1.0,54.2274052478136,,,,,,,,,,,,,,,,,,,,,,,,,,,,,permeability,fig 6a,AKBARI A et al 2020,https://doi.org/10.1016/j.cep.2020.107804
690,MMM,Cu-BDC/Matrimid5218,none,MOF/glassy,30.0,,,1.05,,,0.0,,328.0,,,500000.0,,none,,,1.0,58.1632653061227,,,,,,,,,,,,,,,,,,,,,,,,,,,,,permeability,fig 6a,AKBARI A et al 2020,https://doi.org/10.1016/j.cep.2020.107804
691,MMM,Cu-BDC/Matrimid5218,none,MOF/glassy,30.0,,,1.05,,,0.0,,338.0,,,500000.0,,none,,,1.0,66.0349854227409,,,,,,,,,,,,,,,,,,,,,,,,,,,,,permeability,fig 6a,AKBARI A et al 2020,https://doi.org/10.1016/j.cep.2020.107804
692,MMM,Cu-BDC/Matrimid5218,none,MOF/glassy,30.0,,,1.05,,,0.0,,318.0,,,500000.0,,none,,,,,,,,,,,,,,,,,,,,,,,,1.0,0.214904679376084,,,,,,,,permeability,fig 6a,AKBARI A et al 2020,https://doi.org/10.1016/j.cep.2020.107804
693,MMM,Cu-BDC/Matrimid5218,none,MOF/glassy,30.0,,,1.05,,,0.0,,328.0,,,500000.0,,none,,,,,,,,,,,,,,,,,,,,,,,,1.0,0.233743409490335,,,,,,,,permeability,fig 6a,AKBARI A et al 2020,https://doi.org/10.1016/j.cep.2020.107804
694,MMM,Cu-BDC/Matrimid5218,none,MOF/glassy,30.0,,,1.05,,,0.0,,338.0,,,500000.0,,none,,,,,,,,,,,,,,,,,,,,,,,,1.0,0.271095152603234,,,,,,,,permeability,fig 6a,AKBARI A et al 2020,https://doi.org/10.1016/j.cep.2020.107804
695,MMM,Cu-BTC/Matrimid5218,none,MOF/glassy,20.0,,,1.12,,,0.0,,318.0,,,500000.0,,none,,,1.0,52.4553571428571,,,,,,,,,,,,,,,,,,,,,,,,,,,,,permeability,fig 6b,AKBARI A et al 2020,https://doi.org/10.1016/j.cep.2020.107804
696,MMM,Cu-BTC/Matrimid5218,none,MOF/glassy,20.0,,,1.12,,,0.0,,328.0,,,500000.0,,none,,,1.0,55.0595238095237,,,,,,,,,,,,,,,,,,,,,,,,,,,,,permeability,fig 6b,AKBARI A et al 2020,https://doi.org/10.1016/j.cep.2020.107804
697,MMM,Cu-BTC/Matrimid5218,none,MOF/glassy,20.0,,,1.12,,,0.0,,338.0,,,500000.0,,none,,,1.0,58.0357142857143,,,,,,,,,,,,,,,,,,,,,,,,,,,,,permeability,fig 6b,AKBARI A et al 2020,https://doi.org/10.1016/j.cep.2020.107804
698,MMM,Cu-BTC/Matrimid5218,none,MOF/glassy,20.0,,,1.12,,,0.0,,318.0,,,500000.0,,none,,,,,,,,,,,,,,,,,,,,,,,,1.0,0.248239436619719,,,,,,,,permeability,fig 6b,AKBARI A et al 2020,https://doi.org/10.1016/j.cep.2020.107804
699,MMM,Cu-BTC/Matrimid5218,none,MOF/glassy,20.0,,,1.12,,,0.0,,328.0,,,500000.0,,none,,,,,,,,,,,,,,,,,,,,,,,,1.0,0.267148014440433,,,,,,,,permeability,fig 6b,AKBARI A et al 2020,https://doi.org/10.1016/j.cep.2020.107804
700,MMM,Cu-BTC/Matrimid5218,none,MOF/glassy,20.0,,,1.12,,,0.0,,338.0,,,500000.0,,none,,,,,,,,,,,,,,,,,,,,,,,,1.0,0.288888888888889,,,,,,,,permeability,fig 6b,AKBARI A et al 2020,https://doi.org/10.1016/j.cep.2020.107804
701,MMM,Cu-BDC/Matrimid5218,none,MOF/glassy,30.0,,,1.05,,,0.0,,308.0,,,100000.0,,none,,,1.0,59.8240469208211,,,,,,,,,,,,,,,,,,,,,,,,,,,,,permeability,fig 8a,AKBARI A et al 2020,https://doi.org/10.1016/j.cep.2020.107804
702,MMM,Cu-BDC/Matrimid5218,none,MOF/glassy,30.0,,,1.05,,,0.0,,308.0,,,200000.0,,none,,,1.0,58.9442815249266,,,,,,,,,,,,,,,,,,,,,,,,,,,,,permeability,fig 8a,AKBARI A et al 2020,https://doi.org/10.1016/j.cep.2020.107804
703,MMM,Cu-BDC/Matrimid5218,none,MOF/glassy,30.0,,,1.05,,,0.0,,308.0,,,300000.0,,none,,,1.0,58.0645161290322,,,,,,,,,,,,,,,,,,,,,,,,,,,,,permeability,fig 8a,AKBARI A et al 2020,https://doi.org/10.1016/j.cep.2020.107804
704,MMM,Cu-BDC/Matrimid5218,none,MOF/glassy,30.0,,,1.05,,,0.0,,308.0,,,400000.0,,none,,,1.0,52.7859237536656,,,,,,,,,,,,,,,,,,,,,,,,,,,,,permeability,fig 8a,AKBARI A et al 2020,https://doi.org/10.1016/j.cep.2020.107804
705,MMM,Cu-BDC/Matrimid5218,none,MOF/glassy,30.0,,,1.05,,,0.0,,308.0,,,100000.0,,none,,,,,,,,,,,,,,,,,,,,,,,,1.0,0.259047619047619,,,,,,,,permeability,fig 8a,AKBARI A et al 2020,https://doi.org/10.1016/j.cep.2020.107804
706,MMM,Cu-BDC/Matrimid5218,none,MOF/glassy,30.0,,,1.05,,,0.0,,308.0,,,200000.0,,none,,,,,,,,,,,,,,,,,,,,,,,,1.0,0.245421245421246,,,,,,,,permeability,fig 8a,AKBARI A et al 2020,https://doi.org/10.1016/j.cep.2020.107804
707,MMM,Cu-BDC/Matrimid5218,none,MOF/glassy,30.0,,,1.05,,,0.0,,308.0,,,300000.0,,none,,,,,,,,,,,,,,,,,,,,,,,,1.0,0.235714285714285,,,,,,,,permeability,fig 8a,AKBARI A et al 2020,https://doi.org/10.1016/j.cep.2020.107804
708,MMM,Cu-BDC/Matrimid5218,none,MOF/glassy,30.0,,,1.05,,,0.0,,308.0,,,400000.0,,none,,,,,,,,,,,,,,,,,,,,,,,,1.0,0.209424083769634,,,,,,,,permeability,fig 8a,AKBARI A et al 2020,https://doi.org/10.1016/j.cep.2020.107804
709,MMM,Cu-BTC/Matrimid5218,none,MOF/glassy,20.0,,,1.12,,,0.0,,308.0,,,100000.0,,none,,,1.0,59.9850968703428,,,,,,,,,,,,,,,,,,,,,,,,,,,,,permeability,fig 8b,AKBARI A et al 2020,https://doi.org/10.1016/j.cep.2020.107804
710,MMM,Cu-BTC/Matrimid5218,none,MOF/glassy,20.0,,,1.12,,,0.0,,308.0,,,200000.0,,none,,,1.0,60.7302533532042,,,,,,,,,,,,,,,,,,,,,,,,,,,,,permeability,fig 8b,AKBARI A et al 2020,https://doi.org/10.1016/j.cep.2020.107804
711,MMM,Cu-BTC/Matrimid5218,none,MOF/glassy,20.0,,,1.12,,,0.0,,308.0,,,300000.0,,none,,,1.0,57.3770491803279,,,,,,,,,,,,,,,,,,,,,,,,,,,,,permeability,fig 8b,AKBARI A et al 2020,https://doi.org/10.1016/j.cep.2020.107804
712,MMM,Cu-BTC/Matrimid5218,none,MOF/glassy,20.0,,,1.12,,,0.0,,308.0,,,400000.0,,none,,,1.0,52.9061102831595,,,,,,,,,,,,,,,,,,,,,,,,,,,,,permeability,fig 8b,AKBARI A et al 2020,https://doi.org/10.1016/j.cep.2020.107804
713,MMM,Cu-BTC/Matrimid5218,none,MOF/glassy,20.0,,,1.12,,,0.0,,308.0,,,100000.0,,none,,,,,,,,,,,,,,,,,,,,,,,,1.0,0.31630648330059,,,,,,,,permeability,fig 8b,AKBARI A et al 2020,https://doi.org/10.1016/j.cep.2020.107804
714,MMM,Cu-BTC/Matrimid5218,none,MOF/glassy,20.0,,,1.12,,,0.0,,308.0,,,200000.0,,none,,,,,,,,,,,,,,,,,,,,,,,,1.0,0.309297912713473,,,,,,,,permeability,fig 8b,AKBARI A et al 2020,https://doi.org/10.1016/j.cep.2020.107804
715,MMM,Cu-BTC/Matrimid5218,none,MOF/glassy,20.0,,,1.12,,,0.0,,308.0,,,300000.0,,none,,,,,,,,,,,,,,,,,,,,,,,,1.0,0.280510018214937,,,,,,,,permeability,fig 8b,AKBARI A et al 2020,https://doi.org/10.1016/j.cep.2020.107804
716,MMM,Cu-BTC/Matrimid5218,none,MOF/glassy,20.0,,,1.12,,,0.0,,308.0,,,400000.0,,none,,,,,,,,,,,,,,,,,,,,,,,,1.0,0.250883392226149,,,,,,,,permeability,fig 8b,AKBARI A et al 2020,https://doi.org/10.1016/j.cep.2020.107804
717,polymer,Matrimid5218,none,glassy,0.0,,,,,,0.0,,308.0,,,500000.0,,none,,,0.1,22.3,,,,,,,,,,,,,,,,,,,,0.9,0.18,,,,,,,,permeability,table 7,AKBARI A et al 2020,https://doi.org/10.1016/j.cep.2020.107804
718,MMM,Cu-BTC/Matrimid5218,none,MOF/glassy,20.0,,,1.12,,,0.0,,308.0,,,500000.0,,none,,,0.1,46.9,,,,,,,,,,,,,,,,,,,,0.9,0.24,,,,,,,,permeability,table 7,AKBARI A et al 2020,https://doi.org/10.1016/j.cep.2020.107804
719,MMM,Cu-BTC/Matrimid5218,none,MOF/glassy,30.0,,,1.12,,,0.0,,308.0,,,500000.0,,none,,,0.1,53.7,,,,,,,,,,,,,,,,,,,,0.9,0.29,,,,,,,,permeability,table 7,AKBARI A et al 2020,https://doi.org/10.1016/j.cep.2020.107804
720,MMM,Cu-BDC/Matrimid5218,none,MOF/glassy,20.0,,,1.05,,,0.0,,308.0,,,500000.0,,none,,,0.1,44.2,,,,,,,,,,,,,,,,,,,,0.9,0.21,,,,,,,,permeability,table 7,AKBARI A et al 2020,https://doi.org/10.1016/j.cep.2020.107804
721,MMM,Cu-BDC/Matrimid5218,none,MOF/glassy,30.0,,,1.05,,,0.0,,308.0,,,500000.0,,none,,,0.1,50.7,,,,,,,,,,,,,,,,,,,,0.9,0.22,,,,,,,,permeability,table 7,AKBARI A et al 2020,https://doi.org/10.1016/j.cep.2020.107804
722,polymer,PEI,alumina,glassy,0.0,,,,,,0.0,,303.0,,,100000.0,,Ar,,,,,,1.0,,2.79304820598042e-09,,,,,,,,,,,,,,,,,,,,,,,,,permeance,fig 7,MESSAOUD AB et al 2015,http://dx.doi.org/10.1016/j.seppur.2015.04.017
723,polymer,PEI,alumina,glassy,0.0,,,,,,0.0,,303.0,,,100000.0,,Ar,,,,,,,,,1.0,,6.89025498729724e-10,,,,,,,,,,,,,,,,,,,,,,permeance,fig 7,MESSAOUD AB et al 2015,http://dx.doi.org/10.1016/j.seppur.2015.04.017
724,polymer,PEI,alumina,glassy,0.0,,,,,,0.0,,303.0,,,100000.0,,Ar,,,,,,,,,,,,,,,,,,1.0,,3.91865703204128e-10,,,,,,,,,,,,,permeance,fig 7,MESSAOUD AB et al 2015,http://dx.doi.org/10.1016/j.seppur.2015.04.017
725,polymer,PEI,alumina,glassy,0.0,,,,,,0.0,,303.0,,,100000.0,,Ar,,,,,,,,,,,,,,,,,,,,,,,,1.0,,5.43618362015384e-10,,,,,,,permeance,fig 7,MESSAOUD AB et al 2015,http://dx.doi.org/10.1016/j.seppur.2015.04.017
726,MMM,SAPO-34/PEI,alumina,zeolite/glassy,5.0,,1.0,,,,0.0,,303.0,,,100000.0,,Ar,,,,,,1.0,3.27067284536041,1.09449979931954e-09,,,,,,,,,,,,,,,,,,,,,,,,,permeance,fig 7,MESSAOUD AB et al 2015,http://dx.doi.org/10.1016/j.seppur.2015.04.017
727,MMM,SAPO-34/PEI,alumina,zeolite/glassy,5.0,,1.0,,,,0.0,,303.0,,,100000.0,,Ar,,,,,,,,,1.0,1.2530558794349,4.19323323799613e-10,,,,,,,,,,,,,,,,,,,,,,permeance,fig 7,MESSAOUD AB et al 2015,http://dx.doi.org/10.1016/j.seppur.2015.04.017
728,MMM,SAPO-34/PEI,alumina,zeolite/glassy,5.0,,1.0,,,,0.0,,303.0,,,100000.0,,Ar,,,,,,,,,,,,,,,,,,1.0,0.029882809,1e-11,,,,,,,,,,,,,permeance,fig 7,MESSAOUD AB et al 2015,http://dx.doi.org/10.1016/j.seppur.2015.04.017
729,MMM,SAPO-34/PEI,alumina,zeolite/glassy,5.0,,1.0,,,,0.0,,303.0,,,100000.0,,Ar,,,,,,,,,,,,,,,,,,,,,,,,1.0,0.02154093529712,7.20847069534855e-12,,,,,,,permeance,fig 7,MESSAOUD AB et al 2015,http://dx.doi.org/10.1016/j.seppur.2015.04.017
730,MMM,SAPO-34/PEI,alumina,zeolite/glassy,10.0,,,,,,0.0,,303.0,,,100000.0,,Ar,,,,,,1.0,,2.98875417697416e-09,,,,,,,,,,,,,,,,,,,,,,,,,permeance,fig 7,MESSAOUD AB et al 2015,http://dx.doi.org/10.1016/j.seppur.2015.04.017
731,MMM,SAPO-34/PEI,alumina,zeolite/glassy,10.0,,,,,,0.0,,303.0,,,100000.0,,Ar,,,,,,,,,1.0,,6.81292069057965e-10,,,,,,,,,,,,,,,,,,,,,,permeance,fig 7,MESSAOUD AB et al 2015,http://dx.doi.org/10.1016/j.seppur.2015.04.017
732,MMM,SAPO-34/PEI,alumina,zeolite/glassy,10.0,,,,,,0.0,,303.0,,,100000.0,,Ar,,,,,,,,,,,,,,,,,,1.0,,7.45674032861933e-11,,,,,,,,,,,,,permeance,fig 7,MESSAOUD AB et al 2015,http://dx.doi.org/10.1016/j.seppur.2015.04.017
733,MMM,SAPO-34/PEI,alumina,zeolite/glassy,10.0,,,,,,0.0,,303.0,,,100000.0,,Ar,,,,,,,,,,,,,,,,,,,,,,,,1.0,,9.45127056558033e-11,,,,,,,permeance,fig 7,MESSAOUD AB et al 2015,http://dx.doi.org/10.1016/j.seppur.2015.04.017
734,polymer,PEI,alumina,glassy,0.0,,,,,,0.0,,303.0,,,100000.0,,Ar,,,,,,,,,0.5,,6.94695734026373e-10,,,,,,,,,,,,,0.5,,4.87297417995974e-10,,,,,,,permeance,fig 11a,MESSAOUD AB et al 2015,http://dx.doi.org/10.1016/j.seppur.2015.04.017
735,polymer,PEI,alumina,glassy,0.0,,,,,,0.0,,323.0,,,100000.0,,Ar,,,,,,,,,0.5,,6.79613330854623e-10,,,,,,,,,,,,,0.5,,4.80680943970468e-10,,,,,,,permeance,fig 11a,MESSAOUD AB et al 2015,http://dx.doi.org/10.1016/j.seppur.2015.04.017
736,polymer,PEI,alumina,glassy,0.0,,,,,,0.0,,353.0,,,100000.0,,Ar,,,,,,,,,0.5,,7.40183312667021e-10,,,,,,,,,,,,,0.5,,4.86650985601255e-10,,,,,,,permeance,fig 11a,MESSAOUD AB et al 2015,http://dx.doi.org/10.1016/j.seppur.2015.04.017
737,polymer,PEI,alumina,glassy,0.0,,,,,,0.0,,393.0,,,100000.0,,Ar,,,,,,,,,0.5,,7.55146027411342e-10,,,,,,,,,,,,,0.5,,5.14200302650089e-10,,,,,,,permeance,fig 11a,MESSAOUD AB et al 2015,http://dx.doi.org/10.1016/j.seppur.2015.04.017
738,MMM,SAPO-34/PEI,alumina,zeolite/glassy,5.0,,1.0,,,,0.0,,303.0,,,100000.0,,Ar,,,,,,,,,0.5,1.31012430699794,4.38420734475778e-10,,,,,,,,,,,,,0.5,0.021483491132006,7.18924754764716e-12,,,,,,,permeance,fig 11b,MESSAOUD AB et al 2015,http://dx.doi.org/10.1016/j.seppur.2015.04.017
739,MMM,SAPO-34/PEI,alumina,zeolite/glassy,5.0,,1.0,,,,0.0,,323.0,,,100000.0,,Ar,,,,,,,,,0.5,0.927455665785258,3.10364285293681e-10,,,,,,,,,,,,,0.5,0.022847547674333,7.64571619566721e-12,,,,,,,permeance,fig 11b,MESSAOUD AB et al 2015,http://dx.doi.org/10.1016/j.seppur.2015.04.017
740,MMM,SAPO-34/PEI,alumina,zeolite/glassy,5.0,,1.0,,,,0.0,,353.0,,,100000.0,,Ar,,,,,,,,,0.5,1.30356682431183,4.36226334783932e-10,,,,,,,,,,,,,0.5,0.045748334654848,1.53092484226794e-11,,,,,,,permeance,fig 11b,MESSAOUD AB et al 2015,http://dx.doi.org/10.1016/j.seppur.2015.04.017
741,MMM,SAPO-34/PEI,alumina,zeolite/glassy,5.0,,1.0,,,,0.0,,393.0,,,100000.0,,Ar,,,,,,,,,0.5,1.33840551170044,4.4788477271345e-10,,,,,,,,,,,,,0.5,0.071787800637807,2.40231099552279e-11,,,,,,,permeance,fig 11b,MESSAOUD AB et al 2015,http://dx.doi.org/10.1016/j.seppur.2015.04.017
742,MMM,SAPO-34/PEI,alumina,zeolite/glassy,10.0,,,,,,0.0,,303.0,,,100000.0,,Ar,,,,,,,,,0.5,,9.04128326442495e-10,,,,,,,,,,,,,0.5,,7.46724950949363e-11,,,,,,,permeance,fig 11c,MESSAOUD AB et al 2015,http://dx.doi.org/10.1016/j.seppur.2015.04.017
743,MMM,SAPO-34/PEI,alumina,zeolite/glassy,10.0,,,,,,0.0,,323.0,,,100000.0,,Ar,,,,,,,,,0.5,,8.35580911974232e-10,,,,,,,,,,,,,0.5,,7.47280594513755e-11,,,,,,,permeance,fig 11c,MESSAOUD AB et al 2015,http://dx.doi.org/10.1016/j.seppur.2015.04.017
744,MMM,SAPO-34/PEI,alumina,zeolite/glassy,10.0,,,,,,0.0,,353.0,,,100000.0,,Ar,,,,,,,,,0.5,,1.01920171015277e-09,,,,,,,,,,,,,0.5,,8.47451900048808e-11,,,,,,,permeance,fig 11c,MESSAOUD AB et al 2015,http://dx.doi.org/10.1016/j.seppur.2015.04.017
745,MMM,SAPO-34/PEI,alumina,zeolite/glassy,10.0,,,,,,0.0,,393.0,,,100000.0,,Ar,,,,,,,,,0.5,,1.08529787789583e-09,,,,,,,,,,,,,0.5,,2.25525375751155e-10,,,,,,,permeance,fig 11c,MESSAOUD AB et al 2015,http://dx.doi.org/10.1016/j.seppur.2015.04.017
746,polymer,PEI,alumina,glassy,0.0,,,,,,0.0,,303.0,,,50000.0,,Ar,,,,,,,,,0.5,,5.56689290513781e-10,,,,,,,,,,,,,0.5,,4.33367436436378e-10,,,,,,,permeance,fig 12a,MESSAOUD AB et al 2015,http://dx.doi.org/10.1016/j.seppur.2015.04.017
747,polymer,PEI,alumina,glassy,0.0,,,,,,0.0,,303.0,,,150000.0,,Ar,,,,,,,,,0.5,,7.59792227123272e-10,,,,,,,,,,,,,0.5,,5.183504464873e-10,,,,,,,permeance,fig 12a,MESSAOUD AB et al 2015,http://dx.doi.org/10.1016/j.seppur.2015.04.017
748,polymer,PEI,alumina,glassy,0.0,,,,,,0.0,,303.0,,,200000.0,,Ar,,,,,,,,,0.5,,8.00603829610166e-10,,,,,,,,,,,,,0.5,,5.62185281641109e-10,,,,,,,permeance,fig 12a,MESSAOUD AB et al 2015,http://dx.doi.org/10.1016/j.seppur.2015.04.017
749,MMM,SAPO-34/PEI,alumina,zeolite/glassy,5.0,,1.0,,,,0.0,,303.0,,,50000.0,,Ar,,,,,,,,,0.5,1.53182107110603,5.12609464226079e-10,,,,,,,,,,,,,0.5,0.034646928784508,1.1594267722458e-11,,,,,,,permeance,fig 12b,MESSAOUD AB et al 2015,http://dx.doi.org/10.1016/j.seppur.2015.04.017
750,MMM,SAPO-34/PEI,alumina,zeolite/glassy,5.0,,1.0,,,,0.0,,303.0,,,150000.0,,Ar,,,,,,,,,0.5,1.45244505930803,4.86047031023096e-10,,,,,,,,,,,,,0.5,0.024705645238442,8.26751100890198e-12,,,,,,,permeance,fig 12b,MESSAOUD AB et al 2015,http://dx.doi.org/10.1016/j.seppur.2015.04.017
751,MMM,SAPO-34/PEI,alumina,zeolite/glassy,5.0,,1.0,,,,0.0,,303.0,,,200000.0,,Ar,,,,,,,,,0.5,1.33510251020219,4.46779454435554e-10,,,,,,,,,,,,,0.5,0.01700336714511,5.69001633852745e-12,,,,,,,permeance,fig 12b,MESSAOUD AB et al 2015,http://dx.doi.org/10.1016/j.seppur.2015.04.017
752,MMM,SAPO-34/PEI,alumina,zeolite/glassy,10.0,,,,,,0.0,,303.0,,,50000.0,,Ar,,,,,,,,,0.5,,9.2494345998953e-10,,,,,,,,,,,,,0.5,,5.89897208994466e-11,,,,,,,permeance,fig 12c,MESSAOUD AB et al 2015,http://dx.doi.org/10.1016/j.seppur.2015.04.017
753,MMM,SAPO-34/PEI,alumina,zeolite/glassy,10.0,,,,,,0.0,,303.0,,,150000.0,,Ar,,,,,,,,,0.5,,7.00062282321135e-10,,,,,,,,,,,,,0.5,,8.6973211948242e-11,,,,,,,permeance,fig 12c,MESSAOUD AB et al 2015,http://dx.doi.org/10.1016/j.seppur.2015.04.017
754,MMM,SAPO-34/PEI,alumina,zeolite/glassy,10.0,,,,,,0.0,,303.0,,,200000.0,,Ar,,,,,,,,,0.5,,7.65387347098146e-10,,,,,,,,,,,,,0.5,,9.83644953664409e-11,,,,,,,permeance,fig 12c,MESSAOUD AB et al 2015,http://dx.doi.org/10.1016/j.seppur.2015.04.017
755,MMM,HOF-30/matrimid5218,none,HOF/glassy,10.0,,15.0,0.394,,,0.0,2.01,298.0,,,100000.0,100.0,N2,50.0,,,,,0.5,428.1,9.55064164148692e-09,,,,,,,,,,,,,,,,0.5,6.9,1.53934658552347e-10,,,,,,,permeability,table S3,LI W et al 2022,https://doi.org/10.1016/j.memsci.2021.120021
756,MMM,HOF-30/matrimid5218,none,HOF/glassy,10.0,,15.0,0.394,,,0.0,2.01,298.0,,,100000.0,50.0,N2,50.0,,,,,1.0,432.8,9.65549568426895e-09,,,,,,,,,,,,,,,,,,,,,,,,,permeability,table S3,LI W et al 2022,https://doi.org/10.1016/j.memsci.2021.120021
757,MMM,HOF-30/matrimid5218,none,HOF/glassy,10.0,,15.0,0.394,,,0.0,2.01,298.0,,,100000.0,50.0,N2,50.0,,,,,,,,,,,,,,,,,,,,,,,1.0,4.6,1.02623105701565e-10,,,,,,,permeability,table S3,LI W et al 2022,https://doi.org/10.1016/j.memsci.2021.120021
758,MMM,HOF-30/matrimid5218,none,HOF/glassy,10.0,,15.0,0.394,,,0.0,2.01,298.0,,,100000.0,50.0,N2,50.0,,,,,,,,1.0,10.4784079131195,2.33766687576559e-10,,,,,,,,,,,,,,,,,,,,,,permeability,fig 8,LI W et al 2022,https://doi.org/10.1016/j.memsci.2021.120021
759,polymer,matrimid5218,none,glassy,0.0,,15.0,0.394,,,0.0,2.01,298.0,,,100000.0,100.0,N2,50.0,,,,,0.5,55.7742197648533,1.24428775007627e-09,,,,,,,,,,,,,,,,0.5,2.4236651292667,5.40704440752028e-11,,,,,,,permeability,fig 7,LI W et al 2022,https://doi.org/10.1016/j.memsci.2021.120021
760,MMM,HOF-30/matrimid5218,none,HOF/glassy,5.0,,15.0,0.394,,,0.0,2.01,298.0,,,100000.0,100.0,N2,50.0,,,,,0.5,225.38500456848,5.02819764073451e-09,,,,,,,,,,,,,,,,0.5,5.4856326232112,1.22381012289512e-10,,,,,,,permeability,fig 7,LI W et al 2022,https://doi.org/10.1016/j.memsci.2021.120021
761,MMM,HOF-30/matrimid5218,none,HOF/glassy,20.0,,15.0,0.394,,,0.0,2.01,298.0,,,100000.0,100.0,N2,50.0,,,,,0.5,728.295212966318,1.62478079613448e-08,,,,,,,,,,,,,,,,0.5,12.8690908050331,2.87101318688684e-10,,,,,,,permeability,fig 7,LI W et al 2022,https://doi.org/10.1016/j.memsci.2021.120021
762,MMM,HOF-30/matrimid5218,none,HOF/glassy,30.0,,15.0,0.394,,,0.0,2.01,298.0,,,100000.0,100.0,N2,50.0,,,,,0.5,1230.61336483795,2.74542098733746e-08,,,,,,,,,,,,,,,,0.5,31.8669061866605,7.10930626516414e-10,,,,,,,permeability,fig 7,LI W et al 2022,https://doi.org/10.1016/j.memsci.2021.120021
763,MMM,HOF-30/matrimid5218,none,HOF/glassy,10.0,,15.0,0.394,,,0.0,2.01,298.0,,,200000.0,100.0,N2,50.0,,,,,0.5,479.842957568968,1.07049944684243e-08,,,,,,,,,,,,,,,,0.5,7.44183588830743,1.66022676299885e-10,,,,,,,permeability,fig 9,LI W et al 2022,https://doi.org/10.1016/j.memsci.2021.120021
764,MMM,HOF-30/matrimid5218,none,HOF/glassy,10.0,,15.0,0.394,,,0.0,2.01,298.0,,,300000.0,100.0,N2,50.0,,,,,0.5,580.389519804923,1.29481250084828e-08,,,,,,,,,,,,,,,,0.5,8.03834478403485,1.79330414442963e-10,,,,,,,permeability,fig 9,LI W et al 2022,https://doi.org/10.1016/j.memsci.2021.120021
765,MMM,HOF-30/matrimid5218,none,HOF/glassy,10.0,,15.0,0.394,,,0.0,2.01,323.0,,,100000.0,100.0,N2,50.0,,,,,0.5,443.994250803072,9.90523237631536e-09,,,,,,,,,,,,,,,,0.5,7.49757769628237,1.67266240963322e-10,,,,,,,permeability,fig S8,LI W et al 2022,https://doi.org/10.1016/j.memsci.2021.120021
766,MMM,HOF-30/matrimid5218,none,HOF/glassy,10.0,,15.0,0.394,,,0.0,2.01,348.0,,,100000.0,100.0,N2,50.0,,,,,0.5,449.869038296015,1.00362951888942e-08,,,,,,,,,,,,,,,,0.5,8.10284768900133,1.8076943366784e-10,,,,,,,permeability,fig S8,LI W et al 2022,https://doi.org/10.1016/j.memsci.2021.120021
