Repository: tenoriolms/databank_CH4

File: 962_membrane_data.csv (part 6 of 7)
48,polymer,IPI-0.25,none,ionic copolyimides,0.0,,50.0,,,367.0,0.0,,308.0,200000.0,1000.0,199000.0,,none,,0.5,,,,,,,,,,,,,,,,,,,,,,1.0,5.3,3.54718995794539e-11,,,,,,,permeability,table 2,XIE W et al 2022,https://doi.org/10.1016/j.seppur.2021.120091
49,polymer,IPI-0.50,none,ionic copolyimides,0.0,,50.0,,,83.0,0.0,,308.0,200000.0,1000.0,199000.0,,none,,0.5,,,,,,,,,,,,,,,,,,,,,,1.0,0.97,6.4920269041642e-12,,,,,,,permeability,table 2,XIE W et al 2022,https://doi.org/10.1016/j.seppur.2021.120091
50,polymer,IPI-0.75,none,ionic copolyimides,0.0,,50.0,,,56.0,0.0,,308.0,200000.0,1000.0,199000.0,,none,,0.5,,,,,,,,,,,,,,,,,,,,,,1.0,0.25,1.6732028103516e-12,,,,,,,permeability,table 2,XIE W et al 2022,https://doi.org/10.1016/j.seppur.2021.120091
51,polymer,IPI-1.00,none,ionic copolyimides,0.0,,50.0,,,41.0,0.0,,308.0,200000.0,1000.0,199000.0,,none,,0.5,,,,,,,,,,,,,,,,,,,,,,1.0,0.03,2.00784337242192e-13,,,,,,,permeability,table 2,XIE W et al 2022,https://doi.org/10.1016/j.seppur.2021.120091
767,MMM,HOF-30/matrimid5218,none,HOF/glassy,10.0,,15.0,0.394,,,0.0,2.01,373.0,,,100000.0,100.0,N2,50.0,,,,,0.5,458.367250343876,1.02258849526468e-08,,,,,,,,,,,,,,,,0.5,8.98083776957537,2.00356839938204e-10,,,,,,,permeability,fig S8,LI W et al 2022,https://doi.org/10.1016/j.memsci.2021.120021
768,MMM,HOF-30/matrimid5218,none,HOF/glassy,10.0,,15.0,0.394,,,0.0,2.01,398.0,,,100000.0,100.0,N2,50.0,,,,,0.5,499.061212035275,1.1133741633532e-08,,,,,,,,,,,,,,,,0.5,10.3038717772852,2.29872896203415e-10,,,,,,,permeability,fig S8,LI W et al 2022,https://doi.org/10.1016/j.memsci.2021.120021
769,CMS,CMS at 973 K,none,PEK-C,0.0,70.0,60.0,0.575,0.026,94.0,0.0,,303.0,10000.0,,,10.0,Ar,2.0,,,,,1.0,5262.0,2.9347977293567e-08,,,,,,,,,,,,,,,,,,,,,,,,,permeability,table 3,XU R et al 2020,https://doi.org/10.1016/j.jechem.2020.03.008
770,CMS,CMS at 973 K,none,PEK-C,0.0,70.0,60.0,0.575,0.026,94.0,0.0,,303.0,10000.0,,,10.0,Ar,2.0,,,,,,,,,,,,,,,,,,,,1.0,70.5,3.93202660432625e-10,,,,,,,,,,permeability,table 3,XU R et al 2020,https://doi.org/10.1016/j.jechem.2020.03.008
771,CMS,CMS at 973 K,none,PEK-C,0.0,70.0,60.0,0.575,0.026,94.0,0.0,,303.0,10000.0,,,10.0,Ar,2.0,,,,,,,,,,,,,,,,,1.0,37.1,2.06919414213481e-10,,,,,,,,,,,,,permeability,table 3,XU R et al 2020,https://doi.org/10.1016/j.jechem.2020.03.008
772,CMS,CMS at 973 K,none,PEK-C,0.0,70.0,60.0,0.575,0.026,94.0,0.0,,303.0,10000.0,,,10.0,Ar,2.0,,,,,,,,,,,,,,,,,,,,,,,1.0,16.9,9.42570916498066e-11,,,,,,,permeability,table 3,XU R et al 2020,https://doi.org/10.1016/j.jechem.2020.03.008
773,CMS,CMS at 1073 K,none,PEK-C,0.0,70.0,60.0,0.575,0.029,106.0,0.0,,303.0,10000.0,,,10.0,Ar,2.0,,,,,1.0,3701.0,2.06417453370375e-08,,,,,,,,,,,,,,,,,,,,,,,,,permeability,table 3,XU R et al 2020,https://doi.org/10.1016/j.jechem.2020.03.008
774,CMS,CMS at 1073 K,none,PEK-C,0.0,70.0,60.0,0.575,0.029,106.0,0.0,,303.0,10000.0,,,10.0,Ar,2.0,,,,,,,,,,,,,,,,,,,,1.0,38.7,2.15843162535356e-10,,,,,,,,,,permeability,table 3,XU R et al 2020,https://doi.org/10.1016/j.jechem.2020.03.008
775,CMS,CMS at 1073 K,none,PEK-C,0.0,70.0,60.0,0.575,0.029,106.0,0.0,,303.0,10000.0,,,10.0,Ar,2.0,,,,,,,,,,,,,,,,,1.0,21.2,1.18239665264846e-10,,,,,,,,,,,,,permeability,table 3,XU R et al 2020,https://doi.org/10.1016/j.jechem.2020.03.008
776,CMS,CMS at 1073 K,none,PEK-C,0.0,70.0,60.0,0.575,0.029,106.0,0.0,,303.0,10000.0,,,10.0,Ar,2.0,,,,,,,,,,,,,,,,,,,,,,,1.0,7.7,4.29455387990243e-11,,,,,,,permeability,table 3,XU R et al 2020,https://doi.org/10.1016/j.jechem.2020.03.008
777,CMS,CMS at 1173 K,none,PEK-C,0.0,70.0,60.0,0.575,0.019,70.0,0.0,,303.0,10000.0,,,10.0,Ar,2.0,,,,,1.0,2919.0,1.6280263344721e-08,,,,,,,,,,,,,,,,,,,,,,,,,permeability,table 3,XU R et al 2020,https://doi.org/10.1016/j.jechem.2020.03.008
778,CMS,CMS at 1173 K,none,PEK-C,0.0,70.0,60.0,0.575,0.019,70.0,0.0,,303.0,10000.0,,,10.0,Ar,2.0,,,,,,,,,,,,,,,,,,,,1.0,26.3,1.46684113040823e-10,,,,,,,,,,permeability,table 3,XU R et al 2020,https://doi.org/10.1016/j.jechem.2020.03.008
779,CMS,CMS at 1173 K,none,PEK-C,0.0,70.0,60.0,0.575,0.019,70.0,0.0,,303.0,10000.0,,,10.0,Ar,2.0,,,,,,,,,,,,,,,,,1.0,12.3,6.86013152244155e-11,,,,,,,,,,,,,permeability,table 3,XU R et al 2020,https://doi.org/10.1016/j.jechem.2020.03.008
780,CMS,CMS at 1173 K,none,PEK-C,0.0,70.0,60.0,0.575,0.019,70.0,0.0,,303.0,10000.0,,,10.0,Ar,2.0,,,,,,,,,,,,,,,,,,,,,,,1.0,1.57,8.75642804084002e-12,,,,,,,permeability,table 3,XU R et al 2020,https://doi.org/10.1016/j.jechem.2020.03.008
781,CMS,CMS at 973 K,none,PEK-C,0.0,70.0,60.0,0.575,0.026,94.0,0.0,,303.0,10000.0,,,10.0,Ar,2.0,,,,,0.5,4697.0,2.61967786674048e-08,,,,,,,,,,,,,0.5,70.4,3.92644926162508e-10,,,,,,,,,,permeability,table 3,XU R et al 2020,https://doi.org/10.1016/j.jechem.2020.03.008
782,CMS,CMS at 1073 K,none,PEK-C,0.0,70.0,60.0,0.575,0.029,106.0,0.0,,303.0,10000.0,,,10.0,Ar,2.0,,,,,0.5,3340.0,1.86283246219144e-08,,,,,,,,,,,,,0.5,37.0,2.06361679943364e-10,,,,,,,,,,permeability,table 3,XU R et al 2020,https://doi.org/10.1016/j.jechem.2020.03.008
783,CMS,CMS at 1173 K,none,PEK-C,0.0,70.0,60.0,0.575,0.019,70.0,0.0,,303.0,10000.0,,,10.0,Ar,2.0,,,,,0.5,2809.0,1.56667556475921e-08,,,,,,,,,,,,,0.5,27.0,1.50588252931644e-10,,,,,,,,,,permeability,table 3,XU R et al 2020,https://doi.org/10.1016/j.jechem.2020.03.008
784,CMS,CMS at 973 K,none,PEK-C,0.0,70.0,60.0,0.575,0.026,94.0,0.0,,303.0,10000.0,,,10.0,Ar,2.0,,,,,0.5,4768.0,2.6592769999188e-08,,,,,,,,,,0.5,35.6,1.98553400161723e-10,,,,,,,,,,,,,permeability,table 3,XU R et al 2020,https://doi.org/10.1016/j.jechem.2020.03.008
785,CMS,CMS at 1073 K,none,PEK-C,0.0,70.0,60.0,0.575,0.029,106.0,0.0,,303.0,10000.0,,,10.0,Ar,2.0,,,,,0.5,3430.0,1.91302854650199e-08,,,,,,,,,,0.5,20.2,1.12662322563674e-10,,,,,,,,,,,,,permeability,table 3,XU R et al 2020,https://doi.org/10.1016/j.jechem.2020.03.008
786,CMS,CMS at 1173 K,none,PEK-C,0.0,70.0,60.0,0.575,0.019,70.0,0.0,,303.0,10000.0,,,10.0,Ar,2.0,,,,,0.5,2838.0,1.58284985859261e-08,,,,,,,,,,0.5,13.4,7.47363921957047e-11,,,,,,,,,,,,,permeability,table 3,XU R et al 2020,https://doi.org/10.1016/j.jechem.2020.03.008
787,CMS,CMS at 973 K,none,PEK-C,0.0,70.0,60.0,0.575,0.026,94.0,0.0,,303.0,10000.0,,,10.0,Ar,2.0,,,,,0.5,4549.0,2.53713319476314e-08,,,,,,,,,,,,,,,,0.5,17.3,9.64880287302755e-11,,,,,,,permeability,table 3,XU R et al 2020,https://doi.org/10.1016/j.jechem.2020.03.008
788,CMS,CMS at 1073 K,none,PEK-C,0.0,70.0,60.0,0.575,0.029,106.0,0.0,,303.0,10000.0,,,10.0,Ar,2.0,,,,,0.5,2756.0,1.537115648443e-08,,,,,,,,,,,,,,,,0.5,10.4,5.80043640921887e-11,,,,,,,permeability,table 3,XU R et al 2020,https://doi.org/10.1016/j.jechem.2020.03.008
789,CMS,CMS at 1173 K,none,PEK-C,0.0,70.0,60.0,0.575,0.019,70.0,0.0,,303.0,10000.0,,,10.0,Ar,2.0,,,,,0.5,1993.0,1.11156440034358e-08,,,,,,,,,,,,,,,,0.5,1.73,9.64880287302754e-12,,,,,,,permeability,table 3,XU R et al 2020,https://doi.org/10.1016/j.jechem.2020.03.008
790,zeolite,SSZ-13 ,alfa-alumina tubes,SSZ-13,0.0,,3.0,0.372,,,0.0,5.7,303.0,200000.0,100000.0,100000.0,600.0,none,,,,,,,,,1.0,6576.48722074984,7.3358646e-07,,,,,,,,,,,,,,,,,,,,,,permeability,fig 4,AYDANI A et al 2021,https://doi.org/10.1016/j.seppur.2020.117796
791,zeolite,SSZ-13 ,alfa-alumina tubes,SSZ-13,0.0,,3.0,0.372,,,0.0,5.7,323.0,200000.0,100000.0,100000.0,600.0,none,,,,,,,,,1.0,6724.40703565142,7.50086450000001e-07,,,,,,,,,,,,,,,,,,,,,,permeability,fig 4,AYDANI A et al 2021,https://doi.org/10.1016/j.seppur.2020.117796
792,zeolite,SSZ-13 ,alfa-alumina tubes,SSZ-13,0.0,,3.0,0.372,,,0.0,5.7,353.0,200000.0,100000.0,100000.0,600.0,none,,,,,,,,,1.0,5383.36536029797,6.0049747e-07,,,,,,,,,,,,,,,,,,,,,,permeability,fig 4,AYDANI A et al 2021,https://doi.org/10.1016/j.seppur.2020.117796
793,zeolite,SSZ-13 ,alfa-alumina tubes,SSZ-13,0.0,,3.0,0.372,,,0.0,5.7,303.0,200000.0,100000.0,100000.0,600.0,none,,,,,,,,,,,,,,,,,,1.0,468.670142763636,5.227868e-08,,,,,,,,,,,,,permeability,fig 4,AYDANI A et al 2021,https://doi.org/10.1016/j.seppur.2020.117796
794,zeolite,SSZ-13 ,alfa-alumina tubes,SSZ-13,0.0,,3.0,0.372,,,0.0,5.7,323.0,200000.0,100000.0,100000.0,600.0,none,,,,,,,,,,,,,,,,,,1.0,487.272998201979,5.435377e-08,,,,,,,,,,,,,permeability,fig 4,AYDANI A et al 2021,https://doi.org/10.1016/j.seppur.2020.117796
795,zeolite,SSZ-13 ,alfa-alumina tubes,SSZ-13,0.0,,3.0,0.372,,,0.0,5.7,353.0,200000.0,100000.0,100000.0,600.0,none,,,,,,,,,,,,,,,,,,1.0,503.804885328195,5.619785e-08,,,,,,,,,,,,,permeability,fig 4,AYDANI A et al 2021,https://doi.org/10.1016/j.seppur.2020.117796
796,zeolite,SSZ-13 ,alfa-alumina tubes,SSZ-13,0.0,,3.0,0.372,,,0.0,5.7,303.0,200000.0,100000.0,100000.0,600.0,none,,,,,,,,,,,,,,,,,,,,,,,,1.0,107.372100314754,1.197702e-08,,,,,,,permeability,fig 4,AYDANI A et al 2021,https://doi.org/10.1016/j.seppur.2020.117796
797,zeolite,SSZ-13 ,alfa-alumina tubes,SSZ-13,0.0,,3.0,0.372,,,0.0,5.7,323.0,200000.0,100000.0,100000.0,600.0,none,,,,,,,,,,,,,,,,,,,,,,,,1.0,120.002756843211,1.338593e-08,,,,,,,permeability,fig 4,AYDANI A et al 2021,https://doi.org/10.1016/j.seppur.2020.117796
798,zeolite,SSZ-13 ,alfa-alumina tubes,SSZ-13,0.0,,3.0,0.372,,,0.0,5.7,353.0,200000.0,100000.0,100000.0,600.0,none,,,,,,,,,,,,,,,,,,,,,,,,1.0,134.119336049193,1.496059e-08,,,,,,,permeability,fig 4,AYDANI A et al 2021,https://doi.org/10.1016/j.seppur.2020.117796
799,zeolite,SSZ-13 ,alfa-alumina tubes,SSZ-13,0.0,,3.0,0.372,,,0.0,5.7,303.0,200000.0,100000.0,100000.0,600.0,none,,,,,,1.0,3508.3151687789,3.9134152e-07,,,,,,,,,,,,,,,,,,,,,,,,,permeability,fig 4,AYDANI A et al 2021,https://doi.org/10.1016/j.seppur.2020.117796
800,zeolite,SSZ-13 ,alfa-alumina tubes,SSZ-13,0.0,,3.0,0.372,,,0.0,5.7,323.0,200000.0,100000.0,100000.0,600.0,none,,,,,,1.0,3527.87833816727,3.9352373e-07,,,,,,,,,,,,,,,,,,,,,,,,,permeability,fig 4,AYDANI A et al 2021,https://doi.org/10.1016/j.seppur.2020.117796
801,zeolite,SSZ-13 ,alfa-alumina tubes,SSZ-13,0.0,,3.0,0.372,,,0.0,5.7,353.0,200000.0,100000.0,100000.0,600.0,none,,,,,,1.0,3729.61186258627,4.1602647e-07,,,,,,,,,,,,,,,,,,,,,,,,,permeability,fig 4,AYDANI A et al 2021,https://doi.org/10.1016/j.seppur.2020.117796
802,zeolite,SSZ-13 ,alfa-alumina tubes,SSZ-13,0.0,,3.0,0.372,,,0.0,5.7,303.0,600000.0,100000.0,500000.0,600.0,none,,,,,,,,,1.0,4769.74097259792,5.320496e-07,,,,,,,,,,,,,,,,,,,,,,permeability,fig 4,AYDANI A et al 2021,https://doi.org/10.1016/j.seppur.2020.117796
803,zeolite,SSZ-13 ,alfa-alumina tubes,SSZ-13,0.0,,3.0,0.372,,,0.0,5.7,323.0,600000.0,100000.0,500000.0,600.0,none,,,,,,,,,1.0,4959.06518245473,5.53168120000001e-07,,,,,,,,,,,,,,,,,,,,,,permeability,fig 4,AYDANI A et al 2021,https://doi.org/10.1016/j.seppur.2020.117796
804,zeolite,SSZ-13 ,alfa-alumina tubes,SSZ-13,0.0,,3.0,0.372,,,0.0,5.7,353.0,600000.0,100000.0,500000.0,600.0,none,,,,,,,,,1.0,4511.74723308867,5.0327121e-07,,,,,,,,,,,,,,,,,,,,,,permeability,fig 4,AYDANI A et al 2021,https://doi.org/10.1016/j.seppur.2020.117796
805,zeolite,SSZ-13 ,alfa-alumina tubes,SSZ-13,0.0,,3.0,0.372,,,0.0,5.7,303.0,600000.0,100000.0,500000.0,600.0,none,,,,,,,,,,,,,,,,,,1.0,438.993734325399,4.896837e-08,,,,,,,,,,,,,permeability,fig 4,AYDANI A et al 2021,https://doi.org/10.1016/j.seppur.2020.117796
806,zeolite,SSZ-13 ,alfa-alumina tubes,SSZ-13,0.0,,3.0,0.372,,,0.0,5.7,323.0,600000.0,100000.0,500000.0,600.0,none,,,,,,,,,,,,,,,,,,1.0,448.867701723606,5.006978e-08,,,,,,,,,,,,,permeability,fig 4,AYDANI A et al 2021,https://doi.org/10.1016/j.seppur.2020.117796
807,zeolite,SSZ-13 ,alfa-alumina tubes,SSZ-13,0.0,,3.0,0.372,,,0.0,5.7,353.0,600000.0,100000.0,500000.0,600.0,none,,,,,,,,,,,,,,,,,,1.0,485.208484576596,5.412348e-08,,,,,,,,,,,,,permeability,fig 4,AYDANI A et al 2021,https://doi.org/10.1016/j.seppur.2020.117796
808,zeolite,SSZ-13 ,alfa-alumina tubes,SSZ-13,0.0,,3.0,0.372,,,0.0,5.7,303.0,600000.0,100000.0,500000.0,600.0,none,,,,,,,,,,,,,,,,,,,,,,,,1.0,136.554994162356,1.523228e-08,,,,,,,permeability,fig 4,AYDANI A et al 2021,https://doi.org/10.1016/j.seppur.2020.117796
809,zeolite,SSZ-13 ,alfa-alumina tubes,SSZ-13,0.0,,3.0,0.372,,,0.0,5.7,323.0,600000.0,100000.0,500000.0,600.0,none,,,,,,,,,,,,,,,,,,,,,,,,1.0,147.61061747685,1.64655e-08,,,,,,,permeability,fig 4,AYDANI A et al 2021,https://doi.org/10.1016/j.seppur.2020.117796
810,zeolite,SSZ-13 ,alfa-alumina tubes,SSZ-13,0.0,,3.0,0.372,,,0.0,5.7,353.0,600000.0,100000.0,500000.0,600.0,none,,,,,,,,,,,,,,,,,,,,,,,,1.0,157.796651049444,1.760172e-08,,,,,,,permeability,fig 4,AYDANI A et al 2021,https://doi.org/10.1016/j.seppur.2020.117796
811,zeolite,SSZ-13 ,alfa-alumina tubes,SSZ-13,0.0,,3.0,0.372,,,0.0,5.7,303.0,600000.0,100000.0,500000.0,600.0,none,,,,,,1.0,3040.04154100789,3.3910707e-07,,,,,,,,,,,,,,,,,,,,,,,,,permeability,fig 4,AYDANI A et al 2021,https://doi.org/10.1016/j.seppur.2020.117796
812,zeolite,SSZ-13 ,alfa-alumina tubes,SSZ-13,0.0,,3.0,0.372,,,0.0,5.7,323.0,600000.0,100000.0,500000.0,600.0,none,,,,,,1.0,3143.18205627139,3.5061207e-07,,,,,,,,,,,,,,,,,,,,,,,,,permeability,fig 4,AYDANI A et al 2021,https://doi.org/10.1016/j.seppur.2020.117796
813,zeolite,SSZ-13 ,alfa-alumina tubes,SSZ-13,0.0,,3.0,0.372,,,0.0,5.7,353.0,600000.0,100000.0,500000.0,600.0,none,,,,,,1.0,3213.87925404572,3.5849812e-07,,,,,,,,,,,,,,,,,,,,,,,,,permeability,fig 4,AYDANI A et al 2021,https://doi.org/10.1016/j.seppur.2020.117796
814,zeolite,SSZ-13 ,alfa-alumina tubes,SSZ-13,0.0,,3.0,0.372,,,0.0,5.7,303.0,400000.0,100000.0,300000.0,600.0,none,,,,,,1.0,3015.95175359501,3.3641993e-07,,,,,,,,,,,,,,,,,,,,,,,,,permeability,fig 8,AYDANI A et al 2021,https://doi.org/10.1016/j.seppur.2020.117796
815,zeolite,SSZ-13 ,alfa-alumina tubes,SSZ-13,0.0,,3.0,0.372,,,0.0,5.7,303.0,400000.0,100000.0,300000.0,600.0,none,,,,,,,,,1.0,5346.62806245236,5.9639954e-07,,,,,,,,,,,,,,,,,,,,,,permeability,fig 8,AYDANI A et al 2021,https://doi.org/10.1016/j.seppur.2020.117796
816,zeolite,SSZ-13 ,alfa-alumina tubes,SSZ-13,0.0,,3.0,0.372,,,0.0,5.7,303.0,400000.0,100000.0,300000.0,600.0,none,,,,,,,,,,,,,,,,,,1.0,437.234832187659,4.877217e-08,,,,,,,,,,,,,permeability,fig 8,AYDANI A et al 2021,https://doi.org/10.1016/j.seppur.2020.117796
817,zeolite,SSZ-13 ,alfa-alumina tubes,SSZ-13,0.0,,3.0,0.372,,,0.0,5.7,303.0,400000.0,100000.0,300000.0,600.0,none,,,,,,,,,,,,,,,,,,,,,,,,1.0,136.564676192472,1.523336e-08,,,,,,,permeability,fig 8,AYDANI A et al 2021,https://doi.org/10.1016/j.seppur.2020.117796
818,zeolite,SSZ-13 ,alfa-alumina tubes,SSZ-13,0.0,,3.0,0.372,,,0.0,5.7,303.0,400000.0,100000.0,300000.0,600.0,none,,,,,,0.25,772.727843869872,8.619536e-08,0.75,6544.99498342272,7.300736e-07,,,,,,,,,,,,,,,,,,,,,,permeability,fig 8,AYDANI A et al 2021,https://doi.org/10.1016/j.seppur.2020.117796
819,zeolite,SSZ-13 ,alfa-alumina tubes,SSZ-13,0.0,,3.0,0.372,,,0.0,5.7,303.0,400000.0,100000.0,300000.0,600.0,none,,,,,,0.5,682.752200111322,7.615886e-08,0.5,10561.6525926624,1.17811912e-06,,,,,,,,,,,,,,,,,,,,,,permeability,fig 8,AYDANI A et al 2021,https://doi.org/10.1016/j.seppur.2020.117796
820,zeolite,SSZ-13 ,alfa-alumina tubes,SSZ-13,0.0,,3.0,0.372,,,0.0,5.7,303.0,400000.0,100000.0,300000.0,600.0,none,,,,,,0.75,1206.63223699448,1.3459603e-07,0.25,14639.0141102219,1.63293597e-06,,,,,,,,,,,,,,,,,,,,,,permeability,fig 8,AYDANI A et al 2021,https://doi.org/10.1016/j.seppur.2020.117796
821,zeolite,SSZ-13 ,alfa-alumina tubes,SSZ-13,0.0,,3.0,0.372,,,0.0,5.7,303.0,300000.0,100000.0,200000.0,600.0,none,,,,,,1.0,3007.04840971593,3.3542679e-07,,,,,,,,,,,,,,,,,,,,,,,,,permeability,fig 7,AYDANI A et al 2021,https://doi.org/10.1016/j.seppur.2020.117796
822,zeolite,SSZ-13 ,alfa-alumina tubes,SSZ-13,0.0,,3.0,0.372,,,0.0,5.7,303.0,500000.0,100000.0,400000.0,600.0,none,,,,,,1.0,3103.05667542417,3.4613621e-07,,,,,,,,,,,,,,,,,,,,,,,,,permeability,fig 7,AYDANI A et al 2021,https://doi.org/10.1016/j.seppur.2020.117796
823,zeolite,SSZ-13 ,alfa-alumina tubes,SSZ-13,0.0,,3.0,0.372,,,0.0,5.7,303.0,700000.0,100000.0,600000.0,600.0,none,,,,,,1.0,3469.92825022807,3.8705958e-07,,,,,,,,,,,,,,,,,,,,,,,,,permeability,fig 7,AYDANI A et al 2021,https://doi.org/10.1016/j.seppur.2020.117796
824,zeolite,SSZ-13 ,alfa-alumina tubes,SSZ-13,0.0,,3.0,0.372,,,0.0,5.7,303.0,300000.0,100000.0,200000.0,600.0,none,,,,,,,,,1.0,6551.4788059055,7.30796850000001e-07,,,,,,,,,,,,,,,,,,,,,,permeability,fig 7,AYDANI A et al 2021,https://doi.org/10.1016/j.seppur.2020.117796
825,zeolite,SSZ-13 ,alfa-alumina tubes,SSZ-13,0.0,,3.0,0.372,,,0.0,5.7,303.0,500000.0,100000.0,400000.0,600.0,none,,,,,,,,,1.0,5350.28957315632,5.9680797e-07,,,,,,,,,,,,,,,,,,,,,,permeability,fig 7,AYDANI A et al 2021,https://doi.org/10.1016/j.seppur.2020.117796
826,zeolite,SSZ-13 ,alfa-alumina tubes,SSZ-13,0.0,,3.0,0.372,,,0.0,5.7,303.0,700000.0,100000.0,600000.0,600.0,none,,,,,,,,,1.0,4751.30961460043,5.2999364e-07,,,,,,,,,,,,,,,,,,,,,,permeability,fig 7,AYDANI A et al 2021,https://doi.org/10.1016/j.seppur.2020.117796
827,zeolite,SSZ-13 ,alfa-alumina tubes,SSZ-13,0.0,,3.0,0.372,,,0.0,5.7,303.0,200000.0,100000.0,100000.0,600.0,none,,,,,,0.5,583.638781837089,6.510307e-08,0.5,10282.7895061834,1.14701282e-06,,,,,,,,,,,,,,,,,,,,,,permeability,fig 7,AYDANI A et al 2021,https://doi.org/10.1016/j.seppur.2020.117796
828,zeolite,SSZ-13 ,alfa-alumina tubes,SSZ-13,0.0,,3.0,0.372,,,0.0,5.7,303.0,600000.0,100000.0,500000.0,600.0,none,,,,,,0.5,716.189718655917,7.988871e-08,0.5,7943.33285108883,8.8605379e-07,,,,,,,,,,,,,,,,,,,,,,permeability,fig 7,AYDANI A et al 2021,https://doi.org/10.1016/j.seppur.2020.117796
829,zeolite,SSZ-13 ,alfa-alumina tubes,SSZ-13,0.0,,3.0,0.372,,,0.0,5.7,303.0,300000.0,100000.0,200000.0,600.0,none,,,,,,,,,,,,,,,,,,,,,,,,1.0,106.938291576501,1.192863e-08,,,,,,,permeability,fig 5,AYDANI A et al 2021,https://doi.org/10.1016/j.seppur.2020.117796
830,zeolite,SSZ-13 ,alfa-alumina tubes,SSZ-13,0.0,,3.0,0.372,,,0.0,5.7,303.0,500000.0,100000.0,400000.0,600.0,none,,,,,,,,,,,,,,,,,,,,,,,,1.0,138.285567397164,1.542532e-08,,,,,,,permeability,fig 5,AYDANI A et al 2021,https://doi.org/10.1016/j.seppur.2020.117796
831,zeolite,SSZ-13 ,alfa-alumina tubes,SSZ-13,0.0,,3.0,0.372,,,0.0,5.7,303.0,700000.0,100000.0,600000.0,600.0,none,,,,,,,,,,,,,,,,,,,,,,,,1.0,137.273615953188,1.531244e-08,,,,,,,permeability,fig 5,AYDANI A et al 2021,https://doi.org/10.1016/j.seppur.2020.117796
832,zeolite,SSZ-13 ,alfa-alumina tubes,SSZ-13,0.0,,3.0,0.372,,,0.0,5.7,303.0,300000.0,100000.0,200000.0,600.0,none,,,,,,,,,,,,,,,,,,1.0,463.866780044976,5.174288e-08,,,,,,,,,,,,,permeability,fig 6,AYDANI A et al 2021,https://doi.org/10.1016/j.seppur.2020.117796
833,zeolite,SSZ-13 ,alfa-alumina tubes,SSZ-13,0.0,,3.0,0.372,,,0.0,5.7,303.0,500000.0,100000.0,400000.0,600.0,none,,,,,,,,,,,,,,,,,,1.0,438.715644904845,4.893735e-08,,,,,,,,,,,,,permeability,fig 6,AYDANI A et al 2021,https://doi.org/10.1016/j.seppur.2020.117796
834,zeolite,SSZ-13 ,alfa-alumina tubes,SSZ-13,0.0,,3.0,0.372,,,0.0,5.7,303.0,700000.0,100000.0,600000.0,600.0,none,,,,,,,,,,,,,,,,,,1.0,437.189739028878,4.876714e-08,,,,,,,,,,,,,permeability,fig 6,AYDANI A et al 2021,https://doi.org/10.1016/j.seppur.2020.117796
835,zeolite,M3 zeolite,alfa-alumina tubes,ZSM-5,0.0,,5.0,,,,0.0,30.0,298.0,,,100000.0,,He,200.0,,,,,0.5,1885236.37633695,0.000126175312123,0.5,378253.40490298,2.53157864043491e-05,,,,,,,,,,,,,,,,,,,,,,permeability,fig 11,MIRFENDERESKI SM and MAZAHERI T 2021,https://doi.org/10.1016/j.jiec.2020.10.040
836,zeolite,M7 zeolite,alfa-alumina tubes,ZSM-5,0.0,,6.0,,,,0.0,30.0,298.0,,,100000.0,,He,200.0,,,,,0.5,32345.1524616,1.804e-06,0.5,147023.42028,8.2e-06,,,,,,,,,,,,,,,,,,,,,,permeability,table 7,MIRFENDERESKI SM and MAZAHERI T 2021,https://doi.org/10.1016/j.jiec.2020.10.040
837,zeolite,M9 zeolite,alfa-alumina tubes,ZSM-5,0.0,,7.0,,,,0.0,30.0,298.0,,,100000.0,,He,200.0,,,,,0.5,72669.0149262,3.474e-06,0.5,403716.74959,1.93e-05,,,,,,,,,,,,,,,,,,,,,,permeability,table 7,MIRFENDERESKI SM and MAZAHERI T 2021,https://doi.org/10.1016/j.jiec.2020.10.040
838,zeolite,M14 zeolite,alfa-alumina tubes,ZSM-5,0.0,,6.0,,,,0.0,30.0,298.0,,,100000.0,,He,200.0,,,,,0.5,57590.1495048,3.212e-06,0.5,523546.81368,2.92e-05,,,,,,,,,,,,,,,,,,,,,,permeability,table 7,MIRFENDERESKI SM and MAZAHERI T 2021,https://doi.org/10.1016/j.jiec.2020.10.040
839,zeolite,M14 zeolite reused,alfa-alumina tubes,ZSM-5,0.0,,6.0,,,,0.0,30.0,298.0,,,100000.0,,He,200.0,,,,,0.5,67128.7421376,3.744e-06,0.5,559406.18448,3.12e-05,,,,,,,,,,,,,,,,,,,,,,permeability,table 7,MIRFENDERESKI SM and MAZAHERI T 2021,https://doi.org/10.1016/j.jiec.2020.10.040
840,zeolite,M1,alfa-alumina hollow fiber,ZIF-8/GO,0.0,,0.9,,,,0.0,,298.0,,,100000.0,,Ar,50.0,,,,,,,,,,,,,,,,,1.0,32.9368644333053,1.22466786964391e-08,,,,,,,,,,,,,permeance,fig 2,WU X et al 2022,https://doi.org/10.1016/j.memsci.2022.120291
841,zeolite,M1,alfa-alumina hollow fiber,ZIF-8/GO,0.0,,0.9,,,,0.0,,298.0,,,100000.0,,Ar,50.0,,,,,,,,,,,,,,,,,,,,,,,1.0,28.0118384673509,1.04154415214859e-08,,,,,,,permeance,fig 2,WU X et al 2022,https://doi.org/10.1016/j.memsci.2022.120291
842,zeolite,M1,alfa-alumina hollow fiber,ZIF-8/GO,0.0,,0.9,,,,0.0,,298.0,,,100000.0,,Ar,50.0,,,,,1.0,365.76558216,1.36e-07,,,,,,,,,,,,,,,,,,,,,,,,,permeance,table S1,WU X et al 2022,https://doi.org/10.1016/j.memsci.2022.120291
843,zeolite,GO size of 20-30,alfa-alumina hollow fiber,ZIF-8/GO,0.0,,0.9,,,,0.0,,298.0,,,100000.0,,Ar,50.0,,,,,1.0,642.77922159,2.39e-07,,,,,,,,,,,,,,,,,,,,,,,,,permeance,table S1,WU X et al 2022,https://doi.org/10.1016/j.memsci.2022.120291
844,zeolite,GO size of 3-5,alfa-alumina hollow fiber,ZIF-8/GO,0.0,,0.8,,,,0.0,,298.0,,,100000.0,,Ar,50.0,,,,,1.0,1030.35925432,4.31e-07,,,,,,,,,,,,,,,,,,,,,,,,,permeance,table S1,WU X et al 2022,https://doi.org/10.1016/j.memsci.2022.120291
845,zeolite,GO size of 40-50,alfa-alumina hollow fiber,ZIF-8/GO,0.0,,0.9,,,,0.0,,298.0,,,100000.0,,Ar,50.0,,,,,,,,1.0,11.8873814202,4.42e-09,,,,,,,,,,,,,,,,,,,,,,permeance,table S1,WU X et al 2022,https://doi.org/10.1016/j.memsci.2022.120291
846,zeolite,GO size of 20-30,alfa-alumina hollow fiber,ZIF-8/GO,0.0,,0.9,,,,0.0,,298.0,,,100000.0,,Ar,50.0,,,,,,,,1.0,36.038667654,1.34e-08,,,,,,,,,,,,,,,,,,,,,,permeance,table S1,WU X et al 2022,https://doi.org/10.1016/j.memsci.2022.120291
847,zeolite,GO size of 3-5,alfa-alumina hollow fiber,ZIF-8/GO,0.0,,0.8,,,,0.0,,298.0,,,100000.0,,Ar,50.0,,,,,,,,1.0,88.45311464,3.7e-08,,,,,,,,,,,,,,,,,,,,,,permeance,table S1,WU X et al 2022,https://doi.org/10.1016/j.memsci.2022.120291
848,zeolite,M3,alfa-alumina hollow fiber,ZIF-8/GO,0.0,,0.9,,,,0.0,,298.0,,,100000.0,,Ar,50.0,,,,,1.0,4303.124496,1.6e-06,,,,,,,,,,,,,,,,,,,,,,,,,permeance,table S2,WU X et al 2022,https://doi.org/10.1016/j.memsci.2022.120291
849,zeolite,M4,alfa-alumina hollow fiber,ZIF-8/GO,0.0,,0.5,,,,0.0,,298.0,,,100000.0,,Ar,50.0,,,,,1.0,1225.195169,8.2e-07,,,,,,,,,,,,,,,,,,,,,,,,,permeance,table S2,WU X et al 2022,https://doi.org/10.1016/j.memsci.2022.120291
850,zeolite,M5,alfa-alumina hollow fiber,ZIF-8/GO,0.0,,0.9,,,,0.0,,298.0,,,100000.0,,Ar,50.0,,,,,1.0,1965.99000411,7.31e-07,,,,,,,,,,,,,,,,,,,,,,,,,permeance,table S2,WU X et al 2022,https://doi.org/10.1016/j.memsci.2022.120291
851,zeolite,M3,alfa-alumina hollow fiber,ZIF-8/GO,0.0,,0.9,,,,0.0,,298.0,,,100000.0,,Ar,50.0,,,,,,,,1.0,712.70499465,2.65e-07,,,,,,,,,,,,,,,,,,,,,,permeance,table S2,WU X et al 2022,https://doi.org/10.1016/j.memsci.2022.120291
852,zeolite,M4,alfa-alumina hollow fiber,ZIF-8/GO,0.0,,0.5,,,,0.0,,298.0,,,100000.0,,Ar,50.0,,,,,,,,1.0,143.13865511,9.58e-08,,,,,,,,,,,,,,,,,,,,,,permeance,table S2,WU X et al 2022,https://doi.org/10.1016/j.memsci.2022.120291
853,zeolite,M5,alfa-alumina hollow fiber,ZIF-8/GO,0.0,,0.9,,,,0.0,,298.0,,,100000.0,,Ar,50.0,,,,,,,,1.0,169.43552703,6.3e-08,,,,,,,,,,,,,,,,,,,,,,permeance,table S2,WU X et al 2022,https://doi.org/10.1016/j.memsci.2022.120291
854,zeolite,ZnEG Content X=40,alfa-alumina hollow fiber,ZIF-8/GO,0.0,,0.7,,,,0.0,,298.0,,,100000.0,,Ar,50.0,,,,,1.0,1347.09030424156,6.43987223672678e-07,,,,,,,,,,,,,,,,,,,,,,,,,permeance, fig 4,WU X et al 2022,https://doi.org/10.1016/j.memsci.2022.120291
855,zeolite,ZnEG Content X=80,alfa-alumina hollow fiber,ZIF-8/GO,0.0,,0.8,,,,0.0,,298.0,,,100000.0,,Ar,50.0,,,,,1.0,583.314027332928,2.44000667462741e-07,,,,,,,,,,,,,,,,,,,,,,,,,permeance, fig 4,WU X et al 2022,https://doi.org/10.1016/j.memsci.2022.120291
856,zeolite,ZnEG Content X=100,alfa-alumina hollow fiber,ZIF-8/GO,0.0,,0.9,,,,0.0,,298.0,,,100000.0,,Ar,50.0,,,,,1.0,612.379359844075,2.27696636864982e-07,,,,,,,,,,,,,,,,,,,,,,,,,permeance, fig 4,WU X et al 2022,https://doi.org/10.1016/j.memsci.2022.120291
857,zeolite,ZnEG Content X=150,alfa-alumina hollow fiber,ZIF-8/GO,0.0,,2.0,,,,0.0,,298.0,,,100000.0,,Ar,50.0,,,,,1.0,1152.42531139912,1.92824126975332e-07,,,,,,,,,,,,,,,,,,,,,,,,,permeance, fig 4,WU X et al 2022,https://doi.org/10.1016/j.memsci.2022.120291
858,zeolite,ZnEG Content X=40,alfa-alumina hollow fiber,ZIF-8/GO,0.0,,0.7,,,,0.0,,298.0,,,100000.0,,Ar,50.0,,,,,,,,1.0,111.22757619871,5.31732265955082e-08,,,,,,,,,,,,,,,,,,,,,,permeance, fig 4,WU X et al 2022,https://doi.org/10.1016/j.memsci.2022.120291
859,zeolite,ZnEG Content X=80,alfa-alumina hollow fiber,ZIF-8/GO,0.0,,0.8,,,,0.0,,298.0,,,100000.0,,Ar,50.0,,,,,,,,1.0,27.7572141875142,1.161086219652e-08,,,,,,,,,,,,,,,,,,,,,,permeance, fig 4,WU X et al 2022,https://doi.org/10.1016/j.memsci.2022.120291
860,zeolite,ZnEG Content X=100,alfa-alumina hollow fiber,ZIF-8/GO,0.0,,0.9,,,,0.0,,298.0,,,100000.0,,Ar,50.0,,,,,,,,1.0,24.7648206378276,9.20812610868141e-09,,,,,,,,,,,,,,,,,,,,,,permeance, fig 4,WU X et al 2022,https://doi.org/10.1016/j.memsci.2022.120291
861,zeolite,ZnEG Content X=150,alfa-alumina hollow fiber,ZIF-8/GO,0.0,,2.0,,,,0.0,,298.0,,,100000.0,,Ar,50.0,,,,,,,,1.0,90.0495538698742,1.50671166605981e-08,,,,,,,,,,,,,,,,,,,,,,permeance, fig 4,WU X et al 2022,https://doi.org/10.1016/j.memsci.2022.120291
862,zeolite,reaction time = 0h,alfa-alumina hollow fiber,ZIF-8/GO,0.0,,0.9,,,,0.0,,298.0,,,100000.0,,Ar,50.0,,,,,1.0,1684.70179542601,6.26410617491372e-07,,,,,,,,,,,,,,,,,,,,,,,,,permeance, fig 6,WU X et al 2022,https://doi.org/10.1016/j.memsci.2022.120291
863,zeolite,reaction time = 2h,alfa-alumina hollow fiber,ZIF-8/GO,0.0,,0.9,,,,0.0,,298.0,,,100000.0,,Ar,50.0,,,,,1.0,903.119662192159,3.3580052374749e-07,,,,,,,,,,,,,,,,,,,,,,,,,permeance, fig 6,WU X et al 2022,https://doi.org/10.1016/j.memsci.2022.120291
864,zeolite,reaction time = 4h,alfa-alumina hollow fiber,ZIF-8/GO,0.0,,0.9,,,,0.0,,298.0,,,100000.0,,Ar,50.0,,,,,1.0,681.921211882415,2.53553886257783e-07,,,,,,,,,,,,,,,,,,,,,,,,,permeance, fig 6,WU X et al 2022,https://doi.org/10.1016/j.memsci.2022.120291
865,zeolite,reaction time = 12h,alfa-alumina hollow fiber,ZIF-8/GO,0.0,,0.9,,,,0.0,,298.0,,,100000.0,,Ar,50.0,,,,,1.0,717.145940900762,2.66651245277199e-07,,,,,,,,,,,,,,,,,,,,,,,,,permeance, fig 6,WU X et al 2022,https://doi.org/10.1016/j.memsci.2022.120291
866,zeolite,reaction time = 0h,alfa-alumina hollow fiber,ZIF-8/GO,0.0,,0.9,,,,0.0,,298.0,,,100000.0,,Ar,50.0,,,,,,,,1.0,506.961247663457,1.88499774295522e-07,,,,,,,,,,,,,,,,,,,,,,permeance, fig 6,WU X et al 2022,https://doi.org/10.1016/j.memsci.2022.120291
867,zeolite,reaction time = 2h,alfa-alumina hollow fiber,ZIF-8/GO,0.0,,0.9,,,,0.0,,298.0,,,100000.0,,Ar,50.0,,,,,,,,1.0,166.382412539019,6.18647822785255e-08,,,,,,,,,,,,,,,,,,,,,,permeance, fig 6,WU X et al 2022,https://doi.org/10.1016/j.memsci.2022.120291
868,zeolite,reaction time = 4h,alfa-alumina hollow fiber,ZIF-8/GO,0.0,,0.9,,,,0.0,,298.0,,,100000.0,,Ar,50.0,,,,,,,,1.0,48.7520648210417,1.81271315264467e-08,,,,,,,,,,,,,,,,,,,,,,permeance, fig 6,WU X et al 2022,https://doi.org/10.1016/j.memsci.2022.120291
869,zeolite,reaction time = 12h,alfa-alumina hollow fiber,ZIF-8/GO,0.0,,0.9,,,,0.0,,298.0,,,100000.0,,Ar,50.0,,,,,,,,1.0,56.5798787369624,2.10376915804529e-08,,,,,,,,,,,,,,,,,,,,,,permeance, fig 6,WU X et al 2022,https://doi.org/10.1016/j.memsci.2022.120291
870,zeolite,filtration time = 3s,alfa-alumina hollow fiber,ZIF-8/GO,0.0,,0.5,,,,0.0,,298.0,,,100000.0,,Ar,50.0,,,,,1.0,260.364490829804,1.74257039108876e-07,,,,,,,,,,,,,,,,,,,,,,,,,permeance, fig 8,WU X et al 2022,https://doi.org/10.1016/j.memsci.2022.120291
871,zeolite,filtration time = 10s,alfa-alumina hollow fiber,ZIF-8/GO,0.0,,1.5,,,,0.0,,298.0,,,100000.0,,Ar,50.0,,,,,1.0,253.394380309016,5.65306919013797e-08,,,,,,,,,,,,,,,,,,,,,,,,,permeance, fig 8,WU X et al 2022,https://doi.org/10.1016/j.memsci.2022.120291
872,zeolite,filtration time = 15s,alfa-alumina hollow fiber,ZIF-8/GO,0.0,,2.0,,,,0.0,,298.0,,,100000.0,,Ar,50.0,,,,,1.0,214.476667092492,3.58862962134001e-08,,,,,,,,,,,,,,,,,,,,,,,,,permeance, fig 8,WU X et al 2022,https://doi.org/10.1016/j.memsci.2022.120291
873,zeolite,filtration time = 20s,alfa-alumina hollow fiber,ZIF-8/GO,0.0,,2.5,,,,0.0,,298.0,,,100000.0,,Ar,50.0,,,,,1.0,526.49060523011,7.04740448235786e-08,,,,,,,,,,,,,,,,,,,,,,,,,permeance, fig 8,WU X et al 2022,https://doi.org/10.1016/j.memsci.2022.120291
874,zeolite,filtration time = 3s,alfa-alumina hollow fiber,ZIF-8/GO,0.0,,0.5,,,,0.0,,298.0,,,100000.0,,Ar,50.0,,,,,,,,1.0,22.7019228721628,1.51939684600352e-08,,,,,,,,,,,,,,,,,,,,,,permeance, fig 8,WU X et al 2022,https://doi.org/10.1016/j.memsci.2022.120291
875,zeolite,filtration time = 10s,alfa-alumina hollow fiber,ZIF-8/GO,0.0,,1.5,,,,0.0,,298.0,,,100000.0,,Ar,50.0,,,,,,,,1.0,8.67379130496951,1.93506826505043e-09,,,,,,,,,,,,,,,,,,,,,,permeance, fig 8,WU X et al 2022,https://doi.org/10.1016/j.memsci.2022.120291
876,zeolite,filtration time = 15s,alfa-alumina hollow fiber,ZIF-8/GO,0.0,,2.0,,,,0.0,,298.0,,,100000.0,,Ar,50.0,,,,,,,,1.0,13.7158227902029,2.2949353238852e-09,,,,,,,,,,,,,,,,,,,,,,permeance, fig 8,WU X et al 2022,https://doi.org/10.1016/j.memsci.2022.120291
877,zeolite,filtration time = 20s,alfa-alumina hollow fiber,ZIF-8/GO,0.0,,2.5,,,,0.0,,298.0,,,100000.0,,Ar,50.0,,,,,,,,1.0,42.0663111850851,5.63083760768074e-09,,,,,,,,,,,,,,,,,,,,,,permeance, fig 8,WU X et al 2022,https://doi.org/10.1016/j.memsci.2022.120291
878,zeolite,M1,alfa-alumina hollow fiber,ZIF-8/GO,0.0,,0.9,,,,0.0,,298.0,,,100000.0,100.0,Ar,50.0,,,,,0.5,305.964943992604,1.13764756479443e-07,0.5,12.5490540158552,4.66602498812953e-09,,,,,,,,,,,,,,,,,,,,,,permeance,fig 11,WU X et al 2022,https://doi.org/10.1016/j.memsci.2022.120291
879,zeolite,unmodified HybSi,alfa-alumina tubes,HybSi by Pervatech BV,0.0,,,0.4,,,0.0,50.0,373.0,600000.0,100000.0,500000.0,1707.33333333333,none,,,,,,1.0,,8.71141712047853e-08,,,,,,,,,,,,,,,,,,,,,,,,,permeance,fig 3,KOUTSONIKOLAS DE et al 2021,https://doi.org/10.1016/j.seppur.2021.118432
880,zeolite,unmodified HybSi,alfa-alumina tubes,HybSi by Pervatech BV,0.0,,,0.4,,,0.0,50.0,423.0,600000.0,100000.0,500000.0,1707.33333333333,none,,,,,,1.0,,1.53345379547843e-07,,,,,,,,,,,,,,,,,,,,,,,,,permeance,fig 3,KOUTSONIKOLAS DE et al 2021,https://doi.org/10.1016/j.seppur.2021.118432
881,zeolite,unmodified HybSi,alfa-alumina tubes,HybSi by Pervatech BV,0.0,,,0.4,,,0.0,50.0,473.0,600000.0,100000.0,500000.0,1707.33333333333,none,,,,,,1.0,,3.0629884301443e-07,,,,,,,,,,,,,,,,,,,,,,,,,permeance,fig 3,KOUTSONIKOLAS DE et al 2021,https://doi.org/10.1016/j.seppur.2021.118432
882,zeolite,unmodified HybSi,alfa-alumina tubes,HybSi by Pervatech BV,0.0,,,0.4,,,0.0,50.0,373.0,600000.0,100000.0,500000.0,1707.33333333333,none,,,,,,,,,1.0,,2.36842058858196e-08,,,,,,,,,,,,,,,,,,,,,,permeance,fig 3,KOUTSONIKOLAS DE et al 2021,https://doi.org/10.1016/j.seppur.2021.118432
883,zeolite,unmodified HybSi,alfa-alumina tubes,HybSi by Pervatech BV,0.0,,,0.4,,,0.0,50.0,423.0,600000.0,100000.0,500000.0,1707.33333333333,none,,,,,,,,,1.0,,3.52784421328854e-08,,,,,,,,,,,,,,,,,,,,,,permeance,fig 3,KOUTSONIKOLAS DE et al 2021,https://doi.org/10.1016/j.seppur.2021.118432
884,zeolite,unmodified HybSi,alfa-alumina tubes,HybSi by Pervatech BV,0.0,,,0.4,,,0.0,50.0,473.0,600000.0,100000.0,500000.0,1707.33333333333,none,,,,,,,,,1.0,,6.66940053454309e-08,,,,,,,,,,,,,,,,,,,,,,permeance,fig 3,KOUTSONIKOLAS DE et al 2021,https://doi.org/10.1016/j.seppur.2021.118432
885,zeolite,unmodified HybSi,alfa-alumina tubes,HybSi by Pervatech BV,0.0,,,0.4,,,0.0,50.0,373.0,600000.0,100000.0,500000.0,1707.33333333333,none,,,,,,,,,,,,,,,,,,,,,,,,1.0,,1.357682450066e-08,,,,,,,permeance,fig 3,KOUTSONIKOLAS DE et al 2021,https://doi.org/10.1016/j.seppur.2021.118432
886,zeolite,unmodified HybSi,alfa-alumina tubes,HybSi by Pervatech BV,0.0,,,0.4,,,0.0,50.0,423.0,600000.0,100000.0,500000.0,1707.33333333333,none,,,,,,,,,,,,,,,,,,,,,,,,1.0,,1.82452768783423e-08,,,,,,,permeance,fig 3,KOUTSONIKOLAS DE et al 2021,https://doi.org/10.1016/j.seppur.2021.118432
887,zeolite,unmodified HybSi,alfa-alumina tubes,HybSi by Pervatech BV,0.0,,,0.4,,,0.0,50.0,473.0,600000.0,100000.0,500000.0,1707.33333333333,none,,,,,,,,,,,,,,,,,,,,,,,,1.0,,2.71811100917542e-08,,,,,,,permeance,fig 3,KOUTSONIKOLAS DE et al 2021,https://doi.org/10.1016/j.seppur.2021.118432
888,zeolite,unmodified HybSi,alfa-alumina tubes,HybSi by Pervatech BV,0.0,,,0.4,,,0.0,50.0,373.0,600000.0,100000.0,500000.0,1707.33333333333,none,,,,,,,,,,,,,,,,,,,,,,,,,,,,,,1.0,,5.4313428340937e-09,permeance,fig 3,KOUTSONIKOLAS DE et al 2021,https://doi.org/10.1016/j.seppur.2021.118432
889,zeolite,unmodified HybSi,alfa-alumina tubes,HybSi by Pervatech BV,0.0,,,0.4,,,0.0,50.0,423.0,600000.0,100000.0,500000.0,1707.33333333333,none,,,,,,,,,,,,,,,,,,,,,,,,,,,,,,1.0,,5.1627962373222e-09,permeance,fig 3,KOUTSONIKOLAS DE et al 2021,https://doi.org/10.1016/j.seppur.2021.118432
890,zeolite,unmodified HybSi,alfa-alumina tubes,HybSi by Pervatech BV,0.0,,,0.4,,,0.0,50.0,473.0,600000.0,100000.0,500000.0,1707.33333333333,none,,,,,,,,,,,,,,,,,,,,,,,,,,,,,,1.0,,4.907591729416e-09,permeance,fig 3,KOUTSONIKOLAS DE et al 2021,https://doi.org/10.1016/j.seppur.2021.118432
891,zeolite,unmodified HybSi,alfa-alumina tubes,HybSi by Pervatech BV,0.0,,,0.4,,,0.0,50.0,523.0,600000.0,100000.0,500000.0,1707.33333333333,none,,,,,,,,,,,,,,,,,,,,,,,,1.0,,3.70731612784597e-08,,,,,,,permeance,fig 5,KOUTSONIKOLAS DE et al 2021,https://doi.org/10.1016/j.seppur.2021.118432
892,zeolite,unmodified HybSi,alfa-alumina tubes,HybSi by Pervatech BV,0.0,,,0.4,,,0.0,50.0,523.0,600000.0,100000.0,500000.0,1707.33333333333,none,,,,,,,,,,,,,,,,,,,,,,,,,,,,,,1.0,,4.93120309488097e-09,permeance,fig 5,KOUTSONIKOLAS DE et al 2021,https://doi.org/10.1016/j.seppur.2021.118432
893,zeolite,HybSi CVI for 8h,alfa-alumina tubes,HybSi by Pervatech BV,0.0,,,0.55,,,0.0,50.0,523.0,600000.0,100000.0,500000.0,1707.33333333333,none,,,,,,,,,,,,,,,,,,,,,,,,1.0,,3.34443924929184e-10,,,,,,,permeance,fig 5,KOUTSONIKOLAS DE et al 2021,https://doi.org/10.1016/j.seppur.2021.118432
894,zeolite,HybSi CVI for 8h,alfa-alumina tubes,HybSi by Pervatech BV,0.0,,,0.55,,,0.0,50.0,523.0,600000.0,100000.0,500000.0,1707.33333333333,none,,,,,,,,,,,,,,,,,,,,,,,,,,,,,,1.0,,9.54866579911439e-12,permeance,fig 5,KOUTSONIKOLAS DE et al 2021,https://doi.org/10.1016/j.seppur.2021.118432
895,zeolite,unmodified HybSi,alfa-alumina tubes,HybSi by Pervatech BV,0.0,,,0.4,,,0.0,50.0,523.0,600000.0,100000.0,500000.0,1707.33333333333,none,,,,,,1.0,,4.52173698763042e-07,,,,,,,,,,,,,,,,,,,,,,,,,permeance,fig 4,KOUTSONIKOLAS DE et al 2021,https://doi.org/10.1016/j.seppur.2021.118432
896,zeolite,HybSi CVI for 4h,alfa-alumina tubes,HybSi by Pervatech BV,0.0,,,,,,0.0,50.0,523.0,600000.0,100000.0,500000.0,1707.33333333333,none,,,,,,1.0,,3.23571760409864e-07,,,,,,,,,,,,,,,,,,,,,,,,,permeance,fig 4,KOUTSONIKOLAS DE et al 2021,https://doi.org/10.1016/j.seppur.2021.118432
897,zeolite,HybSi CVI for 8h,alfa-alumina tubes,HybSi by Pervatech BV,0.0,,,0.55,,,0.0,50.0,523.0,600000.0,100000.0,500000.0,1707.33333333333,none,,,,,,1.0,,1.6598068709839e-07,,,,,,,,,,,,,,,,,,,,,,,,,permeance,fig 4,KOUTSONIKOLAS DE et al 2021,https://doi.org/10.1016/j.seppur.2021.118432
898,zeolite,HybSi CVI for 12h,alfa-alumina tubes,HybSi by Pervatech BV,0.0,,,0.55,,,0.0,50.0,523.0,600000.0,100000.0,500000.0,1707.33333333333,none,,,,,,1.0,,1.05788004899141e-07,,,,,,,,,,,,,,,,,,,,,,,,,permeance,fig 4,KOUTSONIKOLAS DE et al 2021,https://doi.org/10.1016/j.seppur.2021.118432
899,zeolite,unmodified HybSi,alfa-alumina tubes,HybSi by Pervatech BV,0.0,,,0.4,,,0.0,50.0,523.0,600000.0,100000.0,500000.0,1707.33333333333,none,,,,,,,,,1.0,,8.69564805313542e-08,,,,,,,,,,,,,,,,,,,,,,permeance,fig 4,KOUTSONIKOLAS DE et al 2021,https://doi.org/10.1016/j.seppur.2021.118432
900,zeolite,HybSi CVI for 4h,alfa-alumina tubes,HybSi by Pervatech BV,0.0,,,,,,0.0,50.0,523.0,600000.0,100000.0,500000.0,1707.33333333333,none,,,,,,,,,1.0,,2.19213375871983e-08,,,,,,,,,,,,,,,,,,,,,,permeance,fig 4,KOUTSONIKOLAS DE et al 2021,https://doi.org/10.1016/j.seppur.2021.118432
901,zeolite,HybSi CVI for 8h,alfa-alumina tubes,HybSi by Pervatech BV,0.0,,,0.55,,,0.0,50.0,523.0,600000.0,100000.0,500000.0,1707.33333333333,none,,,,,,,,,1.0,,2.70297917164329e-09,,,,,,,,,,,,,,,,,,,,,,permeance,fig 4,KOUTSONIKOLAS DE et al 2021,https://doi.org/10.1016/j.seppur.2021.118432
902,zeolite,HybSi CVI for 12h,alfa-alumina tubes,HybSi by Pervatech BV,0.0,,,0.55,,,0.0,50.0,523.0,600000.0,100000.0,500000.0,1707.33333333333,none,,,,,,,,,1.0,,1.7119314635084e-09,,,,,,,,,,,,,,,,,,,,,,permeance,fig 4,KOUTSONIKOLAS DE et al 2021,https://doi.org/10.1016/j.seppur.2021.118432
903,zeolite,unmodified MFI-type,alfa-alumina disks,ZSM-5,0.0,,7.0,0.58,,,0.0,,773.0,300000.0,100000.0,200000.0,100.0,N2,12.0,,1.0,2678.47449640663,1.28046601566933e-07,,,,,,,,,,,,,,,,,,,,,,,,,,,,permeance,fig 4,KANEZASHI M and LI YS 2009,https://doi.org/10.1021/jp804586q
904,zeolite,unmodified MFI-type,alfa-alumina disks,ZSM-5,0.0,,7.0,0.58,,,0.0,,673.0,300000.0,100000.0,200000.0,100.0,N2,12.0,,1.0,2958.42687540929,1.41429947490129e-07,,,,,,,,,,,,,,,,,,,,,,,,,,,,permeance,fig 4,KANEZASHI M and LI YS 2009,https://doi.org/10.1021/jp804586q
905,zeolite,unmodified MFI-type,alfa-alumina disks,ZSM-5,0.0,,7.0,0.58,,,0.0,,573.0,300000.0,100000.0,200000.0,100.0,N2,12.0,,1.0,3067.08099831948,1.46624244170404e-07,,,,,,,,,,,,,,,,,,,,,,,,,,,,permeance,fig 4,KANEZASHI M and LI YS 2009,https://doi.org/10.1021/jp804586q
906,zeolite,unmodified MFI-type,alfa-alumina disks,ZSM-5,0.0,,7.0,0.58,,,0.0,,473.0,300000.0,100000.0,200000.0,100.0,N2,12.0,,1.0,3177.98369032813,1.51926035483102e-07,,,,,,,,,,,,,,,,,,,,,,,,,,,,permeance,fig 4,KANEZASHI M and LI YS 2009,https://doi.org/10.1021/jp804586q
907,zeolite,unmodified MFI-type,alfa-alumina disks,ZSM-5,0.0,,7.0,0.58,,,0.0,,373.0,300000.0,100000.0,200000.0,100.0,N2,12.0,,1.0,3238.08475332279,1.54799214554753e-07,,,,,,,,,,,,,,,,,,,,,,,,,,,,permeance,fig 4,KANEZASHI M and LI YS 2009,https://doi.org/10.1021/jp804586q
908,zeolite,unmodified MFI-type,alfa-alumina disks,ZSM-5,0.0,,7.0,0.58,,,0.0,,298.0,300000.0,100000.0,200000.0,100.0,N2,12.0,,1.0,3646.06794031446,1.74303174984772e-07,,,,,,,,,,,,,,,,,,,,,,,,,,,,permeance,fig 4,KANEZASHI M and LI YS 2009,https://doi.org/10.1021/jp804586q
909,zeolite,unmodified MFI-type,alfa-alumina disks,ZSM-5,0.0,,7.0,0.58,,,0.0,,473.0,300000.0,100000.0,200000.0,100.0,N2,12.0,,,,,,,,,,,,,,,,,,,,,,,,,,,,,1.0,171.440317749385,8.19584061330977e-09,permeance,fig 4,KANEZASHI M and LI YS 2009,https://doi.org/10.1021/jp804586q
910,zeolite,unmodified MFI-type,alfa-alumina disks,ZSM-5,0.0,,7.0,0.58,,,0.0,,373.0,300000.0,100000.0,200000.0,100.0,N2,12.0,,,,,,,,,,,,,,,,,,,,,,,,,,,,,1.0,156.130547722463,7.4639448923131e-09,permeance,fig 4,KANEZASHI M and LI YS 2009,https://doi.org/10.1021/jp804586q
911,zeolite,unmodified MFI-type,alfa-alumina disks,ZSM-5,0.0,,7.0,0.58,,,0.0,,298.0,300000.0,100000.0,200000.0,100.0,N2,12.0,,,,,,,,,,,,,,,,,,,,,,,,,,,,,1.0,109.534190324807,5.23636900231584e-09,permeance,fig 4,KANEZASHI M and LI YS 2009,https://doi.org/10.1021/jp804586q
912,zeolite,unmodified MFI-type,alfa-alumina disks,ZSM-5,0.0,,7.0,0.58,,,0.0,,773.0,300000.0,100000.0,200000.0,100.0,N2,12.0,,,,,1.0,2623.54822362934,1.25420807453416e-07,,,,,,,,,,,,,,,,,,,,,,,,,permeance,fig 5,KANEZASHI M and LI YS 2009,https://doi.org/10.1021/jp804586q
913,zeolite,unmodified MFI-type,alfa-alumina disks,ZSM-5,0.0,,7.0,0.58,,,0.0,,673.0,300000.0,100000.0,200000.0,100.0,N2,12.0,,,,,1.0,2875.02331781974,1.37442774148639e-07,,,,,,,,,,,,,,,,,,,,,,,,,permeance,fig 5,KANEZASHI M and LI YS 2009,https://doi.org/10.1021/jp804586q
914,zeolite,unmodified MFI-type,alfa-alumina disks,ZSM-5,0.0,,7.0,0.58,,,0.0,,573.0,300000.0,100000.0,200000.0,100.0,N2,12.0,,,,,1.0,3214.64764750309,1.53678785088352e-07,,,,,,,,,,,,,,,,,,,,,,,,,permeance,fig 5,KANEZASHI M and LI YS 2009,https://doi.org/10.1021/jp804586q
915,zeolite,unmodified MFI-type,alfa-alumina disks,ZSM-5,0.0,,7.0,0.58,,,0.0,,473.0,300000.0,100000.0,200000.0,100.0,N2,12.0,,,,,1.0,3676.94745972611,1.7577939494654e-07,,,,,,,,,,,,,,,,,,,,,,,,,permeance,fig 5,KANEZASHI M and LI YS 2009,https://doi.org/10.1021/jp804586q
916,zeolite,unmodified MFI-type,alfa-alumina disks,ZSM-5,0.0,,7.0,0.58,,,0.0,,373.0,300000.0,100000.0,200000.0,100.0,N2,12.0,,,,,1.0,4642.91205954108,2.2195810017827e-07,,,,,,,,,,,,,,,,,,,,,,,,,permeance,fig 5,KANEZASHI M and LI YS 2009,https://doi.org/10.1021/jp804586q
917,zeolite,unmodified MFI-type,alfa-alumina disks,ZSM-5,0.0,,7.0,0.58,,,0.0,,298.0,300000.0,100000.0,200000.0,100.0,N2,12.0,,,,,1.0,5070.41270681934,2.42395108305502e-07,,,,,,,,,,,,,,,,,,,,,,,,,permeance,fig 5,KANEZASHI M and LI YS 2009,https://doi.org/10.1021/jp804586q
