Repository: tenoriolms/databank_CH4

File: 962_membrane_data.csv (part 7 of 7)
48,polymer,IPI-0.25,none,ionic copolyimides,0.0,,50.0,,,367.0,0.0,,308.0,200000.0,1000.0,199000.0,,none,,0.5,,,,,,,,,,,,,,,,,,,,,,1.0,5.3,3.54718995794539e-11,,,,,,,permeability,table 2,XIE W et al 2022,https://doi.org/10.1016/j.seppur.2021.120091
49,polymer,IPI-0.50,none,ionic copolyimides,0.0,,50.0,,,83.0,0.0,,308.0,200000.0,1000.0,199000.0,,none,,0.5,,,,,,,,,,,,,,,,,,,,,,1.0,0.97,6.4920269041642e-12,,,,,,,permeability,table 2,XIE W et al 2022,https://doi.org/10.1016/j.seppur.2021.120091
50,polymer,IPI-0.75,none,ionic copolyimides,0.0,,50.0,,,56.0,0.0,,308.0,200000.0,1000.0,199000.0,,none,,0.5,,,,,,,,,,,,,,,,,,,,,,1.0,0.25,1.6732028103516e-12,,,,,,,permeability,table 2,XIE W et al 2022,https://doi.org/10.1016/j.seppur.2021.120091
51,polymer,IPI-1.00,none,ionic copolyimides,0.0,,50.0,,,41.0,0.0,,308.0,200000.0,1000.0,199000.0,,none,,0.5,,,,,,,,,,,,,,,,,,,,,,1.0,0.03,2.00784337242192e-13,,,,,,,permeability,table 2,XIE W et al 2022,https://doi.org/10.1016/j.seppur.2021.120091
918,zeolite,unmodified MFI-type,alfa-alumina disks,ZSM-5,0.0,,7.0,0.58,,,0.0,,773.0,300000.0,100000.0,200000.0,100.0,N2,12.0,,,,,,,,,,,,,,,,,,,,1.0,717.634034069291,3.43070652173912e-08,,,,,,,,,,permeance,fig 5,KANEZASHI M and LI YS 2009,https://doi.org/10.1021/jp804586q
919,zeolite,unmodified MFI-type,alfa-alumina disks,ZSM-5,0.0,,7.0,0.58,,,0.0,,673.0,300000.0,100000.0,200000.0,100.0,N2,12.0,,,,,,,,,,,,,,,,,,,,1.0,781.581621263585,3.73641304347825e-08,,,,,,,,,,permeance,fig 5,KANEZASHI M and LI YS 2009,https://doi.org/10.1021/jp804586q
920,zeolite,unmodified MFI-type,alfa-alumina disks,ZSM-5,0.0,,7.0,0.58,,,0.0,,573.0,300000.0,100000.0,200000.0,100.0,N2,12.0,,,,,,,,,,,,,,,,,,,,1.0,852.634495923911,4.07608695652173e-08,,,,,,,,,,permeance,fig 5,KANEZASHI M and LI YS 2009,https://doi.org/10.1021/jp804586q
921,zeolite,unmodified MFI-type,alfa-alumina disks,ZSM-5,0.0,,7.0,0.58,,,0.0,,473.0,300000.0,100000.0,200000.0,100.0,N2,12.0,,,,,,,,,,,,,,,,,,,,1.0,945.003232982335,4.51766304347825e-08,,,,,,,,,,permeance,fig 5,KANEZASHI M and LI YS 2009,https://doi.org/10.1021/jp804586q
922,zeolite,unmodified MFI-type,alfa-alumina disks,ZSM-5,0.0,,7.0,0.58,,,0.0,,373.0,300000.0,100000.0,200000.0,100.0,N2,12.0,,,,,,,,,,,,,,,,,,,,1.0,1207.89886922554,5.77445652173912e-08,,,,,,,,,,permeance,fig 5,KANEZASHI M and LI YS 2009,https://doi.org/10.1021/jp804586q
923,zeolite,unmodified MFI-type,alfa-alumina disks,ZSM-5,0.0,,7.0,0.58,,,0.0,,298.0,300000.0,100000.0,200000.0,100.0,N2,12.0,,,,,,,,,,,,,,,,,,,,1.0,1335.79404361413,6.38586956521739e-08,,,,,,,,,,permeance,fig 5,KANEZASHI M and LI YS 2009,https://doi.org/10.1021/jp804586q
924,zeolite,unmodified MFI-type,alfa-alumina disks,ZSM-5,0.0,,7.0,0.58,,,0.0,,773.0,300000.0,100000.0,200000.0,100.0,N2,12.0,,,,,,,,1.0,589.738859680705,2.81929347826086e-08,,,,,,,,,,,,,,,,,,,,,,permeance,fig 5,KANEZASHI M and LI YS 2009,https://doi.org/10.1021/jp804586q
925,zeolite,unmodified MFI-type,alfa-alumina disks,ZSM-5,0.0,,7.0,0.58,,,0.0,,673.0,300000.0,100000.0,200000.0,100.0,N2,12.0,,,,,,,,1.0,525.791272486413,2.51358695652174e-08,,,,,,,,,,,,,,,,,,,,,,permeance,fig 5,KANEZASHI M and LI YS 2009,https://doi.org/10.1021/jp804586q
926,zeolite,unmodified MFI-type,alfa-alumina disks,ZSM-5,0.0,,7.0,0.58,,,0.0,,573.0,300000.0,100000.0,200000.0,100.0,N2,12.0,,,,,,,,1.0,667.897021807064,3.19293478260869e-08,,,,,,,,,,,,,,,,,,,,,,permeance,fig 5,KANEZASHI M and LI YS 2009,https://doi.org/10.1021/jp804586q
927,zeolite,unmodified MFI-type,alfa-alumina disks,ZSM-5,0.0,,7.0,0.58,,,0.0,,473.0,300000.0,100000.0,200000.0,100.0,N2,12.0,,,,,,,,1.0,859.739783389946,4.11005434782609e-08,,,,,,,,,,,,,,,,,,,,,,permeance,fig 5,KANEZASHI M and LI YS 2009,https://doi.org/10.1021/jp804586q
928,zeolite,unmodified MFI-type,alfa-alumina disks,ZSM-5,0.0,,7.0,0.58,,,0.0,,373.0,300000.0,100000.0,200000.0,100.0,N2,12.0,,,,,,,,1.0,1172.37243189538,5.60461956521738e-08,,,,,,,,,,,,,,,,,,,,,,permeance,fig 5,KANEZASHI M and LI YS 2009,https://doi.org/10.1021/jp804586q
929,zeolite,unmodified MFI-type,alfa-alumina disks,ZSM-5,0.0,,7.0,0.58,,,0.0,,298.0,300000.0,100000.0,200000.0,100.0,N2,12.0,,,,,,,,1.0,1811.84830383831,8.66168478260869e-08,,,,,,,,,,,,,,,,,,,,,,permeance,fig 5,KANEZASHI M and LI YS 2009,https://doi.org/10.1021/jp804586q
930,zeolite,counter-diffusion modified,alfa-alumina disks,ZSM-5,0.0,,7.0,0.58,,,0.0,,773.0,300000.0,100000.0,200000.0,100.0,N2,12.0,,,,,1.0,2686.03830385576,1.284081953921e-07,,,,,,,,,,,,,,,,,,,,,,,,,permeance,fig 7,KANEZASHI M and LI YS 2009,https://doi.org/10.1021/jp804586q
931,zeolite,counter-diffusion modified,alfa-alumina disks,ZSM-5,0.0,,7.0,0.58,,,0.0,,673.0,300000.0,100000.0,200000.0,100.0,N2,12.0,,,,,1.0,2943.1132252052,1.4069786627418e-07,,,,,,,,,,,,,,,,,,,,,,,,,permeance,fig 7,KANEZASHI M and LI YS 2009,https://doi.org/10.1021/jp804586q
932,zeolite,counter-diffusion modified,alfa-alumina disks,ZSM-5,0.0,,7.0,0.58,,,0.0,,573.0,300000.0,100000.0,200000.0,100.0,N2,12.0,,,,,1.0,3096.35657429833,1.48023786341903e-07,,,,,,,,,,,,,,,,,,,,,,,,,permeance,fig 7,KANEZASHI M and LI YS 2009,https://doi.org/10.1021/jp804586q
933,zeolite,counter-diffusion modified,alfa-alumina disks,ZSM-5,0.0,,7.0,0.58,,,0.0,,473.0,300000.0,100000.0,200000.0,100.0,N2,12.0,,,,,1.0,3578.63117460869,1.71079306816203e-07,,,,,,,,,,,,,,,,,,,,,,,,,permeance,fig 7,KANEZASHI M and LI YS 2009,https://doi.org/10.1021/jp804586q
934,zeolite,counter-diffusion modified,alfa-alumina disks,ZSM-5,0.0,,7.0,0.58,,,0.0,,373.0,300000.0,100000.0,200000.0,100.0,N2,12.0,,,,,1.0,4210.38371369875,2.01280738926267e-07,,,,,,,,,,,,,,,,,,,,,,,,,permeance,fig 7,KANEZASHI M and LI YS 2009,https://doi.org/10.1021/jp804586q
935,zeolite,counter-diffusion modified,alfa-alumina disks,ZSM-5,0.0,,7.0,0.58,,,0.0,,323.0,300000.0,100000.0,200000.0,100.0,N2,12.0,,,,,1.0,4503.73973862389,2.15304856793076e-07,,,,,,,,,,,,,,,,,,,,,,,,,permeance,fig 7,KANEZASHI M and LI YS 2009,https://doi.org/10.1021/jp804586q
936,zeolite,counter-diffusion modified,alfa-alumina disks,ZSM-5,0.0,,7.0,0.58,,,0.0,,773.0,300000.0,100000.0,200000.0,100.0,N2,12.0,,1.0,2104.41033038124,1.00603007969338e-07,,,,,,,,,,,,,,,,,,,,,,,,,,,,permeance,fig 7,KANEZASHI M and LI YS 2009,https://doi.org/10.1021/jp804586q
937,zeolite,counter-diffusion modified,alfa-alumina disks,ZSM-5,0.0,,7.0,0.58,,,0.0,,673.0,300000.0,100000.0,200000.0,100.0,N2,12.0,,1.0,2181.7059768265,1.04298187765342e-07,,,,,,,,,,,,,,,,,,,,,,,,,,,,permeance,fig 7,KANEZASHI M and LI YS 2009,https://doi.org/10.1021/jp804586q
938,zeolite,counter-diffusion modified,alfa-alumina disks,ZSM-5,0.0,,7.0,0.58,,,0.0,,573.0,300000.0,100000.0,200000.0,100.0,N2,12.0,,1.0,2401.99267303767,1.14829168313445e-07,,,,,,,,,,,,,,,,,,,,,,,,,,,,permeance,fig 7,KANEZASHI M and LI YS 2009,https://doi.org/10.1021/jp804586q
939,zeolite,counter-diffusion modified,alfa-alumina disks,ZSM-5,0.0,,7.0,0.58,,,0.0,,473.0,300000.0,100000.0,200000.0,100.0,N2,12.0,,1.0,2842.35767752037,1.35881167258615e-07,,,,,,,,,,,,,,,,,,,,,,,,,,,,permeance,fig 7,KANEZASHI M and LI YS 2009,https://doi.org/10.1021/jp804586q
940,zeolite,counter-diffusion modified,alfa-alumina disks,ZSM-5,0.0,,7.0,0.58,,,0.0,,373.0,300000.0,100000.0,200000.0,100.0,N2,12.0,,1.0,3167.20458137244,1.51410731614595e-07,,,,,,,,,,,,,,,,,,,,,,,,,,,,permeance,fig 7,KANEZASHI M and LI YS 2009,https://doi.org/10.1021/jp804586q
941,zeolite,counter-diffusion modified,alfa-alumina disks,ZSM-5,0.0,,7.0,0.58,,,0.0,,323.0,300000.0,100000.0,200000.0,100.0,N2,12.0,,1.0,3323.25636644305,1.58870911195753e-07,,,,,,,,,,,,,,,,,,,,,,,,,,,,permeance,fig 7,KANEZASHI M and LI YS 2009,https://doi.org/10.1021/jp804586q
942,zeolite,counter-diffusion modified,alfa-alumina disks,ZSM-5,0.0,,7.0,0.58,,,0.0,,773.0,300000.0,100000.0,200000.0,100.0,N2,12.0,,,,,,,,,,,,,,,,,,,,1.0,440.838230118605,2.10746218727107e-08,,,,,,,,,,permeance,fig 7,KANEZASHI M and LI YS 2009,https://doi.org/10.1021/jp804586q
943,zeolite,counter-diffusion modified,alfa-alumina disks,ZSM-5,0.0,,7.0,0.58,,,0.0,,673.0,300000.0,100000.0,200000.0,100.0,N2,12.0,,,,,,,,,,,,,,,,,,,,1.0,430.363455463722,2.05738669472721e-08,,,,,,,,,,permeance,fig 7,KANEZASHI M and LI YS 2009,https://doi.org/10.1021/jp804586q
944,zeolite,counter-diffusion modified,alfa-alumina disks,ZSM-5,0.0,,7.0,0.58,,,0.0,,573.0,300000.0,100000.0,200000.0,100.0,N2,12.0,,,,,,,,,,,,,,,,,,,,1.0,446.170839136111,2.13295514839849e-08,,,,,,,,,,permeance,fig 7,KANEZASHI M and LI YS 2009,https://doi.org/10.1021/jp804586q
945,zeolite,counter-diffusion modified,alfa-alumina disks,ZSM-5,0.0,,7.0,0.58,,,0.0,,473.0,300000.0,100000.0,200000.0,100.0,N2,12.0,,,,,,,,,,,,,,,,,,,,1.0,485.349634637772,2.32025249336869e-08,,,,,,,,,,permeance,fig 7,KANEZASHI M and LI YS 2009,https://doi.org/10.1021/jp804586q
946,zeolite,counter-diffusion modified,alfa-alumina disks,ZSM-5,0.0,,7.0,0.58,,,0.0,,373.0,300000.0,100000.0,200000.0,100.0,N2,12.0,,,,,,,,,,,,,,,,,,,,1.0,503.176677786005,2.40547608964264e-08,,,,,,,,,,permeance,fig 7,KANEZASHI M and LI YS 2009,https://doi.org/10.1021/jp804586q
947,zeolite,counter-diffusion modified,alfa-alumina disks,ZSM-5,0.0,,7.0,0.58,,,0.0,,323.0,300000.0,100000.0,200000.0,100.0,N2,12.0,,,,,,,,,,,,,,,,,,,,1.0,515.423680277707,2.46402385817835e-08,,,,,,,,,,permeance,fig 7,KANEZASHI M and LI YS 2009,https://doi.org/10.1021/jp804586q
948,zeolite,counter-diffusion modified,alfa-alumina disks,ZSM-5,0.0,,7.0,0.58,,,0.0,,473.0,300000.0,100000.0,200000.0,100.0,N2,12.0,,,,,,,,,,,,,,,,,,,,,,,,,,,,,1.0,13.009276384431,6.2191879448773e-10,permeance,fig 7,KANEZASHI M and LI YS 2009,https://doi.org/10.1021/jp804586q
949,zeolite,counter-diffusion modified,alfa-alumina disks,ZSM-5,0.0,,7.0,0.58,,,0.0,,373.0,300000.0,100000.0,200000.0,100.0,N2,12.0,,,,,,,,,,,,,,,,,,,,,,,,,,,,,1.0,7.13110013250878,3.40907908074638e-10,permeance,fig 7,KANEZASHI M and LI YS 2009,https://doi.org/10.1021/jp804586q
950,zeolite,counter-diffusion modified,alfa-alumina disks,ZSM-5,0.0,,7.0,0.58,,,0.0,,323.0,300000.0,100000.0,200000.0,100.0,N2,12.0,,,,,,,,,,,,,,,,,,,,,,,,,,,,,1.0,2.96452754746282,1.41721594965129e-10,permeance,fig 7,KANEZASHI M and LI YS 2009,https://doi.org/10.1021/jp804586q
951,zeolite,one-side modified,alfa-alumina disks,ZSM-5,0.0,,7.0,0.58,,,0.0,,773.0,300000.0,100000.0,200000.0,100.0,N2,12.0,,,,,1.0,848.173433034467,4.05476049091095e-08,,,,,,,,,,,,,,,,,,,,,,,,,permeance,fig 10,KANEZASHI M and LI YS 2009,https://doi.org/10.1021/jp804586q
952,zeolite,one-side modified,alfa-alumina disks,ZSM-5,0.0,,7.0,0.58,,,0.0,,673.0,300000.0,100000.0,200000.0,100.0,N2,12.0,,,,,1.0,751.533506072439,3.59276564123941e-08,,,,,,,,,,,,,,,,,,,,,,,,,permeance,fig 10,KANEZASHI M and LI YS 2009,https://doi.org/10.1021/jp804586q
953,zeolite,one-side modified,alfa-alumina disks,ZSM-5,0.0,,7.0,0.58,,,0.0,,573.0,300000.0,100000.0,200000.0,100.0,N2,12.0,,,,,1.0,646.431342423989,3.09031639669478e-08,,,,,,,,,,,,,,,,,,,,,,,,,permeance,fig 10,KANEZASHI M and LI YS 2009,https://doi.org/10.1021/jp804586q
954,zeolite,one-side modified,alfa-alumina disks,ZSM-5,0.0,,7.0,0.58,,,0.0,,473.0,300000.0,100000.0,200000.0,100.0,N2,12.0,,,,,1.0,527.456475398785,2.52154759135827e-08,,,,,,,,,,,,,,,,,,,,,,,,,permeance,fig 10,KANEZASHI M and LI YS 2009,https://doi.org/10.1021/jp804586q
955,zeolite,one-side modified,alfa-alumina disks,ZSM-5,0.0,,7.0,0.58,,,0.0,,373.0,300000.0,100000.0,200000.0,100.0,N2,12.0,,,,,1.0,375.77003004585,1.79639848662463e-08,,,,,,,,,,,,,,,,,,,,,,,,,permeance,fig 10,KANEZASHI M and LI YS 2009,https://doi.org/10.1021/jp804586q
956,zeolite,one-side modified,alfa-alumina disks,ZSM-5,0.0,,7.0,0.58,,,0.0,,323.0,300000.0,100000.0,200000.0,100.0,N2,12.0,,,,,1.0,305.445972703393,1.4602087426797e-08,,,,,,,,,,,,,,,,,,,,,,,,,permeance,fig 10,KANEZASHI M and LI YS 2009,https://doi.org/10.1021/jp804586q
957,zeolite,one-side modified,alfa-alumina disks,ZSM-5,0.0,,7.0,0.58,,,0.0,,773.0,300000.0,100000.0,200000.0,100.0,N2,12.0,,1.0,1153.40777235958,5.5139575034098e-08,,,,,,,,,,,,,,,,,,,,,,,,,,,,permeance,fig 10,KANEZASHI M and LI YS 2009,https://doi.org/10.1021/jp804586q
958,zeolite,one-side modified,alfa-alumina disks,ZSM-5,0.0,,7.0,0.58,,,0.0,,673.0,300000.0,100000.0,200000.0,100.0,N2,12.0,,1.0,1078.23786959631,5.15460181038876e-08,,,,,,,,,,,,,,,,,,,,,,,,,,,,permeance,fig 10,KANEZASHI M and LI YS 2009,https://doi.org/10.1021/jp804586q
959,zeolite,one-side modified,alfa-alumina disks,ZSM-5,0.0,,7.0,0.58,,,0.0,,573.0,300000.0,100000.0,200000.0,100.0,N2,12.0,,1.0,974.567988158288,4.65899970475757e-08,,,,,,,,,,,,,,,,,,,,,,,,,,,,permeance,fig 10,KANEZASHI M and LI YS 2009,https://doi.org/10.1021/jp804586q
960,zeolite,one-side modified,alfa-alumina disks,ZSM-5,0.0,,7.0,0.58,,,0.0,,473.0,300000.0,100000.0,200000.0,100.0,N2,12.0,,1.0,832.75923774264,3.98107170553497e-08,,,,,,,,,,,,,,,,,,,,,,,,,,,,permeance,fig 10,KANEZASHI M and LI YS 2009,https://doi.org/10.1021/jp804586q
961,zeolite,one-side modified,alfa-alumina disks,ZSM-5,0.0,,7.0,0.58,,,0.0,,373.0,300000.0,100000.0,200000.0,100.0,N2,12.0,,1.0,650.43272825438,3.10944533959967e-08,,,,,,,,,,,,,,,,,,,,,,,,,,,,permeance,fig 10,KANEZASHI M and LI YS 2009,https://doi.org/10.1021/jp804586q
962,zeolite,one-side modified,alfa-alumina disks,ZSM-5,0.0,,7.0,0.58,,,0.0,,323.0,300000.0,100000.0,200000.0,100.0,N2,12.0,,1.0,562.066564976668,2.68700387463894e-08,,,,,,,,,,,,,,,,,,,,,,,,,,,,permeance,fig 10,KANEZASHI M and LI YS 2009,https://doi.org/10.1021/jp804586q
963,zeolite,one-side modified,alfa-alumina disks,ZSM-5,0.0,,7.0,0.58,,,0.0,,773.0,300000.0,100000.0,200000.0,100.0,N2,12.0,,,,,,,,,,,,,,,,,,,,1.0,5.02350991610763,2.4015288312744e-10,,,,,,,,,,permeance,fig 10,KANEZASHI M and LI YS 2009,https://doi.org/10.1021/jp804586q
964,zeolite,one-side modified,alfa-alumina disks,ZSM-5,0.0,,7.0,0.58,,,0.0,,673.0,300000.0,100000.0,200000.0,100.0,N2,12.0,,,,,,,,,,,,,,,,,,,,1.0,3.9236493719408,1.87573175884732e-10,,,,,,,,,,permeance,fig 10,KANEZASHI M and LI YS 2009,https://doi.org/10.1021/jp804586q
965,zeolite,one-side modified,alfa-alumina disks,ZSM-5,0.0,,7.0,0.58,,,0.0,,573.0,300000.0,100000.0,200000.0,100.0,N2,12.0,,,,,,,,,,,,,,,,,,,,1.0,3.06459520355838,1.46505408776683e-10,,,,,,,,,,permeance,fig 10,KANEZASHI M and LI YS 2009,https://doi.org/10.1021/jp804586q
